Repository: manvithadobbala-gif/AI-Assisted-UHPC-Mix-Design-System

# 🏗️ AI-Assisted UHPC Mix Design System

> AI-powered decision support system for Ultra High Performance Concrete (UHPC) mix design using Machine Learning and Particle Swarm Optimization.

---

## 🌟 Project Overview

This project combines Artificial Intelligence and Civil Engineering to automate the design of Ultra High Performance Concrete (UHPC) mixes.

Instead of relying solely on traditional trial-and-error methods, the system predicts compressive strength using Machine Learning and generates optimized mix designs using Particle Swarm Optimization (PSO).

The application also evaluates:

- 💪 Predicted Compressive Strength
- ⚙️ Engineering Feasibility
- 💰 Estimated Cost
- 🌱 CO₂ Emissions
- 🏆 AI-Based Mix Recommendations

---

## 🚀 Features

- 🧠 XGBoost Strength Prediction
- ⚙️ Particle Swarm Optimization (PSO)
- 🏗 Engineering Validation
- 🌱 Sustainability Assessment
- 💰 Cost Estimation
- 📊 Interactive Streamlit Dashboard
- 📈 Engineering Visualizations
- 🏆 AI Recommendation Engine
> 🚀 An AI-powered engineering decision support system for Ultra High Performance Concrete (UHPC) mix design using Machine Learning and Particle Swarm Optimization.

An AI-powered engineering decision support system for designing **Ultra High Performance Concrete (UHPC)** mixes using Machine Learning and Particle Swarm Optimization.

---

## 📖 Overview

The AI-Assisted UHPC Mix Design System is an intelligent engineering application developed to assist researchers and engineers in designing optimized UHPC mixtures.

The system combines:

- 🧠 XGBoost Machine Learning
- ⚙️ Particle Swarm Optimization (PSO)
- 🏗️ Engineering Validation
- 💰 Cost Estimation
- 🌱 CO₂ Assessment
- 📊 Interactive Visualizations

to generate practical, economical, and sustainable UHPC mix designs.

---

# 🎯 Project Highlights

- 🧠 Machine Learning based strength prediction
- ⚙️ AI optimization using Particle Swarm Optimization (PSO)
- 🏗 Engineering feasibility validation
- 💰 Automated cost estimation
- 🌱 CO₂ emission assessment
- 📊 Interactive engineering dashboard
- 📥 Export optimized mix designs

# ✨ Features

- 📈 Predict compressive strength using XGBoost
- ⚙️ Generate optimized UHPC mix proportions
- 🏗️ Engineering validation using practical design rules
- 🌱 Sustainability assessment (CO₂ estimation)
- 💰 Cost estimation of generated mixes
- 🧠 AI recommendation engine
- 📊 Interactive engineering dashboard
- 📥 Export optimized mix designs (CSV)

---
---

## 📸 Application Preview

### 🏠 Home
---

### 🚀 AI Mix Designer
---

### 📊 Engineering Results
---

### 📈 Strength Prediction
---

### ℹ️ About
---

## 🧠 AI Workflow

```text
User Inputs
      │
      ▼
XGBoost Strength Prediction
      │
      ▼
Particle Swarm Optimization
      │
      ▼
Engineering Validation
      │
      ▼
Cost & CO₂ Estimation
      │
      ▼
AI Recommendation Engine
      │
      ▼
Final UHPC Mix Design
```

# 🛠️ Technologies Used

- Python
- Streamlit
- XGBoost
- Scikit-learn
- Particle Swarm Optimization (PSO)
- Pandas
- NumPy
- Matplotlib
- Plotly

---

# 📂 Project Structure

```text
UHPC_ML_Project/

│── app.py
│── requirements.txt
│── README.md
│
├── dataset/
├── models/
├── utils/
├── screenshots/
```

---

# 📸 Application Screenshots

## 🏠 Home
---

## 📈 Strength Predictor
---

## 🚀 AI Mix Designer
---

## 📊 Engineering Results
---

## ℹ️ About
---

# 🧠 AI Workflow

1. User enters target strength
2. XGBoost predicts achievable strength
3. PSO generates candidate UHPC mixes
4. Engineering validation evaluates practicality
5. Cost and CO₂ are estimated
6. Recommendation engine selects the best mix
7. Results are visualized and exported

---

# 📊 Outputs

The system provides:

- Predicted Strength
- Optimized Mix Proportions
- Engineering Validation Score
- Cost Estimation
- CO₂ Emissions
- Material Contribution Analysis
- Interactive Charts
- CSV Export

---

# 🔮 Future Scope

- Multi-objective optimization
- Additional AI models (LightGBM, CatBoost)
- SHAP explainability
- Life Cycle Assessment (LCA)
- Cloud deployment
- Real-time material database integration

---

File: data/Engineering_Knowledge_Base.csv (part 1 of 16)
Mix_ID,Cement Amount  (kg/m³),Cement type,Cement Grade (Mpa),Silica Fume (kg/m³),Flayash Amount   (kg/m³),Limestone Powder  (kg/m3),Quartzpowder (kg/m3),Glass powder (kg/m3),Rice husk ash (kg/m3),Metakaolin (kg/m³),GGBFS  (kg/m³),Slag Amount   (kg/m³),Nano-CaCO3 (kg/m3),Nano-Al2O3 (kg/m3),Nano-TiO2 (kg/m3),Nano Silica (kg/m3),Filler (kg/m³),Fine Aggregate (kg/m³),Sand Type,Max Size (mm),Type of Fiber,Amount / Quantity of Fiber,Length (mm),Diameter (mm),Water (kg/m³),Type of Superplasticizer,Superplasticizer (kg/m³),Specimen,Testing Standard,28-Day,Water_Binder_Ratio,Binder
S10-F10,839.0,Type I/II low-alkali portland cement,52.5,104.0,104.0,0.0,0.0,0.0,0.0,0.0,0.0,0.0,0.0,0.0,0.0,0.0,0.0,919.0,Natural River sand,0.6,Straight Steel Fiber ,119.0,13.0,0.2,147.0,Polycarboxylate-based HRWRA,56.5,100 x 100 x 100 ,BS1881,135.0,0.1404011461318051,1047.0
S10-F5-N5,839.0,Type I/II low-alkali portland cement,52.5,104.0,52.0,0.0,0.0,0.0,0.0,0.0,0.0,0.0,0.0,0.0,0.0,0.0,52.0,925.0,Natural River sand,0.6,Straight Steel Fiber ,119.0,13.0,0.2,147.0,Polycarboxylate-based HRWRA,59.33,100 x 100 x 100 ,BS1881,132.0,0.1477386934673366,995.0
S10-F2.5-N7.5,839.0,Type I/II low-alkali portland cement,52.5,104.0,26.0,0.0,0.0,0.0,0.0,0.0,0.0,0.0,0.0,0.0,0.0,0.0,78.0,931.0,Natural River sand,0.6,Straight Steel Fiber ,119.0,13.0,0.2,147.0,Polycarboxylate-based HRWRA,59.33,100 x 100 x 100 ,BS1881,122.5,0.1517027863777089,969.0
S10-N10,839.0,Type I/II low-alkali portland cement,52.5,104.0,0.0,0.0,0.0,0.0,0.0,0.0,0.0,0.0,0.0,0.0,0.0,0.0,104.0,931.0,Natural River sand,0.6,Straight Steel Fiber ,119.0,13.0,0.2,147.0,Polycarboxylate-based HRWRA,62.15,100 x 100 x 100 ,BS1881,116.0,0.1558854718981972,943.0
S10-F5-M5,839.0,Type I/II low-alkali portland cement,52.5,104.0,52.0,0.0,0.0,0.0,0.0,52.0,0.0,0.0,0.0,0.0,0.0,0.0,0.0,913.0,Natural River sand,0.6,Straight Steel Fiber ,119.0,13.0,0.2,147.0,Polycarboxylate-based HRWRA,64.98,100 x 100 x 100 ,BS1881,134.0,0.1404011461318051,995.0
S10-F2.5-M7.5,839.0,Type I/II low-alkali portland cement,52.5,104.0,26.0,0.0,0.0,0.0,0.0,78.0,0.0,0.0,0.0,0.0,0.0,0.0,0.0,921.0,Natural River sand,0.6,Straight Steel Fiber ,119.0,13.0,0.2,147.0,Polycarboxylate-based HRWRA,64.98,100 x 100 x 100 ,BS1881,131.5,0.1404011461318051,969.0
S10-M10,839.0,Type I/II low-alkali portland cement,52.5,104.0,0.0,0.0,0.0,0.0,0.0,104.0,0.0,0.0,0.0,0.0,0.0,0.0,0.0,922.0,Natural River sand,0.6,Straight Steel Fiber ,119.0,13.0,0.2,147.0,Polycarboxylate-based HRWRA,67.8,100 x 100 x 100 ,BS1881,130.5,0.1404011461318051,943.0
S10-F8-G2,839.0,Type I/II low-alkali portland cement,52.5,104.0,83.0,0.0,0.0,0.0,0.0,0.0,21.0,0.0,0.0,0.0,0.0,0.0,0.0,920.0,Natural River sand,0.6,Straight Steel Fiber ,119.0,13.0,0.2,147.0,Polycarboxylate-based HRWRA,59.33,100 x 100 x 100 ,BS1881,134.5,0.1404011461318051,1047.0
S10-F6-G4,839.0,Type I/II low-alkali portland cement,52.5,104.0,62.0,0.0,0.0,0.0,0.0,0.0,42.0,0.0,0.0,0.0,0.0,0.0,0.0,921.0,Natural River sand,0.6,Straight Steel Fiber ,119.0,13.0,0.2,147.0,Polycarboxylate-based HRWRA,62.15,100 x 100 x 100 ,BS1881,132.5,0.1404011461318051,1047.0
S10-N5-M5,839.0,Type I/II low-alkali portland cement,52.5,104.0,0.0,0.0,0.0,0.0,0.0,52.0,0.0,0.0,0.0,0.0,0.0,0.0,52.0,926.0,Natural River sand,0.6,Straight Steel Fiber ,119.0,13.0,0.2,147.0,Polycarboxylate-based HRWRA,64.98,100 x 100 x 100 ,BS1881,123.0,0.1477386934673366,943.0
S10-N2-M6-G2,839.0,Type I/II low-alkali portland cement,52.5,104.0,0.0,0.0,0.0,0.0,0.0,62.0,21.0,0.0,0.0,0.0,0.0,0.0,21.0,923.0,Natural River sand,0.6,Straight Steel Fiber ,119.0,13.0,0.2,147.0,Polycarboxylate-based HRWRA,67.8,100 x 100 x 100 ,BS1881,131.0,0.1432748538011695,964.0
S9-M9-G2,839.0,Type I/II low-alkali portland cement,52.5,94.0,0.0,0.0,0.0,0.0,0.0,94.0,21.0,0.0,0.0,0.0,0.0,0.0,0.0,926.0,Natural River sand,0.6,Straight Steel Fiber ,119.0,13.0,0.2,147.0,Polycarboxylate-based HRWRA,67.8,100 x 100 x 100 ,BS1881,130.0,0.140267175572519,954.0
S9-M9-G12,755.0,Type I/II low-alkali portland cement,52.5,94.0,0.0,0.0,0.0,0.0,0.0,94.0,105.0,0.0,0.0,0.0,0.0,0.0,0.0,928.0,Natural River sand,0.6,Straight Steel Fiber ,119.0,13.0,0.2,147.0,Polycarboxylate-based HRWRA,64.98,100 x 100 x 100 ,BS1881,111.5,0.140267175572519,954.0
S7.5-N2.5-M10,839.0,Type I/II low-alkali portland cement,52.5,78.0,0.0,0.0,0.0,0.0,0.0,104.0,0.0,0.0,0.0,0.0,0.0,0.0,26.0,940.0,Natural River sand,0.6,Straight Steel Fiber ,119.0,13.0,0.2,147.0,Polycarboxylate-based HRWRA,62.15,100 x 100 x 100 ,BS1881,119.0,0.1439764936336924,917.0
S7.5-M12.5,839.0,Type I/II low-alkali portland cement,52.5,78.0,0.0,0.0,0.0,0.0,0.0,130.0,0.0,0.0,0.0,0.0,0.0,0.0,0.0,934.0,Natural River sand,0.6,Straight Steel Fiber ,119.0,13.0,0.2,147.0,Polycarboxylate-based HRWRA,64.98,100 x 100 x 100 ,BS1881,121.0,0.1404011461318051,917.0
S5-M15,839.0,Type I/II low-alkali portland cement,52.5,52.0,0.0,0.0,0.0,0.0,0.0,156.0,0.0,0.0,0.0,0.0,0.0,0.0,0.0,946.0,Natural River sand,0.6,Straight Steel Fiber ,119.0,13.0,0.2,147.0,Polycarboxylate-based HRWRA,62.15,100 x 100 x 100 ,BS1881,116.0,0.1404011461318051,891.0
UHPC (U),856.0,Portland cement ,42.5,214.0,0.0,0.0,0.0,0.0,0.0,0.0,0.0,0.0,0.0,0.0,0.0,0.0,0.0,1178.0,Quartz Sand ,0.8,Straight Steel Fibers ,160.0,13.0,0.2,182.0,High Performance Water-Reducing (SP),24.6,40 X 40 X 160 ,ASTM C109,157.0,0.1700934579439252,1070.0
GUHPC1 (G1),589.0,Portland cement ,42.5,214.0,161.0,0.0,0.0,0.0,0.0,0.0,107.0,0.0,0.0,0.0,0.0,0.0,0.0,1178.0,Quartz Sand ,0.8,Straight Steel Fibers ,160.0,13.0,0.2,182.0,High Performance Water-Reducing (SP),16.1,40 X 40 X 160 ,ASTM C109,164.0,0.1699346405228758,1071.0
GUHPC2 (G2),375.0,Portland cement ,42.5,214.0,161.0,0.0,0.0,0.0,0.0,0.0,321.0,0.0,0.0,0.0,0.0,0.0,0.0,1178.0,Quartz Sand ,0.8,Straight Steel Fibers ,160.0,13.0,0.2,182.0,High Performance Water-Reducing (SP),9.1,40 X 40 X 160 ,ASTM C109,144.0,0.1699346405228758,1071.0
Control-CEM+SF,1000.0, Portland cement,52.5,250.0,0.0,0.0,0.0,0.0,0.0,0.0,0.0,0.0,0.0,0.0,0.0,0.0,0.0,1250.0,Silica sand,0.30 ,Straight Steel Fibers ,156.0,12.0,0.2,225.0,"high-performance polycarboxylate 
superplasticizer",24.8,70.7 x 70.7 x 70.7,GB/T 50081–2019,162.0,0.18,1250.0
Control-CEM+FA+SF,700.0, Portland cement,52.5,250.0,300.0,0.0,0.0,0.0,0.0,0.0,0.0,0.0,0.0,0.0,0.0,0.0,0.0,1250.0,Silica sand,0.30 ,Straight Steel Fibers ,156.0,12.0,0.2,225.0,"high-performance polycarboxylate 
superplasticizer",24.8,50 x 50 x 50 ,GB/T 50081–2019,145.1,0.18,1250.0
Control-CEM+GGBS+SF,700.0, Portland cement,52.5,250.0,0.0,0.0,0.0,0.0,0.0,0.0,300.0,0.0,0.0,0.0,0.0,0.0,0.0,1250.0,Silica sand,0.30 ,Straight Steel Fibers ,156.0,12.0,0.2,225.0,"high-performance polycarboxylate 
superplasticizer",24.8,50 x 50 x 50 ,GB/T 50081–2019,145.1,0.18,1250.0
RBP− 10CEM,900.0, Portland cement,52.5,250.0,0.0,0.0,0.0,0.0,0.0,0.0,0.0,0.0,0.0,0.0,0.0,0.0,100.0,1250.0,Silica sand,0.30 ,Straight Steel Fibers ,156.0,12.0,0.2,225.0,"high-performance polycarboxylate 
superplasticizer",24.8,70.7 x 70.7 x 70.7,GB/T 50081–2019,167.0,0.1956521739130435,1150.0
RBP− 20CEM,800.0, Portland cement,52.5,250.0,0.0,0.0,0.0,0.0,0.0,0.0,0.0,0.0,0.0,0.0,0.0,0.0,200.0,1250.0,Silica sand,0.30 ,Straight Steel Fibers ,156.0,12.0,0.2,225.0,"high-performance polycarboxylate 
superplasticizer",24.8,70.7 x 70.7 x 70.7,GB/T 50081–2019,157.0,0.2142857142857142,1050.0
RBP− 30CEM,700.0, Portland cement,52.5,250.0,0.0,0.0,0.0,0.0,0.0,0.0,0.0,0.0,0.0,0.0,0.0,0.0,300.0,1250.0,Silica sand,0.30 ,Straight Steel Fibers ,156.0,12.0,0.2,225.0,"high-performance polycarboxylate 
superplasticizer",24.8,70.7 x 70.7 x 70.7,GB/T 50081–2019,156.0,0.2368421052631578,950.0
RBP− 50CEM,500.0, Portland cement,52.5,250.0,0.0,0.0,0.0,0.0,0.0,0.0,0.0,0.0,0.0,0.0,0.0,0.0,500.0,1250.0,Silica sand,0.30 ,Straight Steel Fibers ,156.0,12.0,0.2,225.0,"high-performance polycarboxylate 
superplasticizer",24.8,70.7 x 70.7 x 70.7,GB/T 50081–2019,152.0,0.3,750.0
RBP− 70CEM,300.0, Portland cement,52.5,250.0,0.0,0.0,0.0,0.0,0.0,0.0,0.0,0.0,0.0,0.0,0.0,0.0,700.0,1250.0,Silica sand,0.30 ,Straight Steel Fibers ,156.0,12.0,0.2,225.0,"high-performance polycarboxylate 
superplasticizer",24.8,70.7 x 70.7 x 70.7,GB/T 50081–2019,132.0,0.4090909090909091,550.0
RBP− 30SF,1000.0, Portland cement,52.5,175.0,0.0,0.0,0.0,0.0,0.0,0.0,0.0,0.0,0.0,0.0,0.0,0.0,75.0,1250.0,Silica sand,0.30 ,Straight Steel Fibers ,156.0,12.0,0.2,225.0,"high-performance polycarboxylate 
superplasticizer",24.8,70.7 x 70.7 x 70.7,GB/T 50081–2019,168.0,0.1914893617021276,1175.0
RBP− 50SF,1000.0, Portland cement,52.5,125.0,0.0,0.0,0.0,0.0,0.0,0.0,0.0,0.0,0.0,0.0,0.0,0.0,125.0,1250.0,Silica sand,0.30 ,Straight Steel Fibers ,156.0,12.0,0.2,225.0,"high-performance polycarboxylate 
superplasticizer",24.8,70.7 x 70.7 x 70.7,GB/T 50081–2019,152.0,0.2,1125.0
RBP− 70SF,1000.0, Portland cement,52.5,75.0,0.0,0.0,0.0,0.0,0.0,0.0,0.0,0.0,0.0,0.0,0.0,0.0,175.0,1250.0,Silica sand,0.30 ,Straight Steel Fibers ,156.0,12.0,0.2,225.0,"high-performance polycarboxylate 
superplasticizer",24.8,70.7 x 70.7 x 70.7,GB/T 50081–2019,150.0,0.2093023255813953,1075.0
RBP− 100SF,1000.0, Portland cement,52.5,0.0,0.0,0.0,0.0,0.0,0.0,0.0,0.0,0.0,0.0,0.0,0.0,0.0,250.0,1250.0,Silica sand,0.30 ,Straight Steel Fibers ,156.0,12.0,0.2,225.0,"high-performance polycarboxylate 
superplasticizer",24.8,70.7 x 70.7 x 70.7,GB/T 50081–2019,147.0,0.225,1000.0
RBP− 30CEM+30SF,700.0, Portland cement,52.5,175.0,0.0,0.0,0.0,0.0,0.0,0.0,0.0,0.0,0.0,0.0,0.0,0.0,375.0,1250.0,Silica sand,0.30 ,Straight Steel Fibers ,156.0,12.0,0.2,225.0,"high-performance polycarboxylate 
superplasticizer",24.8,70.7 x 70.7 x 70.7,GB/T 50081–2019,166.0,0.2571428571428571,875.0
RBP− 30CEM+50SF,700.0, Portland cement,52.5,125.0,0.0,0.0,0.0,0.0,0.0,0.0,0.0,0.0,0.0,0.0,0.0,0.0,425.0,1250.0,Silica sand,0.30 ,Straight Steel Fibers ,156.0,12.0,0.2,225.0,"high-performance polycarboxylate 
superplasticizer",24.8,70.7 x 70.7 x 70.7,GB/T 50081–2019,150.0,0.2727272727272727,825.0
RBP− 30CEM+70SF,700.0, Portland cement,52.5,75.0,0.0,0.0,0.0,0.0,0.0,0.0,0.0,0.0,0.0,0.0,0.0,0.0,475.0,1250.0,Silica sand,0.30 ,Straight Steel Fibers ,156.0,12.0,0.2,225.0,"high-performance polycarboxylate 
superplasticizer",24.8,70.7 x 70.7 x 70.7,GB/T 50081–2019,147.0,0.2903225806451613,775.0
RBP− 30CEM+100SF,700.0, Portland cement,52.5,0.0,0.0,0.0,0.0,0.0,0.0,0.0,0.0,0.0,0.0,0.0,0.0,0.0,550.0,1250.0,Silica sand,0.30 ,Straight Steel Fibers ,156.0,12.0,0.2,225.0,"high-performance polycarboxylate 
superplasticizer",24.8,70.7 x 70.7 x 70.7,GB/T 50081–2019,137.0,0.3214285714285714,700.0
RBP− 70CEM+30SF,300.0, Portland cement,52.5,175.0,0.0,0.0,0.0,0.0,0.0,0.0,0.0,0.0,0.0,0.0,0.0,0.0,775.0,1250.0,Silica sand,0.30 ,Straight Steel Fibers ,156.0,12.0,0.2,225.0,"high-performance polycarboxylate 
superplasticizer",24.8,70.7 x 70.7 x 70.7,GB/T 50081–2019,130.0,0.4736842105263157,475.0
RBP− 70CEM+50SF,300.0, Portland cement,52.5,125.0,0.0,0.0,0.0,0.0,0.0,0.0,0.0,0.0,0.0,0.0,0.0,0.0,825.0,1250.0,Silica sand,0.30 ,Straight Steel Fibers ,156.0,12.0,0.2,225.0,"high-performance polycarboxylate 
superplasticizer",24.8,70.7 x 70.7 x 70.7,GB/T 50081–2019,120.5,0.5294117647058824,425.0
RBP− 70CEM+70SF,300.0, Portland cement,52.5,75.0,0.0,0.0,0.0,0.0,0.0,0.0,0.0,0.0,0.0,0.0,0.0,0.0,875.0,1250.0,Silica sand,0.30 ,Straight Steel Fibers ,156.0,12.0,0.2,225.0,"high-performance polycarboxylate 
superplasticizer",24.8,70.7 x 70.7 x 70.7,GB/T 50081–2019,108.0,0.6,375.0
RBP− 70CEM+100SF,300.0, Portland cement,52.5,0.0,0.0,0.0,0.0,0.0,0.0,0.0,0.0,0.0,0.0,0.0,0.0,0.0,950.0,1250.0,Silica sand,0.30 ,Straight Steel Fibers ,156.0,12.0,0.2,225.0,"high-performance polycarboxylate 
superplasticizer",24.8,70.7 x 70.7 x 70.7,GB/T 50081–2019,103.0,0.75,300.0
Reference,807.0,High sulfate-resistant cement (Type HS cement),52.5,225.0,0.0,0.0,243.0,0.0,0.0,0.0,0.0,0.0,0.0,0.0,0.0,0.0,0.0,972.0,Quartz sand,0.6,Straight Steel Fibers ,156.0,13.0,0.2,195.0,polycarboxylate (PCE)-based high-range water-reducing admixture (HRWRA),13.0,50 x 50 x 50,ASTM C 109,169.0,0.188953488372093,1032.0
90C/ 10GP,724.0,High sulfate-resistant cement (Type HS cement),52.5,224.0,0.0,0.0,241.0,81.0,0.0,0.0,0.0,0.0,0.0,0.0,0.0,0.0,0.0,966.0,Quartz sand,0.6,Straight Steel Fibers ,156.0,13.0,0.2,195.0,polycarboxylate (PCE)-based high-range water-reducing admixture (HRWRA),13.0,50 x 50 x 50,ASTM C 109,168.0,0.2056962025316455,948.0
80C/20GP,639.0,High sulfate-resistant cement (Type HS cement),52.5,222.0,0.0,0.0,240.0,160.0,0.0,0.0,0.0,0.0,0.0,0.0,0.0,0.0,0.0,960.0,Quartz sand,0.6,Straight Steel Fibers ,156.0,13.0,0.2,193.0,polycarboxylate (PCE)-based high-range water-reducing admixture (HRWRA),13.0,50 x 50 x 50,ASTM C 109,173.0,0.2241579558652729,861.0
70C/30GP,556.0,High sulfate-resistant cement (Type HS cement),52.5,221.0,0.0,0.0,238.0,238.0,0.0,0.0,0.0,0.0,0.0,0.0,0.0,0.0,0.0,953.0,Quartz sand,0.6,Straight Steel Fibers ,156.0,13.0,0.2,192.0,polycarboxylate (PCE)-based high-range water-reducing admixture (HRWRA),13.0,50 x 50 x 50,ASTM C 109,165.0,0.2471042471042471,777.0
60C/40GP,473.0,High sulfate-resistant cement (Type HS cement),52.5,219.0,0.0,0.0,237.0,316.0,0.0,0.0,0.0,0.0,0.0,0.0,0.0,0.0,0.0,947.0,Quartz sand,0.6,Straight Steel Fibers ,156.0,13.0,0.2,191.0,polycarboxylate (PCE)-based high-range water-reducing admixture (HRWRA),13.0,50 x 50 x 50,ASTM C 109,157.0,0.2760115606936416,692.0
50C/50GP,392.0,High sulfate-resistant cement (Type HS cement),52.5,217.0,0.0,0.0,235.0,392.0,0.0,0.0,0.0,0.0,0.0,0.0,0.0,0.0,0.0,941.0,Quartz sand,0.6,Straight Steel Fibers ,156.0,13.0,0.2,190.0,polycarboxylate (PCE)-based high-range water-reducing admixture (HRWRA),13.0,50 x 50 x 50,ASTM C 109,150.0,0.3119868637110016,609.0
50QP/50GP,807.0,High sulfate-resistant cement (Type HS cement),52.5,224.0,0.0,0.0,121.0,121.0,0.0,0.0,0.0,0.0,0.0,0.0,0.0,0.0,0.0,967.0,Quartz sand,0.6,Straight Steel Fibers ,156.0,13.0,0.2,195.0,polycarboxylate (PCE)-based high-range water-reducing admixture (HRWRA),13.0,50 x 50 x 50,ASTM C 109,172.0,0.1891367604267701,1031.0
0QP/100GP,807.0,High sulfate-resistant cement (Type HS cement),52.5,224.0,0.0,0.0,0.0,242.0,0.0,0.0,0.0,0.0,0.0,0.0,0.0,0.0,0.0,967.0,Quartz sand,0.6,Straight Steel Fibers ,156.0,13.0,0.2,195.0,polycarboxylate (PCE)-based high-range water-reducing admixture (HRWRA),13.0,50 x 50 x 50,ASTM C 109,168.0,0.1891367604267701,1031.0
80C20GP/0QP100GP,636.0,High sulfate-resistant cement (Type HS cement),52.5,221.0,0.0,0.0,0.0,398.0,0.0,0.0,0.0,0.0,0.0,0.0,0.0,0.0,0.0,955.0,Quartz sand,0.6,Straight Steel Fibers ,156.0,13.0,0.2,193.0,polycarboxylate (PCE)-based high-range water-reducing admixture (HRWRA),13.0,50 x 50 x 50,ASTM C 109,168.0,0.2252042007001166,857.0
80C20GP/0QP100GP-F,623.0,High sulfate-resistant cement (Type HS cement),52.5,216.0,0.0,0.0,0.0,390.0,0.0,0.0,0.0,0.0,0.0,0.0,0.0,0.0,0.0,935.0,Quartz sand,0.6,Straight Steel Fibers ,158.0,13.0,0.2,188.0,polycarboxylate (PCE)-based high-range water-reducing admixture (HRWRA),13.0,50 x 50 x 50,ASTM C 109,172.0,0.2240762812872467,839.0
Reference,807.0,High sulfate-resistant cement (Type HS cement),52.5,225.0,0.0,0.0,243.0,0.0,0.0,0.0,0.0,0.0,0.0,0.0,0.0,0.0,0.0,972.0,Quartz sand,0.6,Straight Steel Fibers ,156.0,13.0,0.2,195.0,polycarboxylate (PCE)-based high-range water-reducing admixture (HRWRA),13.0,50 x 50 x 50,ASTM C 109,205.0,0.188953488372093,1032.0
90C/ 10GP,724.0,High sulfate-resistant cement (Type HS cement),52.5,224.0,0.0,0.0,241.0,81.0,0.0,0.0,0.0,0.0,0.0,0.0,0.0,0.0,0.0,966.0,Quartz sand,0.6,Straight Steel Fibers ,156.0,13.0,0.2,195.0,polycarboxylate (PCE)-based high-range water-reducing admixture (HRWRA),13.0,50 x 50 x 50,ASTM C 109,210.0,0.2056962025316455,948.0
80C/20GP,639.0,High sulfate-resistant cement (Type HS cement),52.5,222.0,0.0,0.0,240.0,160.0,0.0,0.0,0.0,0.0,0.0,0.0,0.0,0.0,0.0,960.0,Quartz sand,0.6,Straight Steel Fibers ,156.0,13.0,0.2,193.0,polycarboxylate (PCE)-based high-range water-reducing admixture (HRWRA),13.0,50 x 50 x 50,ASTM C 109,212.0,0.2241579558652729,861.0
70C/30GP,556.0,High sulfate-resistant cement (Type HS cement),52.5,221.0,0.0,0.0,238.0,238.0,0.0,0.0,0.0,0.0,0.0,0.0,0.0,0.0,0.0,953.0,Quartz sand,0.6,Straight Steel Fibers ,156.0,13.0,0.2,192.0,polycarboxylate (PCE)-based high-range water-reducing admixture (HRWRA),13.0,50 x 50 x 50,ASTM C 109,197.0,0.2471042471042471,777.0
60C/40GP,473.0,High sulfate-resistant cement (Type HS cement),52.5,219.0,0.0,0.0,237.0,316.0,0.0,0.0,0.0,0.0,0.0,0.0,0.0,0.0,0.0,947.0,Quartz sand,0.6,Straight Steel Fibers ,156.0,13.0,0.2,191.0,polycarboxylate (PCE)-based high-range water-reducing admixture (HRWRA),13.0,50 x 50 x 50,ASTM C 109,195.0,0.2760115606936416,692.0
50C/50GP,392.0,High sulfate-resistant cement (Type HS cement),52.5,217.0,0.0,0.0,235.0,392.0,0.0,0.0,0.0,0.0,0.0,0.0,0.0,0.0,0.0,941.0,Quartz sand,0.6,Straight Steel Fibers ,156.0,13.0,0.2,190.0,polycarboxylate (PCE)-based high-range water-reducing admixture (HRWRA),13.0,50 x 50 x 50,ASTM C 109,190.0,0.3119868637110016,609.0
50QP/50GP,807.0,High sulfate-resistant cement (Type HS cement),52.5,224.0,0.0,0.0,121.0,121.0,0.0,0.0,0.0,0.0,0.0,0.0,0.0,0.0,0.0,967.0,Quartz sand,0.6,Straight Steel Fibers ,156.0,13.0,0.2,195.0,polycarboxylate (PCE)-based high-range water-reducing admixture (HRWRA),13.0,50 x 50 x 50,ASTM C 109,222.0,0.1891367604267701,1031.0
0QP/100GP,807.0,High sulfate-resistant cement (Type HS cement),52.5,224.0,0.0,0.0,0.0,242.0,0.0,0.0,0.0,0.0,0.0,0.0,0.0,0.0,0.0,967.0,Quartz sand,0.6,Straight Steel Fibers ,156.0,13.0,0.2,195.0,polycarboxylate (PCE)-based high-range water-reducing admixture (HRWRA),13.0,50 x 50 x 50,ASTM C 109,234.0,0.1891367604267701,1031.0
80C20GP/0QP100GP,636.0,High sulfate-resistant cement (Type HS cement),52.5,221.0,0.0,0.0,0.0,398.0,0.0,0.0,0.0,0.0,0.0,0.0,0.0,0.0,0.0,955.0,Quartz sand,0.6,Straight Steel Fibers ,156.0,13.0,0.2,193.0,polycarboxylate (PCE)-based high-range water-reducing admixture (HRWRA),13.0,50 x 50 x 50,ASTM C 109,212.0,0.2252042007001166,857.0
80C20GP/0QP100GP-F,623.0,High sulfate-resistant cement (Type HS cement),52.5,216.0,0.0,0.0,0.0,390.0,0.0,0.0,0.0,0.0,0.0,0.0,0.0,0.0,0.0,935.0,Quartz sand,0.6,Straight Steel Fibers ,158.0,13.0,0.2,188.0,polycarboxylate (PCE)-based high-range water-reducing admixture (HRWRA),13.0,50 x 50 x 50,ASTM C 109,220.0,0.2240762812872467,839.0
BMWR,900.0,"Ordinary Portland cement
ASTM C150 type I",52.5,220.0,0.0,0.0,0.0,0.0,0.0,0.0,0.0,0.0,0.0,0.0,0.0,0.0,0.0,1005.0,Fine dune sand,0.6,Straight Steel Fibers ,157.0,12.7,0.15,162.0,polycarboxylic-based ether hyperplasticiser,40.0,40 x 40 x 160 ,ASTM C109,161.0,0.1446428571428571,1120.0
NP40RMS,900.0,"Ordinary Portland cement
ASTM C150 type I",52.5,132.0,0.0,0.0,0.0,0.0,0.0,0.0,0.0,0.0,0.0,0.0,0.0,0.0,88.0,1030.0,Fine dune sand,0.6,Straight Steel Fibers ,157.0,12.7,0.15,162.0,polycarboxylic-based ether hyperplasticiser,40.0,40 x 40 x 160 ,ASTM C109,147.0,0.1569767441860465,1032.0
NP60RMS,900.0,"Ordinary Portland cement
ASTM C150 type I",52.5,88.0,0.0,0.0,0.0,0.0,0.0,0.0,0.0,0.0,0.0,0.0,0.0,0.0,132.0,1042.0,Fine dune sand,0.6,Straight Steel Fibers ,157.0,12.7,0.15,162.0,polycarboxylic-based ether hyperplasticiser,40.0,40 x 40 x 160 ,ASTM C109,154.0,0.1639676113360323,988.0
NP80RMS,900.0,"Ordinary Portland cement
ASTM C150 type I",52.5,44.0,0.0,0.0,0.0,0.0,0.0,0.0,0.0,0.0,0.0,0.0,0.0,0.0,176.0,1055.0,Fine dune sand,0.6,Straight Steel Fibers ,157.0,12.7,0.15,162.0,polycarboxylic-based ether hyperplasticiser,40.0,40 x 40 x 160 ,ASTM C109,136.0,0.1716101694915254,944.0
FA40RMS,900.0,"Ordinary Portland cement
ASTM C150 type I",52.5,132.0,88.0,0.0,0.0,0.0,0.0,0.0,0.0,0.0,0.0,0.0,0.0,0.0,0.0,1030.0,Fine dune sand,0.6,Straight Steel Fibers ,157.0,12.7,0.15,162.0,polycarboxylic-based ether hyperplasticiser,40.0,40 x 40 x 160 ,ASTM C109,150.0,0.1446428571428571,1120.0
FA60RMS,900.0,"Ordinary Portland cement
ASTM C150 type I",52.5,88.0,132.0,0.0,0.0,0.0,0.0,0.0,0.0,0.0,0.0,0.0,0.0,0.0,0.0,1042.0,Fine dune sand,0.6,Straight Steel Fibers ,157.0,12.7,0.15,162.0,polycarboxylic-based ether hyperplasticiser,40.0,40 x 40 x 160 ,ASTM C109,158.0,0.1446428571428571,1120.0
FA80RMS,900.0,"Ordinary Portland cement
ASTM C150 type I",52.5,44.0,176.0,0.0,0.0,0.0,0.0,0.0,0.0,0.0,0.0,0.0,0.0,0.0,0.0,1055.0,Fine dune sand,0.6,Straight Steel Fibers ,157.0,12.7,0.15,162.0,polycarboxylic-based ether hyperplasticiser,40.0,40 x 40 x 160 ,ASTM C109,143.0,0.1446428571428571,1120.0
LSP05RMS,900.0,"Ordinary Portland cement
ASTM C150 type I",52.5,209.0,0.0,11.0,0.0,0.0,0.0,0.0,0.0,0.0,0.0,0.0,0.0,0.0,0.0,1000.0,Fine dune sand,0.6,Straight Steel Fibers ,157.0,12.7,0.15,162.0,polycarboxylic-based ether hyperplasticiser,40.0,40 x 40 x 160 ,ASTM C109,159.0,0.1460775473399459,1109.0
LSP10RMS,900.0,"Ordinary Portland cement
ASTM C150 type I",52.5,198.0,0.0,22.0,0.0,0.0,0.0,0.0,0.0,0.0,0.0,0.0,0.0,0.0,0.0,990.0,Fine dune sand,0.6,Straight Steel Fibers ,157.0,12.7,0.15,162.0,polycarboxylic-based ether hyperplasticiser,40.0,40 x 40 x 160 ,ASTM C109,146.0,0.1475409836065573,1098.0
LSP20RMS,900.0,"Ordinary Portland cement
ASTM C150 type I",52.5,176.0,0.0,44.0,0.0,0.0,0.0,0.0,0.0,0.0,0.0,0.0,0.0,0.0,0.0,985.0,Fine dune sand,0.6,Straight Steel Fibers ,157.0,12.7,0.15,162.0,polycarboxylic-based ether hyperplasticiser,40.0,40 x 40 x 160 ,ASTM C109,152.0,0.1505576208178438,1076.0
CKD05RMS,900.0,"Ordinary Portland cement
ASTM C150 type I",52.5,209.0,0.0,0.0,0.0,0.0,0.0,0.0,0.0,0.0,0.0,0.0,0.0,0.0,11.0,1008.0,Fine dune sand,0.6,Straight Steel Fibers ,157.0,12.7,0.15,162.0,polycarboxylic-based ether hyperplasticiser,40.0,40 x 40 x 160 ,ASTM C109,144.0,0.1460775473399459,1109.0
CKD10RMS,900.0,"Ordinary Portland cement
ASTM C150 type I",52.5,198.0,0.0,0.0,0.0,0.0,0.0,0.0,0.0,0.0,0.0,0.0,0.0,0.0,22.0,1000.0,Fine dune sand,0.6,Straight Steel Fibers ,157.0,12.7,0.15,162.0,polycarboxylic-based ether hyperplasticiser,40.0,40 x 40 x 160 ,ASTM C109,142.0,0.1475409836065573,1098.0
CKD20RMS,900.0,"Ordinary Portland cement
ASTM C150 type I",52.5,176.0,0.0,0.0,0.0,0.0,0.0,0.0,0.0,0.0,0.0,0.0,0.0,0.0,44.0,1015.0,Fine dune sand,0.6,Straight Steel Fibers ,157.0,12.7,0.15,162.0,polycarboxylic-based ether hyperplasticiser,40.0,40 x 40 x 160 ,ASTM C109,152.0,0.1505576208178438,1076.0
PSS05RMS,900.0,"Ordinary Portland cement
ASTM C150 type I",52.5,209.0,0.0,0.0,0.0,0.0,0.0,0.0,0.0,11.0,0.0,0.0,0.0,0.0,0.0,1010.0,Fine dune sand,0.6,Straight Steel Fibers ,157.0,12.7,0.15,162.0,polycarboxylic-based ether hyperplasticiser,40.0,40 x 40 x 160 ,ASTM C109,134.0,0.1460775473399459,1109.0
PSS10RMS,900.0,"Ordinary Portland cement
ASTM C150 type I",52.5,198.0,0.0,0.0,0.0,0.0,0.0,0.0,0.0,22.0,0.0,0.0,0.0,0.0,0.0,1000.0,Fine dune sand,0.6,Straight Steel Fibers ,157.0,12.7,0.15,162.0,polycarboxylic-based ether hyperplasticiser,40.0,40 x 40 x 160 ,ASTM C109,140.0,0.1475409836065573,1098.0
PSS20RMS,900.0,"Ordinary Portland cement
ASTM C150 type I",52.5,176.0,0.0,0.0,0.0,0.0,0.0,0.0,0.0,44.0,0.0,0.0,0.0,0.0,0.0,1025.0,Fine dune sand,0.6,Straight Steel Fibers ,157.0,12.7,0.15,162.0,polycarboxylic-based ether hyperplasticiser,40.0,40 x 40 x 160 ,ASTM C109,161.0,0.1505576208178438,1076.0
LSP05RSAND,900.0,"Ordinary Portland cement
ASTM C150 type I",52.5,220.0,0.0,47.0,0.0,0.0,0.0,0.0,0.0,0.0,0.0,0.0,0.0,0.0,0.0,931.0,Fine dune sand,0.6,Straight Steel Fibers ,157.0,12.7,0.15,162.0,polycarboxylic-based ether hyperplasticiser,40.0,40 x 40 x 160 ,ASTM C109,125.0,0.1446428571428571,1120.0
LSP10RSAND,900.0,"Ordinary Portland cement
ASTM C150 type I",52.5,220.0,0.0,87.0,0.0,0.0,0.0,0.0,0.0,0.0,0.0,0.0,0.0,0.0,0.0,868.0,Fine dune sand,0.6,Straight Steel Fibers ,157.0,12.7,0.15,162.0,polycarboxylic-based ether hyperplasticiser,40.0,40 x 40 x 160 ,ASTM C109,163.0,0.1446428571428571,1120.0
LSP20RSAND,900.0,"Ordinary Portland cement
ASTM C150 type I",52.5,220.0,0.0,153.0,0.0,0.0,0.0,0.0,0.0,0.0,0.0,0.0,0.0,0.0,0.0,764.0,Fine dune sand,0.6,Straight Steel Fibers ,157.0,12.7,0.15,162.0,polycarboxylic-based ether hyperplasticiser,40.0,40 x 40 x 160 ,ASTM C109,132.0,0.1446428571428571,1120.0
CKD05RSAND,900.0,"Ordinary Portland cement
ASTM C150 type I",52.5,220.0,0.0,0.0,0.0,0.0,0.0,0.0,0.0,0.0,0.0,0.0,0.0,0.0,48.0,962.0,Fine dune sand,0.6,Straight Steel Fibers ,157.0,12.7,0.15,162.0,polycarboxylic-based ether hyperplasticiser,40.0,40 x 40 x 160 ,ASTM C109,153.0,0.1446428571428571,1120.0
CKD10RSAND,900.0,"Ordinary Portland cement
ASTM C150 type I",52.5,220.0,0.0,0.0,0.0,0.0,0.0,0.0,0.0,0.0,0.0,0.0,0.0,0.0,92.0,922.0,Fine dune sand,0.6,Straight Steel Fibers ,157.0,12.7,0.15,162.0,polycarboxylic-based ether hyperplasticiser,40.0,40 x 40 x 160 ,ASTM C109,135.0,0.1446428571428571,1120.0
CKD20RSAND,900.0,"Ordinary Portland cement
ASTM C150 type I",52.5,220.0,0.0,0.0,0.0,0.0,0.0,0.0,0.0,0.0,0.0,0.0,0.0,0.0,170.0,851.0,Fine dune sand,0.6,Straight Steel Fibers ,157.0,12.7,0.15,162.0,polycarboxylic-based ether hyperplasticiser,40.0,40 x 40 x 160 ,ASTM C109,100.0,0.1446428571428571,1120.0
PSS05RSAND,900.0,"Ordinary Portland cement
ASTM C150 type I",52.5,220.0,0.0,0.0,0.0,0.0,0.0,0.0,0.0,49.0,0.0,0.0,0.0,0.0,0.0,972.0,Fine dune sand,0.6,Straight Steel Fibers ,157.0,12.7,0.15,162.0,polycarboxylic-based ether hyperplasticiser,40.0,40 x 40 x 160 ,ASTM C109,161.0,0.1446428571428571,1120.0
PSS10RSAND,900.0,"Ordinary Portland cement
ASTM C150 type I",52.5,220.0,0.0,0.0,0.0,0.0,0.0,0.0,0.0,94.0,0.0,0.0,0.0,0.0,0.0,942.0,Fine dune sand,0.6,Straight Steel Fibers ,157.0,12.7,0.15,162.0,polycarboxylic-based ether hyperplasticiser,40.0,40 x 40 x 160 ,ASTM C109,153.0,0.1446428571428571,1120.0
PSS20RSAND,900.0,"Ordinary Portland cement
ASTM C150 type I",52.5,220.0,0.0,0.0,0.0,0.0,0.0,0.0,0.0,177.0,0.0,0.0,0.0,0.0,0.0,886.0,Fine dune sand,0.6,Straight Steel Fibers ,157.0,12.7,0.15,162.0,polycarboxylic-based ether hyperplasticiser,40.0,40 x 40 x 160 ,ASTM C109,160.0,0.1446428571428571,1120.0
SF,828.0,Portland cement CEM I 52.5 N,52.5,207.0,0.0,0.0,0.0,0.0,0.0,0.0,0.0,0.0,0.0,0.0,0.0,0.0,0.0,911.0,silica sand,0.3,Straight Steel Fibers ,156.0,13.0,0.2,224.6,polycarboxylate ether-based superplasticizers (SPs),26.4,40 x 40 x 160 ,NF EN196-1,98.0,0.2170048309178744,1035.0
 SFF,818.0,Portland cement CEM I 52.5 N,52.5,204.0,0.0,0.0,0.0,0.0,0.0,0.0,0.0,0.0,0.0,0.0,0.0,0.0,0.0,899.0,silica sand,0.3,Straight Steel Fibers ,164.0,13.0,0.16,221.8,polycarboxylate ether-based superplasticizers (SPs),26.0,40 x 40 x 160 ,NF EN196-1,192.0,0.2170254403131115,1022.0
SFQ,726.0,Portland cement CEM I 52.5 N,52.5,181.0,0.0,0.0,290.0,0.0,0.0,0.0,0.0,0.0,0.0,0.0,0.0,0.0,0.0,789.0,silica sand,0.3,Straight Steel Fibers ,156.0,13.0,0.2,196.9,polycarboxylate ether-based superplasticizers (SPs),23.1,40 x 40 x 160 ,NF EN196-1,119.0,0.2170893054024255,907.0
 SFQF,691.0,Portland cement CEM I 52.5 N,52.5,172.0,0.0,0.0,276.0,0.0,0.0,0.0,0.0,0.0,0.0,0.0,0.0,0.0,0.0,759.0,silica sand,0.3,Straight Steel Fibers ,138.0,13.0,0.16,187.3,polycarboxylate ether-based superplasticizers (SPs),22.0,40 x 40 x 160 ,NF EN196-1,155.0,0.2170336037079953,863.0
MK,828.0,Portland cement CEM I 52.5 N,52.5,0.0,0.0,0.0,0.0,0.0,0.0,207.0,0.0,0.0,0.0,0.0,0.0,0.0,0.0,911.0,silica sand,0.3,Straight Steel Fibers ,156.0,13.0,0.2,224.6,polycarboxylate ether-based superplasticizers (SPs),26.4,40 x 40 x 160 ,NF EN196-1,109.0,0.2170048309178744,828.0
MKF,824.0,Portland cement CEM I 52.5 N,52.5,0.0,0.0,0.0,0.0,0.0,0.0,204.0,0.0,0.0,0.0,0.0,0.0,0.0,0.0,899.0,silica sand,0.3,Straight Steel Fibers ,164.0,13.0,0.16,221.8,polycarboxylate ether-based superplasticizers (SPs),26.0,40 x 40 x 160 ,NF EN196-1,161.0,0.2157587548638132,824.0
MKQ,726.0,Portland cement CEM I 52.5 N,52.5,0.0,0.0,0.0,290.0,0.0,0.0,181.0,0.0,0.0,0.0,0.0,0.0,0.0,0.0,789.0,silica sand,0.3,Straight Steel Fibers ,156.0,13.0,0.2,196.9,polycarboxylate ether-based superplasticizers (SPs),23.1,40 x 40 x 160 ,NF EN196-1,120.0,0.2170893054024255,726.0
MKQF,691.0,Portland cement CEM I 52.5 N,52.5,0.0,0.0,0.0,276.0,0.0,0.0,172.0,0.0,0.0,0.0,0.0,0.0,0.0,0.0,759.0,silica sand,0.3,Straight Steel Fibers ,138.0,13.0,0.16,187.3,polycarboxylate ether-based superplasticizers (SPs),22.0,40 x 40 x 160 ,NF EN196-1,146.0,0.2170336037079953,691.0
SF,828.0,Portland cement CEM I 52.5 N,52.5,207.0,0.0,0.0,0.0,0.0,0.0,0.0,0.0,0.0,0.0,0.0,0.0,0.0,0.0,911.0,silica sand,0.3,Straight Steel Fibers ,156.0,13.0,0.2,224.6,polycarboxylate ether-based superplasticizers (SPs),26.4,40 x 40 x 160 ,NF EN196-1,133.0,0.2170048309178744,1035.0
 SFF,818.0,Portland cement CEM I 52.5 N,52.5,204.0,0.0,0.0,0.0,0.0,0.0,0.0,0.0,0.0,0.0,0.0,0.0,0.0,0.0,899.0,silica sand,0.3,Straight Steel Fibers ,164.0,13.0,0.16,221.8,polycarboxylate ether-based superplasticizers (SPs),26.0,40 x 40 x 160 ,NF EN196-1,204.0,0.2170254403131115,1022.0
SFQ,726.0,Portland cement CEM I 52.5 N,52.5,181.0,0.0,0.0,290.0,0.0,0.0,0.0,0.0,0.0,0.0,0.0,0.0,0.0,0.0,789.0,silica sand,0.3,Straight Steel Fibers ,156.0,13.0,0.2,196.9,polycarboxylate ether-based superplasticizers (SPs),23.1,40 x 40 x 160 ,NF EN196-1,178.0,0.2170893054024255,907.0
 SFQF,691.0,Portland cement CEM I 52.5 N,52.5,172.0,0.0,0.0,276.0,0.0,0.0,0.0,0.0,0.0,0.0,0.0,0.0,0.0,0.0,759.0,silica sand,0.3,Straight Steel Fibers ,138.0,13.0,0.16,187.3,polycarboxylate ether-based superplasticizers (SPs),22.0,40 x 40 x 160 ,NF EN196-1,216.0,0.2170336037079953,863.0
MK,828.0,Portland cement CEM I 52.5 N,52.5,0.0,0.0,0.0,0.0,0.0,0.0,207.0,0.0,0.0,0.0,0.0,0.0,0.0,0.0,911.0,silica sand,0.3,Straight Steel Fibers ,156.0,13.0,0.2,224.6,polycarboxylate ether-based superplasticizers (SPs),26.4,40 x 40 x 160 ,NF EN196-1,126.0,0.2170048309178744,828.0
MKF,824.0,Portland cement CEM I 52.5 N,52.5,0.0,0.0,0.0,0.0,0.0,0.0,204.0,0.0,0.0,0.0,0.0,0.0,0.0,0.0,899.0,silica sand,0.3,Straight Steel Fibers ,164.0,13.0,0.16,221.8,polycarboxylate ether-based superplasticizers (SPs),26.0,40 x 40 x 160 ,NF EN196-1,195.0,0.2157587548638132,824.0
MKQ,726.0,Portland cement CEM I 52.5 N,52.5,0.0,0.0,0.0,290.0,0.0,0.0,181.0,0.0,0.0,0.0,0.0,0.0,0.0,0.0,789.0,silica sand,0.3,Straight Steel Fibers ,156.0,13.0,0.2,196.9,polycarboxylate ether-based superplasticizers (SPs),23.1,40 x 40 x 160 ,NF EN196-1,150.0,0.2170893054024255,726.0
MKQF,691.0,Portland cement CEM I 52.5 N,52.5,0.0,0.0,0.0,276.0,0.0,0.0,172.0,0.0,0.0,0.0,0.0,0.0,0.0,0.0,759.0,silica sand,0.3,Straight Steel Fibers ,138.0,13.0,0.16,187.3,polycarboxylate ether-based superplasticizers (SPs),22.0,40 x 40 x 160 ,NF EN196-1,205.0,0.2170336037079953,691.0
SF,828.0,Portland cement CEM I 52.5 N,52.5,207.0,0.0,0.0,0.0,0.0,0.0,0.0,0.0,0.0,0.0,0.0,0.0,0.0,0.0,911.0,silica sand,0.3,Straight Steel Fibers ,156.0,13.0,0.2,224.6,polycarboxylate ether-based superplasticizers (SPs),26.4,40 x 40 x 160 ,NF EN196-1,141.0,0.2170048309178744,1035.0
 SFF,818.0,Portland cement CEM I 52.5 N,52.5,204.0,0.0,0.0,0.0,0.0,0.0,0.0,0.0,0.0,0.0,0.0,0.0,0.0,0.0,899.0,silica sand,0.3,Straight Steel Fibers ,164.0,13.0,0.16,221.8,polycarboxylate ether-based superplasticizers (SPs),26.0,40 x 40 x 160 ,NF EN196-1,234.0,0.2170254403131115,1022.0
SFQ,726.0,Portland cement CEM I 52.5 N,52.5,181.0,0.0,0.0,290.0,0.0,0.0,0.0,0.0,0.0,0.0,0.0,0.0,0.0,0.0,789.0,silica sand,0.3,Straight Steel Fibers ,156.0,13.0,0.2,196.9,polycarboxylate ether-based superplasticizers (SPs),23.1,40 x 40 x 160 ,NF EN196-1,183.0,0.2170893054024255,907.0
 SFQF,691.0,Portland cement CEM I 52.5 N,52.5,172.0,0.0,0.0,276.0,0.0,0.0,0.0,0.0,0.0,0.0,0.0,0.0,0.0,0.0,759.0,silica sand,0.3,Straight Steel Fibers ,138.0,13.0,0.16,187.3,polycarboxylate ether-based superplasticizers (SPs),22.0,40 x 40 x 160 ,NF EN196-1,243.0,0.2170336037079953,863.0
MK,828.0,Portland cement CEM I 52.5 N,52.5,0.0,0.0,0.0,0.0,0.0,0.0,207.0,0.0,0.0,0.0,0.0,0.0,0.0,0.0,911.0,silica sand,0.3,Straight Steel Fibers ,156.0,13.0,0.2,224.6,polycarboxylate ether-based superplasticizers (SPs),26.4,40 x 40 x 160 ,NF EN196-1,140.0,0.2170048309178744,828.0
MKF,824.0,Portland cement CEM I 52.5 N,52.5,0.0,0.0,0.0,0.0,0.0,0.0,204.0,0.0,0.0,0.0,0.0,0.0,0.0,0.0,899.0,silica sand,0.3,Straight Steel Fibers ,164.0,13.0,0.16,221.8,polycarboxylate ether-based superplasticizers (SPs),26.0,40 x 40 x 160 ,NF EN196-1,212.0,0.2157587548638132,824.0
MKQ,726.0,Portland cement CEM I 52.5 N,52.5,0.0,0.0,0.0,290.0,0.0,0.0,181.0,0.0,0.0,0.0,0.0,0.0,0.0,0.0,789.0,silica sand,0.3,Straight Steel Fibers ,156.0,13.0,0.2,196.9,polycarboxylate ether-based superplasticizers (SPs),23.1,40 x 40 x 160 ,NF EN196-1,167.0,0.2170893054024255,726.0
MKQF,691.0,Portland cement CEM I 52.5 N,52.5,0.0,0.0,0.0,276.0,0.0,0.0,172.0,0.0,0.0,0.0,0.0,0.0,0.0,0.0,759.0,silica sand,0.3,Straight Steel Fibers ,138.0,13.0,0.16,187.3,polycarboxylate ether-based superplasticizers (SPs),22.0,40 x 40 x 160 ,NF EN196-1,230.0,0.2170336037079953,691.0
 UHPC    ,833.0, Portland cement (US) Type I,52.5,208.25,0.0,0.0,0.0,208.25,0.0,0.0,0.0,0.0,0.0,0.0,0.0,0.0,0.0,1149.54,Locally available sand,0.6,Straight Steel Fibers ,156.0,13.0,0.2,183.26,HRWR based on polycarboxylate ether,4.498200000000001,50 x 50 x 100,ASTM C109,192.0,0.176,1041.25
 UHPFRC  ,833.0, Portland cement (US) Type I,52.5,208.25,0.0,0.0,0.0,208.25,0.0,0.0,0.0,0.0,0.0,0.0,0.0,0.0,0.0,1074.57,Locally available sand,0.6,Straight Steel Fibers ,156.0,13.0,0.2,183.26,HRWR based on polycarboxylate ether,4.498200000000001,50 x 50 x 100,ASTM C109,201.0,0.176,1041.25
 UHPGC1  ,833.0, Portland cement (US) Type I,52.5,208.25,0.0,0.0,0.0,249.9,0.0,0.0,0.0,0.0,0.0,0.0,0.0,0.0,0.0,1399.44,Locally available sand,0.6,Straight Steel Fibers ,195.0,13.0,0.2,183.26,HRWR based on polycarboxylate ether,5.9976,50 x 50 x 100,ASTM C109,175.0,0.176,1041.25
 UHPGC2  ,833.0, Portland cement (US) Type I,52.5,208.25,0.0,0.0,0.0,249.9,0.0,0.0,0.0,0.0,0.0,0.0,0.0,0.0,0.0,1399.44,Locally available sand,0.6,Straight Steel Fibers ,156.0,13.0,0.2,183.26,HRWR based on polycarboxylate ether,5.9976,50 x 50 x 100,ASTM C109,171.0,0.176,1041.25
 UHPGC3  ,833.0, Portland cement (US) Type I,52.5,208.25,0.0,0.0,0.0,208.25,0.0,0.0,0.0,0.0,0.0,0.0,0.0,0.0,0.0,1149.54,Locally available sand,0.6,Straight Steel Fibers ,156.0,13.0,0.2,166.60000000000002,HRWR based on polycarboxylate ether,5.9976,50 x 50 x 100,ASTM C109,190.0,0.16,1041.25
 UHPGC4  ,833.0, Portland cement (US) Type I,52.5,208.25,0.0,0.0,0.0,208.25,0.0,0.0,0.0,0.0,0.0,0.0,0.0,0.0,0.0,1132.88,Locally available sand,0.6,Straight Steel Fibers ,156.0,13.0,0.2,149.94,HRWR based on polycarboxylate ether,7.496999999999999,50 x 50 x 100,ASTM C109,163.0,0.144,1041.25
 QP/GP0             ,735.0,Portland cement CEM I 52.5 R,52.5,99.0,0.0,0.0,412.0,0.0,0.0,0.0,0.0,0.0,0.0,0.0,0.0,0.0,0.0,962.0,Quartz sand,0.3,Straight Steel Fibers ,156.0,13.0,0.2,186.0," superplasticizer (SP) based on polycarboxylic
ether (PCE) polymers",30.65,cylinders 50 X 50,EN 12390-4,182.0,0.2230215827338129,834.0
 QP/GP100           ,735.0,Portland cement CEM I 52.5 R,52.5,0.0,0.0,0.0,0.0,391.0,0.0,0.0,0.0,0.0,0.0,0.0,0.0,0.0,0.0,962.0,Quartz sand,0.3,Straight Steel Fibers ,156.0,13.0,0.2,186.0," superplasticizer (SP) based on polycarboxylic
ether (PCE) polymers",30.65,cylinders 50 X 50,EN 12390-4,221.0,0.2530612244897959,735.0
 QP/GP100SF/GP100   ,735.0,Portland cement CEM I 52.5 R,52.5,0.0,0.0,0.0,0.0,489.0,0.0,0.0,0.0,0.0,0.0,0.0,0.0,0.0,0.0,962.0,Quartz sand,0.3,Straight Steel Fibers ,156.0,13.0,0.2,186.0," superplasticizer (SP) based on polycarboxylic
ether (PCE) polymers",30.65,cylinders 50 X 50,EN 12390-4,185.0,0.2530612244897959,735.0
 SF/GP100           ,735.0,Portland cement CEM I 52.5 R,52.5,0.0,0.0,0.0,412.0,99.0,0.0,0.0,0.0,0.0,0.0,0.0,0.0,0.0,0.0,962.0,Quartz sand,0.3,Straight Steel Fibers ,156.0,13.0,0.2,186.0," superplasticizer (SP) based on polycarboxylic
ether (PCE) polymers",30.65,cylinders 50 X 50,EN 12390-4,153.0,0.2530612244897959,735.0
 N1  ,669.0,Portland cement type I 52.5 R,52.5,134.0,0.0,0.0,282.0,0.0,0.0,0.0,0.0,0.0,0.0,0.0,0.0,0.0,0.0,924.0,Silica sand,0.6,Straight Steel Fibers ,90.0,13.0,0.2,187.0, polycarboxylate ether based superplasticizers (SP),33.0,40 x 40 x 40,EN 196-1,156.0,0.2328767123287671,803.0
 N2  ,673.0,Portland cement type I 52.5 R,52.5,132.0,0.0,0.0,281.0,0.0,0.0,0.0,0.0,0.0,0.0,0.0,0.0,0.0,0.0,920.0,Silica sand,0.6,Straight Steel Fibers ,98.0,13.0,0.2,190.0, polycarboxylate ether based superplasticizers (SP),30.0,40 x 40 x 40,EN 196-1,156.0,0.2360248447204969,805.0
 N3  ,675.0,Portland cement type I 52.5 R,52.5,210.0,0.0,0.0,167.0,0.0,0.0,0.0,0.0,0.0,0.0,0.0,0.0,0.0,0.0,984.0,Silica sand,0.6,Straight Steel Fibers ,30.0,13.0,0.2,183.0, polycarboxylate ether based superplasticizers (SP),31.0,40 x 40 x 40,EN 196-1,160.0,0.2067796610169491,885.0
 N4  ,726.0,Portland cement type I 52.5 R,52.5,193.0,0.0,0.0,211.0,0.0,0.0,0.0,0.0,0.0,0.0,0.0,0.0,0.0,0.0,868.0,Silica sand,0.6,Straight Steel Fibers ,113.0,13.0,0.2,191.0, polycarboxylate ether based superplasticizers (SP),30.0,40 x 40 x 40,EN 196-1,187.0,0.2078346028291621,919.0
F0,935.0,Type I portland cement,52.5,251.0,0.0,0.0,205.0,0.0,0.0,0.0,0.0,0.0,0.0,0.0,0.0,0.0,0.0,824.0,Quartz Sand,0.45,Straight Steel Fibers ,156.0,13.0,0.2,194.0,Polycarboxylate-based HRWR,14.7,50 × 50 × 50,ASTM C109/C109M,198.9,0.163575042158516,1186.0
F20,748.0,Type I portland cement,52.5,251.0,187.0,0.0,205.0,0.0,0.0,0.0,0.0,0.0,0.0,0.0,0.0,0.0,0.0,824.0,Quartz Sand,0.45,Straight Steel Fibers ,156.0,13.0,0.2,194.0,Polycarboxylate-based HRWR,14.7,50 × 50 × 50,ASTM C109/C109M,179.2,0.163575042158516,1186.0
F40,561.0,Type I portland cement,52.5,251.0,374.0,0.0,205.0,0.0,0.0,0.0,0.0,0.0,0.0,0.0,0.0,0.0,0.0,824.0,Quartz Sand,0.45,Straight Steel Fibers ,156.0,13.0,0.2,194.0,Polycarboxylate-based HRWR,14.7,50 × 50 × 50,ASTM C109/C109M,152.6,0.163575042158516,1186.0
F60,374.0,Type I portland cement,52.5,251.0,561.0,0.0,205.0,0.0,0.0,0.0,0.0,0.0,0.0,0.0,0.0,0.0,0.0,824.0,Quartz Sand,0.45,Straight Steel Fibers ,156.0,13.0,0.2,194.0,Polycarboxylate-based HRWR,14.7,50 × 50 × 50,ASTM C109/C109M,123.5,0.163575042158516,1186.0
F70,281.0,Type I portland cement,52.5,251.0,655.0,0.0,205.0,0.0,0.0,0.0,0.0,0.0,0.0,0.0,0.0,0.0,0.0,824.0,Quartz Sand,0.45,Straight Steel Fibers ,156.0,13.0,0.2,194.0,Polycarboxylate-based HRWR,14.7,50 × 50 × 50,ASTM C109/C109M,106.9,0.1634372367312552,1187.0
W0,922.0,Type I portland cement,52.5,248.0,0.0,0.0,202.0,0.0,0.0,0.0,0.0,0.0,0.0,0.0,0.0,0.0,0.0,812.0,Quartz Sand,0.45,Straight Steel Fibers ,156.0,13.0,0.2,226.0,Polycarboxylate-based HRWR,14.5,50 × 50 × 50,ASTM C109/C109M,172.1,0.1931623931623931,1170.0
W60,369.0,Type I portland cement,52.5,248.0,553.0,0.0,202.0,0.0,0.0,0.0,0.0,0.0,0.0,0.0,0.0,0.0,0.0,812.0,Quartz Sand,0.45,Straight Steel Fibers ,156.0,13.0,0.2,226.0,Polycarboxylate-based HRWR,14.5,50 × 50 × 50,ASTM C109/C109M,99.1,0.1931623931623931,1170.0
UHPC1,977.0,CEM I 52.5 PM ES,52.5,183.0,0.0,0.0,61.0,0.0,0.0,0.0,0.0,0.0,0.0,0.0,0.0,0.0,0.0,1075.0,Quartz Sand,0.6,Straight Steel Fibers ,156.0,13.0,0.2,145.63,"Sika
Viscocrete Krono HE 20 superplasticizer (SP)",25.31,40 X 40 X 160 ,NF EN 196–1.,139.0,0.1255431034482758,1160.0
UHPC2,683.9,CEM I 52.5 PM ES,52.5,183.0,0.0,0.0,61.0,0.0,0.0,0.0,268.1,0.0,0.0,0.0,0.0,0.0,0.0,1075.0,Quartz Sand,0.6,Straight Steel Fibers ,156.0,13.0,0.2,160.39,"Sika
Viscocrete Krono HE 20 superplasticizer (SP)",10.54,40 X 40 X 160 ,NF EN 196–1.,142.0,0.1413127753303964,1135.0
UHPC3,488.5,CEM I 52.5 PM ES,52.5,183.0,0.0,0.0,61.0,0.0,0.0,0.0,446.9,0.0,0.0,0.0,0.0,0.0,0.0,1075.0,Quartz Sand,0.6,Straight Steel Fibers ,156.0,13.0,0.2,148.44,"Sika
Viscocrete Krono HE 20 superplasticizer (SP)",22.49,40 X 40 X 160 ,NF EN 196–1.,123.0,0.132725321888412,1118.4
UHPC4,195.4,CEM I 52.5 PM ES,52.5,183.0,0.0,0.0,61.0,0.0,0.0,0.0,715.0,0.0,0.0,0.0,0.0,0.0,0.0,1075.0,Quartz Sand,0.6,Straight Steel Fibers ,156.0,13.0,0.2,145.63,"Sika
Viscocrete Krono HE 20 superplasticizer (SP)",25.31,40 X 40 X 160 ,NF EN 196–1.,107.0,0.1331900493872324,1093.4
RPC-20,960.0,CEMII/A-L42.5R,42.5,240.0,0.0,0.0,0.0,0.0,0.0,0.0,0.0,0.0,0.0,0.0,0.0,0.0,0.0,960.0,Locally available sand,0.1,Straight Steel Fibers ,192.0,13.0,0.18,194.0,acrylic-basedsuperplasticizers,24.0,50 x 50 x 50 ,ASTM C109,145.1,0.1616666666666666,1200.0
