Repository: manvithadobbala-gif/AI-Assisted-UHPC-Mix-Design-System

## 🌟 Project Overview

This project combines Artificial Intelligence and Civil Engineering to automate the design of Ultra High Performance Concrete (UHPC) mixes.

Instead of relying solely on traditional trial-and-error methods, the system predicts compressive strength using Machine Learning and generates optimized mix designs using Particle Swarm Optimization (PSO).

The application also evaluates:

- 💪 Predicted Compressive Strength
- ⚙️ Engineering Feasibility
- 💰 Estimated Cost
- 🌱 CO₂ Emissions
- 🏆 AI-Based Mix Recommendations

---

File: data/UHPC_Cleaned.csv (part 2 of 15)
Mix_ID,Cement Amount  (kg/m³),Cement type,Cement Grade (Mpa),Silica Fume (kg/m³),Flayash Amount   (kg/m³),Limestone Powder  (kg/m3),Quartzpowder (kg/m3),Glass powder (kg/m3),Rice husk ash (kg/m3),Metakaolin (kg/m³),GGBFS  (kg/m³),Slag Amount   (kg/m³),Nano-CaCO3 (kg/m3),Nano-Al2O3 (kg/m3),Nano-TiO2 (kg/m3),Nano Silica (kg/m3),Filler (kg/m³),Amount  (kg/m³),Sand Type,Max Size (mm),Type of Fiber,Amount / Quantity of Fiber,Length (mm),Diameter (mm),Amount  (kg/m³).1,Type of Superplasticizer,Amount  (kg/m³).2,Specimen,Testing Standard,28-Day
M8,1200.0,ordinary Portland cement Type I cement,52.5,240.0,0.0,0.0,0.0,0.0,0.0,0.0,0.0,0.0,0.0,0.0,0.0,0.0,0.0,581.13,Fine dune sand,0.6,Straight Steel Fibers ,157.0,13.0,0.22,216.0,polycarboxylic ether (PCE) based superplasticizer,51.12,50 x 50 x 50,ASTM C109,135.0
M9,1200.0,ordinary Portland cement Type I cement,52.5,300.0,0.0,0.0,0.0,0.0,0.0,0.0,0.0,0.0,0.0,0.0,0.0,0.0,0.0,485.97,Fine dune sand,0.6,Straight Steel Fibers ,157.0,13.0,0.22,225.0,polycarboxylic ether (PCE) based superplasticizer,53.25,50 x 50 x 50,ASTM C109,137.0
M10,1000.0,ordinary Portland cement Type I cement,52.5,150.0,0.0,0.0,0.0,0.0,0.0,0.0,0.0,0.0,0.0,0.0,0.0,0.0,0.0,945.25,Fine dune sand,0.6,Straight Steel Fibers ,157.0,13.0,0.22,201.25,polycarboxylic ether (PCE) based superplasticizer,23.0,50 x 50 x 50,ASTM C109,129.4
M11,1000.0,ordinary Portland cement Type I cement,52.5,200.0,0.0,0.0,0.0,0.0,0.0,0.0,0.0,0.0,0.0,0.0,0.0,0.0,0.0,864.58,Fine dune sand,0.6,Straight Steel Fibers ,157.0,13.0,0.22,210.0,polycarboxylic ether (PCE) based superplasticizer,24.0,50 x 50 x 50,ASTM C109,133.3
M12,1000.0,ordinary Portland cement Type I cement,52.5,250.0,0.0,0.0,0.0,0.0,0.0,0.0,0.0,0.0,0.0,0.0,0.0,0.0,0.0,783.91,Fine dune sand,0.6,Straight Steel Fibers ,157.0,13.0,0.22,218.75,polycarboxylic ether (PCE) based superplasticizer,25.0,50 x 50 x 50,ASTM C109,135.0
M13,1100.0,ordinary Portland cement Type I cement,52.5,165.0,0.0,0.0,0.0,0.0,0.0,0.0,0.0,0.0,0.0,0.0,0.0,0.0,0.0,806.45,Fine dune sand,0.6,Straight Steel Fibers ,157.0,13.0,0.22,221.375,polycarboxylic ether (PCE) based superplasticizer,18.98,50 x 50 x 50,ASTM C109,128.4
M14,1100.0,ordinary Portland cement Type I cement,52.5,220.0,0.0,0.0,0.0,0.0,0.0,0.0,0.0,0.0,0.0,0.0,0.0,0.0,0.0,718.35,Fine dune sand,0.6,Straight Steel Fibers ,157.0,13.0,0.22,231.0,polycarboxylic ether (PCE) based superplasticizer,19.8,50 x 50 x 50,ASTM C109,130.0
M15,1100.0,ordinary Portland cement Type I cement,52.5,275.0,0.0,0.0,0.0,0.0,0.0,0.0,0.0,0.0,0.0,0.0,0.0,0.0,0.0,630.25,Fine dune sand,0.6,Straight Steel Fibers ,157.0,13.0,0.22,240.625,polycarboxylic ether (PCE) based superplasticizer,20.63,50 x 50 x 50,ASTM C109,133.0
M16,1200.0,ordinary Portland cement Type I cement,52.5,180.0,0.0,0.0,0.0,0.0,0.0,0.0,0.0,0.0,0.0,0.0,0.0,0.0,0.0,654.37,Fine dune sand,0.6,Straight Steel Fibers ,157.0,13.0,0.22,241.5,polycarboxylic ether (PCE) based superplasticizer,20.7,50 x 50 x 50,ASTM C109,130.0
M17,1200.0,ordinary Portland cement Type I cement,52.5,240.0,0.0,0.0,0.0,0.0,0.0,0.0,0.0,0.0,0.0,0.0,0.0,0.0,0.0,558.26,Fine dune sand,0.6,Straight Steel Fibers ,157.0,13.0,0.22,252.0,polycarboxylic ether (PCE) based superplasticizer,21.6,50 x 50 x 50,ASTM C109,134.0
M18,1200.0,ordinary Portland cement Type I cement,52.5,300.0,0.0,0.0,0.0,0.0,0.0,0.0,0.0,0.0,0.0,0.0,0.0,0.0,0.0,462.15,Fine dune sand,0.6,Straight Steel Fibers ,157.0,13.0,0.22,262.5,polycarboxylic ether (PCE) based superplasticizer,22.5,50 x 50 x 50,ASTM C109,136.0
M19,1000.0,ordinary Portland cement Type I cement,52.5,150.0,0.0,0.0,0.0,0.0,0.0,0.0,0.0,0.0,0.0,0.0,0.0,0.0,0.0,885.8,Fine dune sand,0.6,Straight Steel Fibers ,157.0,13.0,0.22,230.0,polycarboxylic ether (PCE) based superplasticizer,17.25,50 x 50 x 50,ASTM C109,121.5
M20,1000.0,ordinary Portland cement Type I cement,52.5,200.0,0.0,0.0,0.0,0.0,0.0,0.0,0.0,0.0,0.0,0.0,0.0,0.0,0.0,802.55,Fine dune sand,0.6,Straight Steel Fibers ,157.0,13.0,0.22,240.0,polycarboxylic ether (PCE) based superplasticizer,18.0,50 x 50 x 50,ASTM C109,126.2
M21,1000.0,ordinary Portland cement Type I cement,52.5,250.0,0.0,0.0,0.0,0.0,0.0,0.0,0.0,0.0,0.0,0.0,0.0,0.0,0.0,719.29,Fine dune sand,0.6,Straight Steel Fibers ,157.0,13.0,0.22,250.0,polycarboxylic ether (PCE) based superplasticizer,18.75,50 x 50 x 50,ASTM C109,128.0
M22,1100.0,ordinary Portland cement Type I cement,52.5,165.0,0.0,0.0,0.0,0.0,0.0,0.0,0.0,0.0,0.0,0.0,0.0,0.0,0.0,741.06,Fine dune sand,0.6,Straight Steel Fibers ,157.0,13.0,0.22,253.0,polycarboxylic ether (PCE) based superplasticizer,12.65,50 x 50 x 50,ASTM C109,123.3
M23,1100.0,ordinary Portland cement Type I cement,52.5,220.0,0.0,0.0,0.0,0.0,0.0,0.0,0.0,0.0,0.0,0.0,0.0,0.0,0.0,650.11,Fine dune sand,0.6,Straight Steel Fibers ,157.0,13.0,0.22,264.0,polycarboxylic ether (PCE) based superplasticizer,13.2,50 x 50 x 50,ASTM C109,125.7
M24,1100.0,ordinary Portland cement Type I cement,52.5,275.0,0.0,0.0,0.0,0.0,0.0,0.0,0.0,0.0,0.0,0.0,0.0,0.0,0.0,559.17,Fine dune sand,0.6,Straight Steel Fibers ,157.0,13.0,0.22,275.0,polycarboxylic ether (PCE) based superplasticizer,13.75,50 x 50 x 50,ASTM C109,128.3
M25,1200.0,ordinary Portland cement Type I cement,52.5,180.0,0.0,0.0,0.0,0.0,0.0,0.0,0.0,0.0,0.0,0.0,0.0,0.0,0.0,583.03,Fine dune sand,0.6,Straight Steel Fibers ,157.0,13.0,0.22,276.0,polycarboxylic ether (PCE) based superplasticizer,13.8,50 x 50 x 50,ASTM C109,128.0
M26,1200.0,ordinary Portland cement Type I cement,52.5,240.0,0.0,0.0,0.0,0.0,0.0,0.0,0.0,0.0,0.0,0.0,0.0,0.0,0.0,483.81,Fine dune sand,0.6,Straight Steel Fibers ,157.0,13.0,0.22,288.0,polycarboxylic ether (PCE) based superplasticizer,14.4,50 x 50 x 50,ASTM C109,132.2
M27,1200.0,ordinary Portland cement Type I cement,52.5,300.0,0.0,0.0,0.0,0.0,0.0,0.0,0.0,0.0,0.0,0.0,0.0,0.0,0.0,384.6,Fine dune sand,0.6,Straight Steel Fibers ,157.0,13.0,0.22,300.0,polycarboxylic ether (PCE) based superplasticizer,15.0,50 x 50 x 50,ASTM C109,135.0
1,900.0,portland cement,52.5,180.0,0.0,0.0,270.0,0.0,0.0,0.0,0.0,0.0,0.0,0.0,0.0,0.0,0.0,1080.0,Quartz sand,0.6,Straight Steel Fibers ,156.0,13.0,0.2,207.0,polycarboxylate based super-plasticizer,31.5,C: 75 X 150,ASTM C39/C39M,151.0
2,900.0,portland cement,52.5,180.0,0.0,0.0,270.0,0.0,0.0,0.0,0.0,0.0,0.0,0.0,0.0,0.0,0.0,1080.0,Quartz sand,0.6,Straight Steel Fibers ,78.5,8.0,0.2,207.0,polycarboxylate based super-plasticizer,31.5,C: 75 X 150,ASTM C39/C39M,156.0
3,900.0,portland cement,52.5,180.0,0.0,0.0,270.0,0.0,0.0,0.0,0.0,0.0,0.0,0.0,0.0,0.0,0.0,1080.0,Quartz sand,0.6,Straight Steel Fibers ,235.5,8.0,0.2,207.0,polycarboxylate based super-plasticizer,31.5,C: 75 X 150,ASTM C39/C39M,164.0
4,900.0,portland cement,52.5,180.0,0.0,0.0,270.0,0.0,0.0,0.0,0.0,0.0,0.0,0.0,0.0,0.0,0.0,1080.0,Quartz sand,0.6,Straight Steel Fibers ,471.0,8.0,0.2,207.0,polycarboxylate based super-plasticizer,31.5,C: 75 X 150,ASTM C39/C39M,171.0
5,900.0,portland cement,52.5,180.0,0.0,0.0,270.0,0.0,0.0,0.0,0.0,0.0,0.0,0.0,0.0,0.0,0.0,1080.0,Quartz sand,0.6,Straight Steel Fibers ,78.5,12.0,0.2,207.0,polycarboxylate based super-plasticizer,31.5,C: 75 X 150,ASTM C39/C39M,158.0
6,900.0,portland cement,52.5,180.0,0.0,0.0,270.0,0.0,0.0,0.0,0.0,0.0,0.0,0.0,0.0,0.0,0.0,1080.0,Quartz sand,0.6,Straight Steel Fibers ,235.5,12.0,0.2,207.0,polycarboxylate based super-plasticizer,31.5,C: 75 X 150,ASTM C39/C39M,166.0
7,900.0,portland cement,52.5,180.0,0.0,0.0,270.0,0.0,0.0,0.0,0.0,0.0,0.0,0.0,0.0,0.0,0.0,1080.0,Quartz sand,0.6,Straight Steel Fibers ,471.0,12.0,0.2,207.0,polycarboxylate based super-plasticizer,31.5,C: 75 X 150,ASTM C39/C39M,173.0
8,900.0,portland cement,52.5,180.0,0.0,0.0,270.0,0.0,0.0,0.0,0.0,0.0,0.0,0.0,0.0,0.0,0.0,1080.0,Quartz sand,0.6,Straight Steel Fibers ,78.5,16.0,0.2,207.0,polycarboxylate based super-plasticizer,31.5,C: 75 X 150,ASTM C39/C39M,159.0
9,900.0,portland cement,52.5,180.0,0.0,0.0,270.0,0.0,0.0,0.0,0.0,0.0,0.0,0.0,0.0,0.0,0.0,1080.0,Quartz sand,0.6,Straight Steel Fibers ,235.5,16.0,0.2,207.0,polycarboxylate based super-plasticizer,31.5,C: 75 X 150,ASTM C39/C39M,165.0
10,900.0,portland cement,52.5,180.0,0.0,0.0,270.0,0.0,0.0,0.0,0.0,0.0,0.0,0.0,0.0,0.0,0.0,1080.0,Quartz sand,0.6,Straight Steel Fibers ,471.0,16.0,0.2,207.0,polycarboxylate based super-plasticizer,31.5,C: 75 X 150,ASTM C39/C39M,170.0
UHPC-1,1092.0,Portland cement Type 1 cement,52.5,273.0,0.0,0.0,0.0,0.0,0.0,0.0,0.0,0.0,0.0,0.0,0.0,0.0,0.0,647.0,Arkansas River sand,3,Straight Steel Fibers ,156.0,13.0,0.2,273.0,HRWRA,30.26,"Cylindrical specimens, 75 X 150 mm",ASTM C109,136.4
UHPC-2,1092.0,Portland cement Type 1 cement,52.5,273.0,0.0,0.0,0.0,0.0,0.0,0.0,0.0,0.0,0.0,0.0,0.0,0.0,0.0,647.0,Arkansas River sand,3,Straight Steel Fibers ,27.3,12.7,0.2,273.0,HRWRA,30.26,"Cylindrical specimens, 75 X 150 mm",ASTM C109,137.9
UHPC-3,1092.0,Portland cement Type 1 cement,52.5,273.0,0.0,0.0,0.0,0.0,0.0,0.0,0.0,0.0,0.0,0.0,0.0,0.0,0.0,647.0,Arkansas River sand,3,Straight Steel Fibers ,54.6,12.7,0.2,273.0,HRWRA,30.26,"Cylindrical specimens, 75 X 150 mm",ASTM C109,140.8
UHPC-4,1092.0,Portland cement Type 1 cement,52.5,273.0,0.0,0.0,0.0,0.0,0.0,0.0,0.0,0.0,0.0,0.0,0.0,0.0,0.0,647.0,Arkansas River sand,3,Straight Steel Fibers ,81.9,12.7,0.2,273.0,HRWRA,30.26,"Cylindrical specimens, 75 X 150 mm",ASTM C109,155.3
UHPC-5,1280.0,Portland cement Type 1 cement,52.5,320.0,0.0,0.0,0.0,0.0,0.0,0.0,0.0,0.0,0.0,0.0,0.0,0.0,0.0,310.0,Arkansas River sand,3,Straight Steel Fibers ,156.0,13.0,0.2,320.0,HRWRA,38.22,"Cylindrical specimens, 75 X 150 mm",ASTM C109,135.0
UHPC-6,1280.0,Portland cement Type 1 cement,52.5,320.0,0.0,0.0,0.0,0.0,0.0,0.0,0.0,0.0,0.0,0.0,0.0,0.0,0.0,310.0,Arkansas River sand,3,Straight Steel Fibers ,32.0,12.7,0.2,320.0,HRWRA,38.22,"Cylindrical specimens, 75 X 150 mm",ASTM C109,135.9
UHPC-7,1280.0,Portland cement Type 1 cement,52.5,320.0,0.0,0.0,0.0,0.0,0.0,0.0,0.0,0.0,0.0,0.0,0.0,0.0,0.0,310.0,Arkansas River sand,3,Straight Steel Fibers ,64.0,12.7,0.2,320.0,HRWRA,38.22,"Cylindrical specimens, 75 X 150 mm",ASTM C109,143.2
UHPC-8,1280.0,Portland cement Type 1 cement,52.5,320.0,0.0,0.0,0.0,0.0,0.0,0.0,0.0,0.0,0.0,0.0,0.0,0.0,0.0,310.0,Arkansas River sand,3,Straight Steel Fibers ,96.0,12.7,0.2,320.0,HRWRA,38.22,"Cylindrical specimens, 75 X 150 mm",ASTM C109,145.7
UHPC-9,1280.0,Portland cement Type 1 cement,52.5,320.0,0.0,0.0,0.0,0.0,0.0,0.0,0.0,0.0,0.0,0.0,0.0,0.0,0.0,310.0,Arkansas River sand,3,Straight Steel Fibers ,156.0,13.0,0.2,320.0,HRWRA,77.22,"Cylindrical specimens, 75 X 150 mm",ASTM C109,124.1
UHPC-10,1280.0,Portland cement Type 1 cement,52.5,320.0,0.0,0.0,0.0,0.0,0.0,0.0,0.0,0.0,0.0,0.0,0.0,0.0,0.0,310.0,Arkansas River sand,3,Straight Steel Fibers ,32.0,12.7,0.2,320.0,HRWRA,77.22,"Cylindrical specimens, 75 X 150 mm",ASTM C109,128.3
UHPC-11,1280.0,Portland cement Type 1 cement,52.5,320.0,0.0,0.0,0.0,0.0,0.0,0.0,0.0,0.0,0.0,0.0,0.0,0.0,0.0,310.0,Arkansas River sand,3,Straight Steel Fibers ,64.0,12.7,0.2,320.0,HRWRA,77.22,"Cylindrical specimens, 75 X 150 mm",ASTM C109,127.6
UHPC-12,1280.0,Portland cement Type 1 cement,52.5,320.0,0.0,0.0,0.0,0.0,0.0,0.0,0.0,0.0,0.0,0.0,0.0,0.0,0.0,310.0,Arkansas River sand,3,Straight Steel Fibers ,96.0,12.7,0.2,320.0,HRWRA,77.22,"Cylindrical specimens, 75 X 150 mm",ASTM C109,144.1
UHPC-13,1280.0,Portland cement Type 1 cement,52.5,320.0,292.0,0.0,0.0,0.0,0.0,0.0,0.0,0.0,0.0,0.0,0.0,0.0,0.0,0.0,Natural River sand,0.6,Straight Steel Fibers ,156.0,13.0,0.2,320.0,HRWRA,35.37,"Cylindrical specimens, 75 X 150 mm",ASTM C109,135.5
UHPC-14,1280.0,Portland cement Type 1 cement,52.5,320.0,292.0,0.0,0.0,0.0,0.0,0.0,0.0,0.0,0.0,0.0,0.0,0.0,0.0,0.0,Natural River sand,0.6,Straight Steel Fibers ,32.0,12.7,0.2,320.0,HRWRA,35.37,"Cylindrical specimens, 75 X 150 mm",ASTM C109,146.8
UHPC-15,1280.0,Portland cement Type 1 cement,52.5,320.0,292.0,0.0,0.0,0.0,0.0,0.0,0.0,0.0,0.0,0.0,0.0,0.0,0.0,0.0,Natural River sand,0.6,Straight Steel Fibers ,64.0,12.7,0.2,320.0,HRWRA,35.37,"Cylindrical specimens, 75 X 150 mm",ASTM C109,144.7
UHPC-16,1280.0,Portland cement Type 1 cement,52.5,320.0,292.0,0.0,0.0,0.0,0.0,0.0,0.0,0.0,0.0,0.0,0.0,0.0,0.0,0.0,Natural River sand,0.6,Straight Steel Fibers ,96.0,12.7,0.2,320.0,HRWRA,35.37,"Cylindrical specimens, 75 X 150 mm",ASTM C109,162.4
S0,675.0,Type III portland cement,52.5,43.0,422.0,0.0,0.0,0.0,0.0,0.0,0.0,0.0,0.0,0.0,0.0,0.0,0.0,992.0,River Sand + Masonry sand + Lightweight sand,4.75,Straight Steel Fibers ,156.0,13.0,0.2,228.0,polycarboxylate-based HRWR,9.120000000000001,50 x 50 x 50 ,ASTM C109,140.0
S1,668.0,Type III portland cement,52.5,42.5,418.0,0.0,0.0,0.0,0.0,0.0,0.0,0.0,0.0,0.0,0.0,0.0,0.0,982.0,River Sand + Masonry sand + Lightweight sand,4.75,Straight Steel Fibers ,78.0,13.0,0.2,225.70000000000002,polycarboxylate-based HRWR,10.156500000000001,50 x 50 x 50 ,ASTM C109,143.0
S2 (reference),663.0,Type III portland cement,52.5,42.0,367.0,0.0,0.0,0.0,0.0,0.0,0.0,0.0,0.0,0.0,0.0,0.0,0.0,955.0,River Sand + Masonry sand + Lightweight sand,4.75,Straight Steel Fibers ,156.0,13.0,0.2,214.4,polycarboxylate-based HRWR,10.72,50 x 50 x 50 ,ASTM C109,153.0
PVA0.5S1.5,663.0,Type III portland cement,52.5,42.0,367.0,0.0,0.0,0.0,0.0,0.0,0.0,0.0,0.0,0.0,0.0,0.0,0.0,955.0,River Sand + Masonry sand + Lightweight sand,4.75,Straight Steel Fibers ,117.0,8.0,0.032,214.4,polycarboxylate-based HRWR,12.863999999999999,50 x 50 x 50 ,ASTM C109,160.0
H0.5S1.5,663.0,Type III portland cement,52.5,42.0,367.0,0.0,0.0,0.0,0.0,0.0,0.0,0.0,0.0,0.0,0.0,0.0,0.0,955.0,River Sand + Masonry sand + Lightweight sand,4.75,Straight Steel Fibers ,117.0,13.0,0.2,214.4,polycarboxylate-based HRWR,10.72,50 x 50 x 50 ,ASTM C109,160.0
H1S1,663.0,Type III portland cement,52.5,42.0,367.0,0.0,0.0,0.0,0.0,0.0,0.0,0.0,0.0,0.0,0.0,0.0,0.0,955.0,River Sand + Masonry sand + Lightweight sand,4.75,Straight Steel Fibers ,78.0,13.0,0.2,214.4,polycarboxylate-based HRWR,11.792,50 x 50 x 50 ,ASTM C109,160.0
H1.5S0.5,663.0,Type III portland cement,52.5,42.0,367.0,0.0,0.0,0.0,0.0,0.0,0.0,0.0,0.0,0.0,0.0,0.0,0.0,955.0,River Sand + Masonry sand + Lightweight sand,4.75,Straight Steel Fibers ,39.0,13.0,0.2,214.4,polycarboxylate-based HRWR,17.152,50 x 50 x 50 ,ASTM C109,150.0
H2,663.0,Type III portland cement,52.5,42.0,367.0,0.0,0.0,0.0,0.0,0.0,0.0,0.0,0.0,0.0,0.0,0.0,0.0,955.0,River Sand + Masonry sand + Lightweight sand,4.75,Hooked End Steel Fiber ,156.0,30.0,0.5,214.4,polycarboxylate-based HRWR,23.584,50 x 50 x 50 ,ASTM C109,145.0
S3,654.0,Type III portland cement,52.5,41.7,409.0,0.0,0.0,0.0,0.0,0.0,0.0,0.0,0.0,0.0,0.0,0.0,0.0,962.0,River Sand + Masonry sand + Lightweight sand,4.75,Straight Steel Fibers ,234.0,13.0,0.2,220.94000000000003,polycarboxylate-based HRWR,27.6175,50 x 50 x 50 ,ASTM C109,158.0
S4,648.0,Type III portland cement,52.5,41.3,405.0,0.0,0.0,0.0,0.0,0.0,0.0,0.0,0.0,0.0,0.0,0.0,0.0,952.0,River Sand + Masonry sand + Lightweight sand,4.75,Straight Steel Fibers ,312.0,13.0,0.2,218.86,polycarboxylate-based HRWR,32.82899999999999,50 x 50 x 50 ,ASTM C109,150.0
S5,641.0,Type III portland cement,52.5,40.8,401.0,0.0,0.0,0.0,0.0,0.0,0.0,0.0,0.0,0.0,0.0,0.0,0.0,943.0,River Sand + Masonry sand + Lightweight sand,4.75,Straight Steel Fibers ,390.0,13.0,0.2,216.56,polycarboxylate-based HRWR,43.312,50 x 50 x 50 ,ASTM C109,146.0
A0,809.0,P.I 42.5 Portland cement,42.5,270.0,0.0,0.0,0.0,0.0,0.0,0.0,0.0,0.0,0.0,0.0,0.0,0.0,0.0,1079.0,Natural River sand,2.36,Straight Steel Fibers ,156.0,13.0,0.2,177.0,polycarboxylate-based superplasticizer,21.6,40 x 40 x 160 ,ASTM C109,105.0
A1,800.0,P.I 42.5 Portland cement,42.5,267.0,0.0,0.0,0.0,0.0,0.0,0.0,0.0,0.0,0.0,0.0,0.0,0.0,0.0,1067.0,Natural River sand,2.36,Straight Steel Fibers ,78.0,13.0,0.2,175.0,polycarboxylate-based superplasticizer,21.3,40 x 40 x 160 ,ASTM C109,130.0
A2,792.0,P.I 42.5 Portland cement,42.5,264.0,0.0,0.0,0.0,0.0,0.0,0.0,0.0,0.0,0.0,0.0,0.0,0.0,0.0,1056.0,Natural River sand,2.36,Straight Steel Fibers ,156.0,13.0,0.2,173.0,polycarboxylate-based superplasticizer,21.1,40 x 40 x 160 ,ASTM C109,152.0
A3,784.0,P.I 42.5 Portland cement,42.5,261.0,0.0,0.0,0.0,0.0,0.0,0.0,0.0,0.0,0.0,0.0,0.0,0.0,0.0,1045.0,Natural River sand,2.36,Straight Steel Fibers ,234.0,13.0,0.2,171.0,polycarboxylate-based superplasticizer,20.9,40 x 40 x 160 ,ASTM C109,160.0
B1,800.0,P.I 42.5 Portland cement,42.5,267.0,0.0,0.0,0.0,0.0,0.0,0.0,0.0,0.0,0.0,0.0,0.0,0.0,0.0,1067.0,Natural River sand,2.36,Corrugated Steel Fiber ,78.0,13.0,0.2,175.0,polycarboxylate-based superplasticizer,21.3,40 x 40 x 160 ,ASTM C109,132.0
B2,792.0,P.I 42.5 Portland cement,42.5,264.0,0.0,0.0,0.0,0.0,0.0,0.0,0.0,0.0,0.0,0.0,0.0,0.0,0.0,1056.0,Natural River sand,2.36,Corrugated Steel Fiber ,156.0,13.0,0.2,173.0,polycarboxylate-based superplasticizer,21.1,40 x 40 x 160 ,ASTM C109,153.0
B3,784.0,P.I 42.5 Portland cement,42.5,261.0,0.0,0.0,0.0,0.0,0.0,0.0,0.0,0.0,0.0,0.0,0.0,0.0,0.0,1045.0,Natural River sand,2.36,Corrugated Steel Fiber ,234.0,13.0,0.2,171.0,polycarboxylate-based superplasticizer,20.9,40 x 40 x 160 ,ASTM C109,163.0
C1,800.0,P.I 42.5 Portland cement,42.5,267.0,0.0,0.0,0.0,0.0,0.0,0.0,0.0,0.0,0.0,0.0,0.0,0.0,0.0,1067.0,Natural River sand,2.36,Hooked End Steel Fiber ,78.0,13.0,0.2,175.0,polycarboxylate-based superplasticizer,21.3,40 x 40 x 160 ,ASTM C109,142.0
C2,792.0,P.I 42.5 Portland cement,42.5,264.0,0.0,0.0,0.0,0.0,0.0,0.0,0.0,0.0,0.0,0.0,0.0,0.0,0.0,1056.0,Natural River sand,2.36,Hooked End Steel Fiber ,156.0,13.0,0.2,173.0,polycarboxylate-based superplasticizer,21.1,40 x 40 x 160 ,ASTM C109,160.0
C3,784.0,P.I 42.5 Portland cement,42.5,261.0,0.0,0.0,0.0,0.0,0.0,0.0,0.0,0.0,0.0,0.0,0.0,0.0,0.0,1045.0,Natural River sand,2.36,Hooked End Steel Fiber ,234.0,13.0,0.2,171.0,polycarboxylate-based superplasticizer,20.9,40 x 40 x 160 ,ASTM C109,167.0
U20S,863.0,ordinary portland cement,42.5,216.0,0.0,0.0,0.0,0.0,0.0,0.0,0.0,0.0,0.0,0.0,0.0,0.0,0.0,1079.0,Natural River sand,2.36,Straight Steel Fibers ,156.0,13.0,0.2,194.22,polycarboxylate-based superplasticizer,46.397,40 x 40 x 40 ,ASTM C109,115.0
U20-1%S,863.0,ordinary portland cement,42.5,216.0,0.0,0.0,0.0,0.0,0.0,0.0,0.0,0.0,0.0,0.0,0.0,0.0,0.0,1001.0,Natural River sand,2.36,Straight Steel Fibers ,78.0,13.0,0.2,194.22,polycarboxylate-based superplasticizer,70.135,40 x 40 x 40 ,ASTM C109,125.0
U20-2%S,863.0,ordinary portland cement,42.5,216.0,0.0,0.0,0.0,0.0,0.0,0.0,0.0,0.0,0.0,0.0,0.0,0.0,0.0,923.0,Natural River sand,2.36,Straight Steel Fibers ,156.0,13.0,0.2,194.22,polycarboxylate-based superplasticizer,92.794,40 x 40 x 40 ,ASTM C109,140.0
U20-3%S,863.0,ordinary portland cement,42.5,216.0,0.0,0.0,0.0,0.0,0.0,0.0,0.0,0.0,0.0,0.0,0.0,0.0,0.0,845.0,Natural River sand,2.36,Straight Steel Fibers ,234.0,13.0,0.2,194.22,polycarboxylate-based superplasticizer,104.663,40 x 40 x 40 ,ASTM C109,155.0
U20C,863.0,ordinary portland cement,42.5,216.0,0.0,0.0,0.0,0.0,0.0,0.0,0.0,0.0,0.0,0.0,0.0,0.0,0.0,1079.0,Natural River sand,2.36,Straight Steel Fibers ,156.0,13.0,0.2,194.22,polycarboxylate-based superplasticizer,46.397,40 x 40 x 40 ,ASTM C109,115.0
U20-1%C,863.0,ordinary portland cement,42.5,216.0,0.0,0.0,0.0,0.0,0.0,0.0,0.0,0.0,0.0,0.0,0.0,0.0,0.0,1001.0,Natural River sand,2.36,Corrugated Steel Fiber ,78.0,13.0,0.2,194.22,polycarboxylate-based superplasticizer,70.135,40 x 40 x 40 ,ASTM C109,130.0
U20-2%C,863.0,ordinary portland cement,42.5,216.0,0.0,0.0,0.0,0.0,0.0,0.0,0.0,0.0,0.0,0.0,0.0,0.0,0.0,923.0,Natural River sand,2.36,Corrugated Steel Fiber ,156.0,13.0,0.2,194.22,polycarboxylate-based superplasticizer,92.794,40 x 40 x 40 ,ASTM C109,150.0
U20-3%C,863.0,ordinary portland cement,42.5,216.0,0.0,0.0,0.0,0.0,0.0,0.0,0.0,0.0,0.0,0.0,0.0,0.0,0.0,845.0,Natural River sand,2.36,Corrugated Steel Fiber ,234.0,13.0,0.2,194.22,polycarboxylate-based superplasticizer,104.663,40 x 40 x 40 ,ASTM C109,160.0
U20H,863.0,ordinary portland cement,42.5,216.0,0.0,0.0,0.0,0.0,0.0,0.0,0.0,0.0,0.0,0.0,0.0,0.0,0.0,1079.0,Natural River sand,2.36,Straight Steel Fibers ,156.0,13.0,0.2,194.22,polycarboxylate-based superplasticizer,46.397,40 x 40 x 40 ,ASTM C109,115.0
U20-1%H,863.0,ordinary portland cement,42.5,216.0,0.0,0.0,0.0,0.0,0.0,0.0,0.0,0.0,0.0,0.0,0.0,0.0,0.0,1001.0,Natural River sand,2.36,Hooked End Steel Fiber ,78.0,13.0,0.2,194.22,polycarboxylate-based superplasticizer,70.135,40 x 40 x 40 ,ASTM C109,138.0
U20-2%H,863.0,ordinary portland cement,42.5,216.0,0.0,0.0,0.0,0.0,0.0,0.0,0.0,0.0,0.0,0.0,0.0,0.0,0.0,923.0,Natural River sand,2.36,Hooked End Steel Fiber ,156.0,13.0,0.2,194.22,polycarboxylate-based superplasticizer,92.794,40 x 40 x 40 ,ASTM C109,155.0
U20-3%H,863.0,ordinary portland cement,42.5,216.0,0.0,0.0,0.0,0.0,0.0,0.0,0.0,0.0,0.0,0.0,0.0,0.0,0.0,845.0,Natural River sand,2.36,Hooked End Steel Fiber ,234.0,13.0,0.2,194.22,polycarboxylate-based superplasticizer,104.663,40 x 40 x 40 ,ASTM C109,162.0
Control,960.0,Portland cement type I 52.5R,52.5,240.0,0.0,0.0,0.0,0.0,0.0,0.0,0.0,0.0,0.0,0.0,0.0,0.0,0.0,793.7,Quartz Sand ,2.5,Straight Steel Fibers ,156.0,13.0,0.2,234.0,polycarboxylate-based SP,45.0,50 x 50 x 50,ASTM C39,137.0
MSF0.25,960.0,Portland cement type I 52.5R,52.5,240.0,0.0,0.0,0.0,0.0,0.0,0.0,0.0,0.0,0.0,0.0,0.0,0.0,0.0,787.1,Quartz Sand ,2.5,Straight Steel Fibers ,17.9,6.0,0.16,234.0,polycarboxylate-based SP,45.0,50 x 50 x 50 ,ASTM C39,148.0
MSF 0.5,960.0,Portland cement type I 52.5R,52.5,240.0,0.0,0.0,0.0,0.0,0.0,0.0,0.0,0.0,0.0,0.0,0.0,0.0,0.0,780.5,Quartz Sand ,2.5,Straight Steel Fibers ,35.9,6.0,0.16,234.0,polycarboxylate-based SP,45.0,50 x 50 x 50,ASTM C39,150.0
MSF 0.75,960.0,Portland cement type I 52.5R,52.5,240.0,0.0,0.0,0.0,0.0,0.0,0.0,0.0,0.0,0.0,0.0,0.0,0.0,0.0,773.8,Quartz Sand ,2.5,Straight Steel Fibers ,53.8,6.0,0.16,234.0,polycarboxylate-based SP,45.0,50 x 50 x 50,ASTM C39,153.0
MSF 1,960.0,Portland cement type I 52.5R,52.5,240.0,0.0,0.0,0.0,0.0,0.0,0.0,0.0,0.0,0.0,0.0,0.0,0.0,0.0,767.2,Quartz Sand ,2.5,Straight Steel Fibers ,71.7,6.0,0.16,234.0,polycarboxylate-based SP,45.0,50 x 50 x 50,ASTM C39,156.0
MSF 1.5,960.0,Portland cement type I 52.5R,52.5,240.0,0.0,0.0,0.0,0.0,0.0,0.0,0.0,0.0,0.0,0.0,0.0,0.0,0.0,754.0,Quartz Sand ,2.5,Straight Steel Fibers ,107.6,6.0,0.16,234.0,polycarboxylate-based SP,45.0,50 x 50 x 50,ASTM C39,160.0
MSF 2,960.0,Portland cement type I 52.5R,52.5,240.0,0.0,0.0,0.0,0.0,0.0,0.0,0.0,0.0,0.0,0.0,0.0,0.0,0.0,740.7,Quartz Sand ,2.5,Straight Steel Fibers ,143.4,6.0,0.16,234.0,polycarboxylate-based SP,45.0,50 x 50 x 50,ASTM C39,163.0
HSF0.25,960.0,Portland cement type I 52.5R,52.5,240.0,0.0,0.0,0.0,0.0,0.0,0.0,0.0,0.0,0.0,0.0,0.0,0.0,0.0,786.4,Quartz Sand ,2.5,Hooked End Steel Fiber ,19.6,30.0,0.55,234.0,polycarboxylate-based SP,45.0,50 x 50 x 50,ASTM C39,145.0
HSF 0.5,960.0,Portland cement type I 52.5R,52.5,240.0,0.0,0.0,0.0,0.0,0.0,0.0,0.0,0.0,0.0,0.0,0.0,0.0,0.0,779.2,Quartz Sand ,2.5,Hooked End Steel Fiber ,39.3,30.0,0.55,234.0,polycarboxylate-based SP,45.0,50 x 50 x 50,ASTM C39,148.0
HSF 0.75,960.0,Portland cement type I 52.5R,52.5,240.0,0.0,0.0,0.0,0.0,0.0,0.0,0.0,0.0,0.0,0.0,0.0,0.0,0.0,771.9,Quartz Sand ,2.5,Hooked End Steel Fiber ,58.9,30.0,0.55,234.0,polycarboxylate-based SP,45.0,50 x 50 x 50,ASTM C39,152.0
HSF 1,960.0,Portland cement type I 52.5R,52.5,240.0,0.0,0.0,0.0,0.0,0.0,0.0,0.0,0.0,0.0,0.0,0.0,0.0,0.0,764.7,Quartz Sand ,2.5,Hooked End Steel Fiber ,78.5,30.0,0.55,234.0,polycarboxylate-based SP,45.0,50 x 50 x 50,ASTM C39,155.0
HSF 1.5,960.0,Portland cement type I 52.5R,52.5,240.0,0.0,0.0,0.0,0.0,0.0,0.0,0.0,0.0,0.0,0.0,0.0,0.0,0.0,720.7,Quartz Sand ,2.5,Hooked End Steel Fiber ,117.8,30.0,0.55,234.0,polycarboxylate-based SP,57.0,50 x 50 x 50,ASTM C39,157.0
HSF 2,960.0,Portland cement type I 52.5R,52.5,240.0,0.0,0.0,0.0,0.0,0.0,0.0,0.0,0.0,0.0,0.0,0.0,0.0,0.0,706.2,Quartz Sand ,2.5,Hooked End Steel Fiber ,157.0,30.0,0.55,234.0,polycarboxylate-based SP,57.0,50 x 50 x 50,ASTM C39,160.0
GF0.25,960.0,Portland cement type I 52.5R,52.5,240.0,0.0,0.0,0.0,0.0,0.0,0.0,0.0,0.0,0.0,0.0,0.0,0.0,0.0,791.3,Quartz Sand ,2.5,Micro glass Fiber ,6.5,13.0,0.018,234.0,polycarboxylate-based SP,45.0,50 x 50 x 50,ASTM C39,140.0
GF 0.5,960.0,Portland cement type I 52.5R,52.5,240.0,0.0,0.0,0.0,0.0,0.0,0.0,0.0,0.0,0.0,0.0,0.0,0.0,0.0,788.9,Quartz Sand ,2.5,Micro glass Fiber ,13.0,13.0,0.018,234.0,polycarboxylate-based SP,45.0,50 x 50 x 50,ASTM C39,144.0
GF 0.75,960.0,Portland cement type I 52.5R,52.5,240.0,0.0,0.0,0.0,0.0,0.0,0.0,0.0,0.0,0.0,0.0,0.0,0.0,0.0,793.9,Quartz Sand ,2.5,Micro glass Fiber ,19.5,13.0,0.018,234.0,polycarboxylate-based SP,42.0,50 x 50 x 50,ASTM C39,149.0
GF 1,960.0,Portland cement type I 52.5R,52.5,240.0,0.0,0.0,0.0,0.0,0.0,0.0,0.0,0.0,0.0,0.0,0.0,0.0,0.0,798.8,Quartz Sand ,2.5,Micro glass Fiber ,26.0,13.0,0.018,234.0,polycarboxylate-based SP,39.0,50 x 50 x 50,ASTM C39,150.0
GF 1.5,960.0,Portland cement type I 52.5R,52.5,240.0,0.0,0.0,0.0,0.0,0.0,0.0,0.0,0.0,0.0,0.0,0.0,0.0,0.0,698.3,Quartz Sand ,2.5,Micro glass Fiber ,39.0,13.0,0.018,234.0,polycarboxylate-based SP,78.0,50 x 50 x 50,ASTM C39,154.0
GF 2,960.0,Portland cement type I 52.5R,52.5,240.0,0.0,0.0,0.0,0.0,0.0,0.0,0.0,0.0,0.0,0.0,0.0,0.0,0.0,649.3,Quartz Sand ,2.5,Micro glass Fiber ,52.0,13.0,0.018,234.0,polycarboxylate-based SP,96.0,50 x 50 x 50,ASTM C39,150.0
MH0,625.1,portland cement,52.5,104.2,312.6,0.0,0.0,0.0,0.0,0.0,0.0,0.0,0.0,0.0,0.0,0.0,0.0,1041.9,Natural River sand,0.6,Straight Steel Fibers ,196.3,13.0,0.22,166.7,Polycarboxylate superplasticizer powder,16.8,40 × 40 × 160,BS EN 196-1 ,160.0
MH1,625.1,portland cement,52.5,104.2,312.6,0.0,0.0,0.0,0.0,0.0,0.0,0.0,0.0,0.0,0.0,0.0,0.0,1041.9,Natural River sand,0.6,Straight Steel Fibers ,157.0,13.0,0.22,166.7,Polycarboxylate superplasticizer powder,16.8,40 × 40 × 160,BS EN 196-1 ,170.0
MH2,625.1,portland cement,52.5,104.2,312.6,0.0,0.0,0.0,0.0,0.0,0.0,0.0,0.0,0.0,0.0,0.0,0.0,1041.9,Natural River sand,0.6,Straight Steel Fibers ,147.2,13.0,0.22,166.7,Polycarboxylate superplasticizer powder,16.8,40 × 40 × 160,BS EN 196-1,210.0
MH3,625.1,portland cement,52.5,104.2,312.6,0.0,0.0,0.0,0.0,0.0,0.0,0.0,0.0,0.0,0.0,0.0,0.0,1041.9,Natural River sand,0.6,Straight Steel Fibers ,137.4,13.0,0.22,166.7,Polycarboxylate superplasticizer powder,16.8,40 × 40 × 160,BS EN 196-1,225.0
MH4,625.1,portland cement,52.5,104.2,312.6,0.0,0.0,0.0,0.0,0.0,0.0,0.0,0.0,0.0,0.0,0.0,0.0,1041.9,Natural River sand,0.6,Straight Steel Fibers ,98.1,13.0,0.22,166.7,Polycarboxylate superplasticizer powder,16.8,40 × 40 × 160,BS EN 196-1,220.0
MH5,625.1,portland cement,52.5,104.2,312.6,0.0,0.0,0.0,0.0,0.0,0.0,0.0,0.0,0.0,0.0,0.0,0.0,1041.9,Natural River sand,0.6,Hooked end steel fiber ,196.3,13.0,0.22,166.7,Polycarboxylate superplasticizer powder,16.8,40 × 40 × 160,BS EN 196-1,198.0
MC0,622.0,portland cement,52.5,104.0,311.0,0.0,0.0,0.0,0.0,0.0,0.0,0.0,0.0,0.0,0.0,0.0,0.0,1036.0,Natural River sand,0.6,Straight Steel Fibers ,130.9,13.0,0.22,176.1,Polycarboxylate superplasticizer powder,17.0,40 × 40 × 160,BS EN 196-1,196.0
MC1,617.0,portland cement,52.5,103.0,309.0,0.0,0.0,0.0,0.0,0.0,0.0,0.0,0.0,0.0,0.0,0.0,0.0,1029.0,Natural River sand,0.6,Hooked end steel fiber ,196.3,13.0,0.22,174.9,Polycarboxylate superplasticizer powder,16.4,40 × 40 × 160,BS EN 196-1,197.0
MC2,616.0,portland cement,52.5,102.0,308.0,0.0,0.0,0.0,0.0,0.0,0.0,0.0,0.0,0.0,0.0,0.0,0.0,1027.0,Natural River sand,0.6,Hooked end steel fiber ,196.3,13.0,0.22,174.6,Polycarboxylate superplasticizer powder,16.8,40 × 40 × 160,BS EN 196-1,198.0
MC3,615.0,portland cement,52.5,102.0,307.0,0.0,0.0,0.0,0.0,0.0,0.0,0.0,0.0,0.0,0.0,0.0,0.0,1025.0,Natural River sand,0.6,Hooked end steel fiber ,196.3,13.0,0.22,174.2,Polycarboxylate superplasticizer powder,16.8,40 × 40 × 160,BS EN 196-1,197.0
SF1-8mm,640.0,CEM I-type 42.5 R,42.5,214.0,0.0,0.0,0.0,0.0,0.0,0.0,0.0,0.0,0.0,0.0,0.0,0.0,0.0,1170.0,Quartz Sand,0.6,Hooked End Steel Fiber ,145.0,8.0,0.2,135.0,HE 200 hyperplasticizer,35.0,150 mm X 150 mm X 150 mm,TS EN 12390-3,152.0
SF1-13mm,640.0,CEM I-type 42.5 R,42.5,214.0,0.0,0.0,0.0,0.0,0.0,0.0,0.0,0.0,0.0,0.0,0.0,0.0,0.0,1170.0,Quartz Sand,0.6,Hooked End Steel Fiber ,145.0,13.0,0.2,135.0,HE 200 hyperplasticizer,35.0,150 mm X 150 mm X 150 mm,TS EN 12390-3,158.0
SF1-16mm,640.0,CEM I-type 42.5 R,42.5,214.0,0.0,0.0,0.0,0.0,0.0,0.0,0.0,0.0,0.0,0.0,0.0,0.0,0.0,1170.0,Quartz Sand,0.6,Hooked End Steel Fiber ,145.0,16.0,0.2,135.0,HE 200 hyperplasticizer,35.0,150 mm X 150 mm X 150 mm,TS EN 12390-3,164.0
SF2-8mm,640.0,CEM I-type 42.5 R,42.5,214.0,0.0,0.0,0.0,0.0,0.0,0.0,0.0,0.0,0.0,0.0,0.0,0.0,0.0,1170.0,Quartz Sand,0.6,Hooked End Steel Fiber ,145.0,8.0,0.2,135.0,HE 200 hyperplasticizer,37.5,150 mm X 150 mm X 150 mm,TS EN 12390-3,154.0
SF2-13mm,640.0,CEM I-type 42.5 R,42.5,214.0,0.0,0.0,0.0,0.0,0.0,0.0,0.0,0.0,0.0,0.0,0.0,0.0,0.0,1170.0,Quartz Sand,0.6,Hooked End Steel Fiber ,145.0,13.0,0.2,135.0,HE 200 hyperplasticizer,37.5,150 mm X 150 mm X 150 mm,TS EN 12390-3,159.5
SF2-16mm,640.0,CEM I-type 42.5 R,42.5,214.0,0.0,0.0,0.0,0.0,0.0,0.0,0.0,0.0,0.0,0.0,0.0,0.0,0.0,1170.0,Quartz Sand,0.6,Hooked End Steel Fiber ,145.0,16.0,0.2,135.0,HE 200 hyperplasticizer,37.5,150 mm X 150 mm X 150 mm,TS EN 12390-3,165.0
SF3-8mm,640.0,CEM I-type 42.5 R,42.5,214.0,0.0,0.0,0.0,0.0,0.0,0.0,0.0,0.0,0.0,0.0,0.0,0.0,0.0,1170.0,Quartz Sand,0.6,Hooked End Steel Fiber ,145.0,8.0,0.2,135.0,HE 200 hyperplasticizer,40.0,150 mm X 150 mm X 150 mm,TS EN 12390-3,156.0
SF3-13mm,640.0,CEM I-type 42.5 R,42.5,214.0,0.0,0.0,0.0,0.0,0.0,0.0,0.0,0.0,0.0,0.0,0.0,0.0,0.0,1170.0,Quartz Sand,0.6,Hooked End Steel Fiber ,145.0,13.0,0.2,135.0,HE 200 hyperplasticizer,40.0,150 mm X 150 mm X 150 mm,TS EN 12390-3,161.0
SF3-16mm,640.0,CEM I-type 42.5 R,42.5,214.0,0.0,0.0,0.0,0.0,0.0,0.0,0.0,0.0,0.0,0.0,0.0,0.0,0.0,1170.0,Quartz Sand,0.6,Hooked End Steel Fiber ,145.0,16.0,0.2,135.0,HE 200 hyperplasticizer,40.0,150 mm X 150 mm X 150 mm,TS EN 12390-3,169.0
SF1-8mm,640.0,CEM I-type 42.5 R,42.5,214.0,0.0,0.0,0.0,0.0,0.0,0.0,0.0,0.0,0.0,0.0,0.0,0.0,0.0,1170.0,Quartz Sand,0.6,Hooked End Steel Fiber ,145.0,8.0,0.2,135.0,HE 200 hyperplasticizer,35.0,150 mm X 150 mm X 150 mm,TS EN 12390-3,155.0
SF1-13mm,640.0,CEM I-type 42.5 R,42.5,214.0,0.0,0.0,0.0,0.0,0.0,0.0,0.0,0.0,0.0,0.0,0.0,0.0,0.0,1170.0,Quartz Sand,0.6,Hooked End Steel Fiber ,145.0,13.0,0.2,135.0,HE 200 hyperplasticizer,35.0,150 mm X 150 mm X 150 mm,TS EN 12390-3,162.0
SF1-16mm,640.0,CEM I-type 42.5 R,42.5,214.0,0.0,0.0,0.0,0.0,0.0,0.0,0.0,0.0,0.0,0.0,0.0,0.0,0.0,1170.0,Quartz Sand,0.6,Hooked End Steel Fiber ,145.0,16.0,0.2,135.0,HE 200 hyperplasticizer,35.0,150 mm X 150 mm X 150 mm,TS EN 12390-3,169.0
SF2-8mm,640.0,CEM I-type 42.5 R,42.5,214.0,0.0,0.0,0.0,0.0,0.0,0.0,0.0,0.0,0.0,0.0,0.0,0.0,0.0,1170.0,Quartz Sand,0.6,Hooked End Steel Fiber ,145.0,8.0,0.2,135.0,HE 200 hyperplasticizer,37.5,150 mm X 150 mm X 150 mm,TS EN 12390-3,156.0
SF2-13mm,640.0,CEM I-type 42.5 R,42.5,214.0,0.0,0.0,0.0,0.0,0.0,0.0,0.0,0.0,0.0,0.0,0.0,0.0,0.0,1170.0,Quartz Sand,0.6,Hooked End Steel Fiber ,145.0,13.0,0.2,135.0,HE 200 hyperplasticizer,37.5,150 mm X 150 mm X 150 mm,TS EN 12390-3,163.0
SF2-16mm,640.0,CEM I-type 42.5 R,42.5,214.0,0.0,0.0,0.0,0.0,0.0,0.0,0.0,0.0,0.0,0.0,0.0,0.0,0.0,1170.0,Quartz Sand,0.6,Hooked End Steel Fiber ,145.0,16.0,0.2,135.0,HE 200 hyperplasticizer,37.5,150 mm X 150 mm X 150 mm,TS EN 12390-3,171.0
SF3-8mm,640.0,CEM I-type 42.5 R,42.5,214.0,0.0,0.0,0.0,0.0,0.0,0.0,0.0,0.0,0.0,0.0,0.0,0.0,0.0,1170.0,Quartz Sand,0.6,Hooked End Steel Fiber ,145.0,8.0,0.2,135.0,HE 200 hyperplasticizer,40.0,150 mm X 150 mm X 150 mm,TS EN 12390-3,158.0
SF3-13mm,640.0,CEM I-type 42.5 R,42.5,214.0,0.0,0.0,0.0,0.0,0.0,0.0,0.0,0.0,0.0,0.0,0.0,0.0,0.0,1170.0,Quartz Sand,0.6,Hooked End Steel Fiber ,145.0,13.0,0.2,135.0,HE 200 hyperplasticizer,40.0,150 mm X 150 mm X 150 mm,TS EN 12390-3,165.0
SF3-16mm,640.0,CEM I-type 42.5 R,42.5,214.0,0.0,0.0,0.0,0.0,0.0,0.0,0.0,0.0,0.0,0.0,0.0,0.0,0.0,1170.0,Quartz Sand,0.6,Hooked End Steel Fiber ,145.0,16.0,0.2,135.0,HE 200 hyperplasticizer,40.0,150 mm X 150 mm X 150 mm,TS EN 12390-3,172.0
SF1-8mm,640.0,CEM I-type 42.5 R,42.5,214.0,0.0,0.0,0.0,0.0,0.0,0.0,0.0,0.0,0.0,0.0,0.0,0.0,0.0,1170.0,Quartz Sand,0.6,Hooked End Steel Fiber ,145.0,8.0,0.2,135.0,HE 200 hyperplasticizer,35.0,150 mm X 150 mm X 150 mm,TS EN 12390-3,154.0
SF1-13mm,640.0,CEM I-type 42.5 R,42.5,214.0,0.0,0.0,0.0,0.0,0.0,0.0,0.0,0.0,0.0,0.0,0.0,0.0,0.0,1170.0,Quartz Sand,0.6,Hooked End Steel Fiber ,145.0,13.0,0.2,135.0,HE 200 hyperplasticizer,35.0,150 mm X 150 mm X 150 mm,TS EN 12390-3,162.0
SF1-16mm,640.0,CEM I-type 42.5 R,42.5,214.0,0.0,0.0,0.0,0.0,0.0,0.0,0.0,0.0,0.0,0.0,0.0,0.0,0.0,1170.0,Quartz Sand,0.6,Hooked End Steel Fiber ,145.0,16.0,0.2,135.0,HE 200 hyperplasticizer,35.0,150 mm X 150 mm X 150 mm,TS EN 12390-3,167.0
SF2-8mm,640.0,CEM I-type 42.5 R,42.5,214.0,0.0,0.0,0.0,0.0,0.0,0.0,0.0,0.0,0.0,0.0,0.0,0.0,0.0,1170.0,Quartz Sand,0.6,Hooked End Steel Fiber ,145.0,8.0,0.2,135.0,HE 200 hyperplasticizer,37.5,150 mm X 150 mm X 150 mm,TS EN 12390-3,155.0
SF2-13mm,640.0,CEM I-type 42.5 R,42.5,214.0,0.0,0.0,0.0,0.0,0.0,0.0,0.0,0.0,0.0,0.0,0.0,0.0,0.0,1170.0,Quartz Sand,0.6,Hooked End Steel Fiber ,145.0,13.0,0.2,135.0,HE 200 hyperplasticizer,37.5,150 mm X 150 mm X 150 mm,TS EN 12390-3,163.0
SF2-16mm,640.0,CEM I-type 42.5 R,42.5,214.0,0.0,0.0,0.0,0.0,0.0,0.0,0.0,0.0,0.0,0.0,0.0,0.0,0.0,1170.0,Quartz Sand,0.6,Hooked End Steel Fiber ,145.0,16.0,0.2,135.0,HE 200 hyperplasticizer,37.5,150 mm X 150 mm X 150 mm,TS EN 12390-3,169.0
SF3-8mm,640.0,CEM I-type 42.5 R,42.5,214.0,0.0,0.0,0.0,0.0,0.0,0.0,0.0,0.0,0.0,0.0,0.0,0.0,0.0,1170.0,Quartz Sand,0.6,Hooked End Steel Fiber ,145.0,8.0,0.2,135.0,HE 200 hyperplasticizer,40.0,150 mm X 150 mm X 150 mm,TS EN 12390-3,156.0
SF3-13mm,640.0,CEM I-type 42.5 R,42.5,214.0,0.0,0.0,0.0,0.0,0.0,0.0,0.0,0.0,0.0,0.0,0.0,0.0,0.0,1170.0,Quartz Sand,0.6,Hooked End Steel Fiber ,145.0,13.0,0.2,135.0,HE 200 hyperplasticizer,40.0,150 mm X 150 mm X 150 mm,TS EN 12390-3,164.0
SF3-16mm,640.0,CEM I-type 42.5 R,42.5,214.0,0.0,0.0,0.0,0.0,0.0,0.0,0.0,0.0,0.0,0.0,0.0,0.0,0.0,1170.0,Quartz Sand,0.6,Hooked End Steel Fiber ,145.0,16.0,0.2,135.0,HE 200 hyperplasticizer,40.0,150 mm X 150 mm X 150 mm,TS EN 12390-3,170.0
Q-0,850.0,ordinary Portland cement  42.5 Grade ,42.5,137.5,112.5,0.0,0.0,0.0,0.0,0.0,0.0,0.0,0.0,0.0,0.0,0.0,0.0,1100.0,Quartz sand,1.2,Straight Steel Fibers ,156.0,13.0,0.2,176.0,Superplasticizer,8.0,50 x 50 x 50,EN 1992-1-2,112.4
Q-S,850.0,ordinary Portland cement  42.5 Grade ,42.5,137.5,112.5,0.0,0.0,0.0,0.0,0.0,0.0,0.0,0.0,0.0,0.0,0.0,0.0,1100.0,Quartz sand,1.2,Straight Steel Fibers ,156.0,10.0,0.12,176.0,Superplasticizer,8.0,50 x 50 x 50,EN 1992-1-2,187.5
Q-P,850.0,ordinary Portland cement  42.5 Grade ,42.5,137.5,112.5,0.0,0.0,0.0,0.0,0.0,0.0,0.0,0.0,0.0,0.0,0.0,0.0,1100.0,Quartz sand,1.2,PP,18.2,10.0,0.0031,176.0,Superplasticizer,8.0,50 x 50 x 50,EN 1992-1-2,125.5
Q-SP,850.0,ordinary Portland cement  42.5 Grade ,42.5,137.5,112.5,0.0,0.0,0.0,0.0,0.0,0.0,0.0,0.0,0.0,0.0,0.0,0.0,1100.0,Quartz sand,1.2,Straight Steel Fibers ,78.0,10.0,0.12,176.0,Superplasticizer,8.0,50 x 50 x 50,EN 1992-1-2,162.1
S-0,850.0,ordinary Portland cement  42.5 Grade ,42.5,137.5,112.5,0.0,0.0,0.0,0.0,0.0,0.0,1100.0,0.0,0.0,0.0,0.0,0.0,0.0,Natural River sand,1.2,Straight Steel Fibers ,156.0,13.0,0.2,176.0,Superplasticizer,8.0,50 x 50 x 50,EN 1992-1-2,90.0
S-SP,850.0,ordinary Portland cement  42.5 Grade ,42.5,137.5,112.5,0.0,0.0,0.0,0.0,0.0,0.0,1100.0,0.0,0.0,0.0,0.0,0.0,0.0,Natural River sand,1.2,Straight Steel Fibers ,78.0,10.0,0.12,176.0,Superplasticizer,8.0,50 x 50 x 50,EN 1992-1-2,162.8
SS2.0,788.5,Type I Portland cement,52.5,197.1,0.0,0.0,0.0,0.0,0.0,0.0,0.0,0.0,0.0,0.0,0.0,0.0,236.6,867.4,Silica sand,0.337,Straight Steel Fibers ,158.0,13.0,0.2,160.3,polycarboxylate superplasticizer,49.8,Cylinder   100 mm x 200mm,ASTM C39,187.1
LS2.0,788.5,Type I Portland cement,52.5,197.1,0.0,0.0,0.0,0.0,0.0,0.0,0.0,0.0,0.0,0.0,0.0,0.0,236.6,867.4,Silica sand,0.337,Straight Steel Fibers ,158.0,19.5,0.2,160.3,polycarboxylate superplasticizer,49.8,Cylinder   100 mm x 200mm,ASTM C39,192.3
T2.0,788.5,Type I Portland cement,52.5,197.1,0.0,0.0,0.0,0.0,0.0,0.0,0.0,0.0,0.0,0.0,0.0,0.0,236.6,867.4,Silica sand,0.337,Twisted steel fiber,158.0,30.0,0.3,160.3,polycarboxylate superplasticizer,49.8,Cylinder   100 mm x 200mm,ASTM C39,204.4
SS1.5-PE0.5,788.5,Type I Portland cement,52.5,197.1,0.0,0.0,0.0,0.0,0.0,0.0,0.0,0.0,0.0,0.0,0.0,0.0,236.6,867.4,Silica sand,0.337,Straight Steel Fibers ,118.0,13.0,0.2,160.3,polycarboxylate superplasticizer,49.8,Cylinder   100 mm x 200mm,ASTM C39,178.2
SS1.0-PE1.0,788.5,Type I Portland cement,52.5,197.1,0.0,0.0,0.0,0.0,0.0,0.0,0.0,0.0,0.0,0.0,0.0,0.0,236.6,867.4,Silica sand,0.337,Straight Steel Fibers ,79.0,13.0,0.2,160.3,polycarboxylate superplasticizer,49.8,Cylinder   100 mm x 200mm,ASTM C39,179.1
SS0.5-PE1.5,788.5,Type I Portland cement,52.5,197.1,0.0,0.0,0.0,0.0,0.0,0.0,0.0,0.0,0.0,0.0,0.0,0.0,236.6,867.4,Silica sand,0.337,Straight Steel Fibers ,39.5,13.0,0.2,160.3,polycarboxylate superplasticizer,49.8,Cylinder   100 mm x 200mm,ASTM C39,164.9
LS1.5-PE0.5,788.5,Type I Portland cement,52.5,197.1,0.0,0.0,0.0,0.0,0.0,0.0,0.0,0.0,0.0,0.0,0.0,0.0,236.6,867.4,Silica sand,0.337,Straight Steel Fibers ,118.0,19.5,0.2,160.3,polycarboxylate superplasticizer,49.8,Cylinder   100 mm x 200mm,ASTM C39,130.0
LS1.0-PE1.0,788.5,Type I Portland cement,52.5,197.1,0.0,0.0,0.0,0.0,0.0,0.0,0.0,0.0,0.0,0.0,0.0,0.0,236.6,867.4,Silica sand,0.337,Straight Steel Fibers ,79.0,19.5,0.2,160.3,polycarboxylate superplasticizer,49.8,Cylinder   100 mm x 200mm,ASTM C39,122.2
LS0.5-PE1.5,788.5,Type I Portland cement,52.5,197.1,0.0,0.0,0.0,0.0,0.0,0.0,0.0,0.0,0.0,0.0,0.0,0.0,236.6,867.4,Silica sand,0.337,Straight Steel Fibers ,39.5,19.5,0.2,160.3,polycarboxylate superplasticizer,49.8,Cylinder   100 mm x 200mm,ASTM C39,137.2
T1.5-PE0.5,788.5,Type I Portland cement,52.5,197.1,0.0,0.0,0.0,0.0,0.0,0.0,0.0,0.0,0.0,0.0,0.0,0.0,236.6,867.4,Silica sand,0.337,Twisted steel fiber,118.0,30.0,0.3,160.3,polycarboxylate superplasticizer,49.8,Cylinder   100 mm x 200mm,ASTM C39,191.7
T1.0-PE1.0,788.5,Type I Portland cement,52.5,197.1,0.0,0.0,0.0,0.0,0.0,0.0,0.0,0.0,0.0,0.0,0.0,0.0,236.6,867.4,Silica sand,0.337,Twisted steel fiber,79.0,30.0,0.3,160.3,polycarboxylate superplasticizer,49.8,Cylinder   100 mm x 200mm,ASTM C39,143.2
T0.5-PE1.5,788.5,Type I Portland cement,52.5,197.1,0.0,0.0,0.0,0.0,0.0,0.0,0.0,0.0,0.0,0.0,0.0,0.0,236.6,867.4,Silica sand,0.337,Twisted steel fiber,39.5,30.0,0.3,160.3,polycarboxylate superplasticizer,49.8,Cylinder   100 mm x 200mm,ASTM C39,139.3
SS-0.5,788.5,Type I Portland cement,52.5,197.1,0.0,0.0,0.0,0.0,0.0,0.0,0.0,0.0,0.0,0.0,0.0,0.0,236.6,867.4,Silica sand,0.6,Straight Steel Fibers ,39.5,13.0,0.2,160.3,polycarboxylate superplasticizer,52.6,Cylinder   100 mm x 200mm,ASTM C39,210.0
SS-1,788.5,Type I Portland cement,52.5,197.1,0.0,0.0,0.0,0.0,0.0,0.0,0.0,0.0,0.0,0.0,0.0,0.0,236.6,867.4,Silica sand,0.6,Straight Steel Fibers ,79.0,13.0,0.2,160.3,polycarboxylate superplasticizer,52.6,Cylinder   100 mm x 200mm,ASTM C39,200.0
SS-1.5,788.5,Type I Portland cement,52.5,197.1,0.0,0.0,0.0,0.0,0.0,0.0,0.0,0.0,0.0,0.0,0.0,0.0,236.6,867.4,Silica sand,0.6,Straight Steel Fibers ,118.5,13.0,0.2,160.3,polycarboxylate superplasticizer,52.6,Cylinder   100 mm x 200mm,ASTM C39,212.0
SS-2,788.5,Type I Portland cement,52.5,197.1,0.0,0.0,0.0,0.0,0.0,0.0,0.0,0.0,0.0,0.0,0.0,0.0,236.6,867.4,Silica sand,0.6,Straight Steel Fibers ,158.0,13.0,0.2,160.3,polycarboxylate superplasticizer,52.6,Cylinder   100 mm x 200mm,ASTM C39,220.0
SM-0.5,788.5,Type I Portland cement,52.5,197.1,0.0,0.0,0.0,0.0,0.0,0.0,0.0,0.0,0.0,0.0,0.0,0.0,236.6,867.4,Silica sand,0.6,Straight Steel Fibers ,39.5,19.5,0.2,160.3,polycarboxylate superplasticizer,52.6,Cylinder   100 mm x 200mm,ASTM C39,196.0
SM-1,788.5,Type I Portland cement,52.5,197.1,0.0,0.0,0.0,0.0,0.0,0.0,0.0,0.0,0.0,0.0,0.0,0.0,236.6,867.4,Silica sand,0.6,Straight Steel Fibers ,79.0,19.5,0.2,160.3,polycarboxylate superplasticizer,52.6,Cylinder   100 mm x 200mm,ASTM C39,196.5
SM-1.5,788.5,Type I Portland cement,52.5,197.1,0.0,0.0,0.0,0.0,0.0,0.0,0.0,0.0,0.0,0.0,0.0,0.0,236.6,867.4,Silica sand,0.6,Straight Steel Fibers ,118.5,19.5,0.2,160.3,polycarboxylate superplasticizer,52.6,Cylinder   100 mm x 200mm,ASTM C39,195.3
SM-2,788.5,Type I Portland cement,52.5,197.1,0.0,0.0,0.0,0.0,0.0,0.0,0.0,0.0,0.0,0.0,0.0,0.0,236.6,867.4,Silica sand,0.6,Straight Steel Fibers ,158.0,19.5,0.2,160.3,polycarboxylate superplasticizer,52.6,Cylinder   100 mm x 200mm,ASTM C39,205.0
SL-0.5,788.5,Type I Portland cement,52.5,197.1,0.0,0.0,0.0,0.0,0.0,0.0,0.0,0.0,0.0,0.0,0.0,0.0,236.6,867.4,Silica sand,0.6,Straight Steel Fibers ,39.5,30.0,0.3,160.3,polycarboxylate superplasticizer,52.6,Cylinder   100 mm x 200mm,ASTM C39,215.0
