Repository: manvithadobbala-gif/AI-Assisted-UHPC-Mix-Design-System

## 🌟 Project Overview

This project combines Artificial Intelligence and Civil Engineering to automate the design of Ultra High Performance Concrete (UHPC) mixes.

Instead of relying solely on traditional trial-and-error methods, the system predicts compressive strength using Machine Learning and generates optimized mix designs using Particle Swarm Optimization (PSO).

The application also evaluates:

- 💪 Predicted Compressive Strength
- ⚙️ Engineering Feasibility
- 💰 Estimated Cost
- 🌱 CO₂ Emissions
- 🏆 AI-Based Mix Recommendations

---

File: data/Engineering_Knowledge_Base.csv (part 3 of 16)
Mix_ID,Cement Amount  (kg/m³),Cement type,Cement Grade (Mpa),Silica Fume (kg/m³),Flayash Amount   (kg/m³),Limestone Powder  (kg/m3),Quartzpowder (kg/m3),Glass powder (kg/m3),Rice husk ash (kg/m3),Metakaolin (kg/m³),GGBFS  (kg/m³),Slag Amount   (kg/m³),Nano-CaCO3 (kg/m3),Nano-Al2O3 (kg/m3),Nano-TiO2 (kg/m3),Nano Silica (kg/m3),Filler (kg/m³),Fine Aggregate (kg/m³),Sand Type,Max Size (mm),Type of Fiber,Amount / Quantity of Fiber,Length (mm),Diameter (mm),Water (kg/m³),Type of Superplasticizer,Superplasticizer (kg/m³),Specimen,Testing Standard,28-Day,Water_Binder_Ratio,Binder
Q-SP,850.0,ordinary Portland cement  42.5 Grade ,42.5,137.5,112.5,0.0,0.0,0.0,0.0,0.0,0.0,0.0,0.0,0.0,0.0,0.0,0.0,1100.0,Quartz sand,1.2,Straight Steel Fibers ,78.0,10.0,0.12,176.0,Superplasticizer,8.0,50 x 50 x 50,EN 1992-1-2,162.1,0.16,1100.0
S-0,850.0,ordinary Portland cement  42.5 Grade ,42.5,137.5,112.5,0.0,0.0,0.0,0.0,0.0,0.0,1100.0,0.0,0.0,0.0,0.0,0.0,0.0,Natural River sand,1.2,Straight Steel Fibers ,156.0,13.0,0.2,176.0,Superplasticizer,8.0,50 x 50 x 50,EN 1992-1-2,90.0,0.16,1100.0
S-SP,850.0,ordinary Portland cement  42.5 Grade ,42.5,137.5,112.5,0.0,0.0,0.0,0.0,0.0,0.0,1100.0,0.0,0.0,0.0,0.0,0.0,0.0,Natural River sand,1.2,Straight Steel Fibers ,78.0,10.0,0.12,176.0,Superplasticizer,8.0,50 x 50 x 50,EN 1992-1-2,162.8,0.16,1100.0
SS2.0,788.5,Type I Portland cement,52.5,197.1,0.0,0.0,0.0,0.0,0.0,0.0,0.0,0.0,0.0,0.0,0.0,0.0,236.6,867.4,Silica sand,0.337,Straight Steel Fibers ,158.0,13.0,0.2,160.3,polycarboxylate superplasticizer,49.8,Cylinder   100 mm x 200mm,ASTM C39,187.1,0.1626420454545454,985.6
LS2.0,788.5,Type I Portland cement,52.5,197.1,0.0,0.0,0.0,0.0,0.0,0.0,0.0,0.0,0.0,0.0,0.0,0.0,236.6,867.4,Silica sand,0.337,Straight Steel Fibers ,158.0,19.5,0.2,160.3,polycarboxylate superplasticizer,49.8,Cylinder   100 mm x 200mm,ASTM C39,192.3,0.1626420454545454,985.6
T2.0,788.5,Type I Portland cement,52.5,197.1,0.0,0.0,0.0,0.0,0.0,0.0,0.0,0.0,0.0,0.0,0.0,0.0,236.6,867.4,Silica sand,0.337,Twisted steel fiber,158.0,30.0,0.3,160.3,polycarboxylate superplasticizer,49.8,Cylinder   100 mm x 200mm,ASTM C39,204.4,0.1626420454545454,985.6
SS1.5-PE0.5,788.5,Type I Portland cement,52.5,197.1,0.0,0.0,0.0,0.0,0.0,0.0,0.0,0.0,0.0,0.0,0.0,0.0,236.6,867.4,Silica sand,0.337,Straight Steel Fibers ,118.0,13.0,0.2,160.3,polycarboxylate superplasticizer,49.8,Cylinder   100 mm x 200mm,ASTM C39,178.2,0.1626420454545454,985.6
SS1.0-PE1.0,788.5,Type I Portland cement,52.5,197.1,0.0,0.0,0.0,0.0,0.0,0.0,0.0,0.0,0.0,0.0,0.0,0.0,236.6,867.4,Silica sand,0.337,Straight Steel Fibers ,79.0,13.0,0.2,160.3,polycarboxylate superplasticizer,49.8,Cylinder   100 mm x 200mm,ASTM C39,179.1,0.1626420454545454,985.6
SS0.5-PE1.5,788.5,Type I Portland cement,52.5,197.1,0.0,0.0,0.0,0.0,0.0,0.0,0.0,0.0,0.0,0.0,0.0,0.0,236.6,867.4,Silica sand,0.337,Straight Steel Fibers ,39.5,13.0,0.2,160.3,polycarboxylate superplasticizer,49.8,Cylinder   100 mm x 200mm,ASTM C39,164.9,0.1626420454545454,985.6
LS1.5-PE0.5,788.5,Type I Portland cement,52.5,197.1,0.0,0.0,0.0,0.0,0.0,0.0,0.0,0.0,0.0,0.0,0.0,0.0,236.6,867.4,Silica sand,0.337,Straight Steel Fibers ,118.0,19.5,0.2,160.3,polycarboxylate superplasticizer,49.8,Cylinder   100 mm x 200mm,ASTM C39,130.0,0.1626420454545454,985.6
LS1.0-PE1.0,788.5,Type I Portland cement,52.5,197.1,0.0,0.0,0.0,0.0,0.0,0.0,0.0,0.0,0.0,0.0,0.0,0.0,236.6,867.4,Silica sand,0.337,Straight Steel Fibers ,79.0,19.5,0.2,160.3,polycarboxylate superplasticizer,49.8,Cylinder   100 mm x 200mm,ASTM C39,122.2,0.1626420454545454,985.6
LS0.5-PE1.5,788.5,Type I Portland cement,52.5,197.1,0.0,0.0,0.0,0.0,0.0,0.0,0.0,0.0,0.0,0.0,0.0,0.0,236.6,867.4,Silica sand,0.337,Straight Steel Fibers ,39.5,19.5,0.2,160.3,polycarboxylate superplasticizer,49.8,Cylinder   100 mm x 200mm,ASTM C39,137.2,0.1626420454545454,985.6
T1.5-PE0.5,788.5,Type I Portland cement,52.5,197.1,0.0,0.0,0.0,0.0,0.0,0.0,0.0,0.0,0.0,0.0,0.0,0.0,236.6,867.4,Silica sand,0.337,Twisted steel fiber,118.0,30.0,0.3,160.3,polycarboxylate superplasticizer,49.8,Cylinder   100 mm x 200mm,ASTM C39,191.7,0.1626420454545454,985.6
T1.0-PE1.0,788.5,Type I Portland cement,52.5,197.1,0.0,0.0,0.0,0.0,0.0,0.0,0.0,0.0,0.0,0.0,0.0,0.0,236.6,867.4,Silica sand,0.337,Twisted steel fiber,79.0,30.0,0.3,160.3,polycarboxylate superplasticizer,49.8,Cylinder   100 mm x 200mm,ASTM C39,143.2,0.1626420454545454,985.6
T0.5-PE1.5,788.5,Type I Portland cement,52.5,197.1,0.0,0.0,0.0,0.0,0.0,0.0,0.0,0.0,0.0,0.0,0.0,0.0,236.6,867.4,Silica sand,0.337,Twisted steel fiber,39.5,30.0,0.3,160.3,polycarboxylate superplasticizer,49.8,Cylinder   100 mm x 200mm,ASTM C39,139.3,0.1626420454545454,985.6
SS-0.5,788.5,Type I Portland cement,52.5,197.1,0.0,0.0,0.0,0.0,0.0,0.0,0.0,0.0,0.0,0.0,0.0,0.0,236.6,867.4,Silica sand,0.6,Straight Steel Fibers ,39.5,13.0,0.2,160.3,polycarboxylate superplasticizer,52.6,Cylinder   100 mm x 200mm,ASTM C39,210.0,0.1626420454545454,985.6
SS-1,788.5,Type I Portland cement,52.5,197.1,0.0,0.0,0.0,0.0,0.0,0.0,0.0,0.0,0.0,0.0,0.0,0.0,236.6,867.4,Silica sand,0.6,Straight Steel Fibers ,79.0,13.0,0.2,160.3,polycarboxylate superplasticizer,52.6,Cylinder   100 mm x 200mm,ASTM C39,200.0,0.1626420454545454,985.6
SS-1.5,788.5,Type I Portland cement,52.5,197.1,0.0,0.0,0.0,0.0,0.0,0.0,0.0,0.0,0.0,0.0,0.0,0.0,236.6,867.4,Silica sand,0.6,Straight Steel Fibers ,118.5,13.0,0.2,160.3,polycarboxylate superplasticizer,52.6,Cylinder   100 mm x 200mm,ASTM C39,212.0,0.1626420454545454,985.6
SS-2,788.5,Type I Portland cement,52.5,197.1,0.0,0.0,0.0,0.0,0.0,0.0,0.0,0.0,0.0,0.0,0.0,0.0,236.6,867.4,Silica sand,0.6,Straight Steel Fibers ,158.0,13.0,0.2,160.3,polycarboxylate superplasticizer,52.6,Cylinder   100 mm x 200mm,ASTM C39,220.0,0.1626420454545454,985.6
SM-0.5,788.5,Type I Portland cement,52.5,197.1,0.0,0.0,0.0,0.0,0.0,0.0,0.0,0.0,0.0,0.0,0.0,0.0,236.6,867.4,Silica sand,0.6,Straight Steel Fibers ,39.5,19.5,0.2,160.3,polycarboxylate superplasticizer,52.6,Cylinder   100 mm x 200mm,ASTM C39,196.0,0.1626420454545454,985.6
SM-1,788.5,Type I Portland cement,52.5,197.1,0.0,0.0,0.0,0.0,0.0,0.0,0.0,0.0,0.0,0.0,0.0,0.0,236.6,867.4,Silica sand,0.6,Straight Steel Fibers ,79.0,19.5,0.2,160.3,polycarboxylate superplasticizer,52.6,Cylinder   100 mm x 200mm,ASTM C39,196.5,0.1626420454545454,985.6
SM-1.5,788.5,Type I Portland cement,52.5,197.1,0.0,0.0,0.0,0.0,0.0,0.0,0.0,0.0,0.0,0.0,0.0,0.0,236.6,867.4,Silica sand,0.6,Straight Steel Fibers ,118.5,19.5,0.2,160.3,polycarboxylate superplasticizer,52.6,Cylinder   100 mm x 200mm,ASTM C39,195.3,0.1626420454545454,985.6
SM-2,788.5,Type I Portland cement,52.5,197.1,0.0,0.0,0.0,0.0,0.0,0.0,0.0,0.0,0.0,0.0,0.0,0.0,236.6,867.4,Silica sand,0.6,Straight Steel Fibers ,158.0,19.5,0.2,160.3,polycarboxylate superplasticizer,52.6,Cylinder   100 mm x 200mm,ASTM C39,205.0,0.1626420454545454,985.6
SL-0.5,788.5,Type I Portland cement,52.5,197.1,0.0,0.0,0.0,0.0,0.0,0.0,0.0,0.0,0.0,0.0,0.0,0.0,236.6,867.4,Silica sand,0.6,Straight Steel Fibers ,39.5,30.0,0.3,160.3,polycarboxylate superplasticizer,52.6,Cylinder   100 mm x 200mm,ASTM C39,215.0,0.1626420454545454,985.6
SL-1,788.5,Type I Portland cement,52.5,197.1,0.0,0.0,0.0,0.0,0.0,0.0,0.0,0.0,0.0,0.0,0.0,0.0,236.6,867.4,Silica sand,0.6,Straight Steel Fibers ,79.0,30.0,0.3,160.3,polycarboxylate superplasticizer,52.6,Cylinder   100 mm x 200mm,ASTM C39,185.5,0.1626420454545454,985.6
SL-1.5,788.5,Type I Portland cement,52.5,197.1,0.0,0.0,0.0,0.0,0.0,0.0,0.0,0.0,0.0,0.0,0.0,0.0,236.6,867.4,Silica sand,0.6,Straight Steel Fibers ,118.5,30.0,0.3,160.3,polycarboxylate superplasticizer,52.6,Cylinder   100 mm x 200mm,ASTM C39,220.0,0.1626420454545454,985.6
SL-2,788.5,Type I Portland cement,52.5,197.1,0.0,0.0,0.0,0.0,0.0,0.0,0.0,0.0,0.0,0.0,0.0,0.0,236.6,867.4,Silica sand,0.6,Straight Steel Fibers ,158.0,30.0,0.3,160.3,polycarboxylate superplasticizer,52.6,Cylinder   100 mm x 200mm,ASTM C39,225.0,0.1626420454545454,985.6
HL-0.5,788.5,Type I Portland cement,52.5,197.1,0.0,0.0,0.0,0.0,0.0,0.0,0.0,0.0,0.0,0.0,0.0,0.0,236.6,867.4,Silica sand,0.6,Hooked End Steel Fiber ,39.5,30.0,0.38,160.3,polycarboxylate superplasticizer,52.6,Cylinder   100 mm x 200mm,ASTM C39,180.0,0.1626420454545454,985.6
HL-1,788.5,Type I Portland cement,52.5,197.1,0.0,0.0,0.0,0.0,0.0,0.0,0.0,0.0,0.0,0.0,0.0,0.0,236.6,867.4,Silica sand,0.6,Hooked End Steel Fiber ,79.0,30.0,0.38,160.3,polycarboxylate superplasticizer,52.6,Cylinder   100 mm x 200mm,ASTM C39,203.0,0.1626420454545454,985.6
HL-1.5,788.5,Type I Portland cement,52.5,197.1,0.0,0.0,0.0,0.0,0.0,0.0,0.0,0.0,0.0,0.0,0.0,0.0,236.6,867.4,Silica sand,0.6,Hooked End Steel Fiber ,118.5,30.0,0.38,160.3,polycarboxylate superplasticizer,52.6,Cylinder   100 mm x 200mm,ASTM C39,180.0,0.1626420454545454,985.6
HL-2,788.5,Type I Portland cement,52.5,197.1,0.0,0.0,0.0,0.0,0.0,0.0,0.0,0.0,0.0,0.0,0.0,0.0,236.6,867.4,Silica sand,0.6,Hooked End Steel Fiber ,158.0,30.0,0.38,160.3,polycarboxylate superplasticizer,52.6,Cylinder   100 mm x 200mm,ASTM C39,182.0,0.1626420454545454,985.6
TL-0.5 ,788.5,Type I Portland cement,52.5,197.1,0.0,0.0,0.0,0.0,0.0,0.0,0.0,0.0,0.0,0.0,0.0,0.0,236.6,867.4,Silica sand,0.6,Long Twisted Fiber,39.5,30.0,0.3,160.3,polycarboxylate superplasticizer,52.6,Cylinder   100 mm x 200mm,ASTM C39,195.2,0.1626420454545454,985.6
TL-1,788.5,Type I Portland cement,52.5,197.1,0.0,0.0,0.0,0.0,0.0,0.0,0.0,0.0,0.0,0.0,0.0,0.0,236.6,867.4,Silica sand,0.6,Long Twisted Fiber,79.0,30.0,0.3,160.3,polycarboxylate superplasticizer,52.6,Cylinder   100 mm x 200mm,ASTM C39,193.0,0.1626420454545454,985.6
TL-1.5 ,788.5,Type I Portland cement,52.5,197.1,0.0,0.0,0.0,0.0,0.0,0.0,0.0,0.0,0.0,0.0,0.0,0.0,236.6,867.4,Silica sand,0.6,Long Twisted Fiber,118.5,30.0,0.3,160.3,polycarboxylate superplasticizer,52.6,Cylinder   100 mm x 200mm,ASTM C39,196.0,0.1626420454545454,985.6
TL-2,788.5,Type I Portland cement,52.5,197.1,0.0,0.0,0.0,0.0,0.0,0.0,0.0,0.0,0.0,0.0,0.0,0.0,236.6,867.4,Silica sand,0.6,Long Twisted Fiber,158.0,30.0,0.3,160.3,polycarboxylate superplasticizer,52.6,Cylinder   100 mm x 200mm,ASTM C39,203.0,0.1626420454545454,985.6
N100-0,700.0,Chinese standard Graded 52.5 P.II type Portland cement,52.5,140.0,0.0,0.0,0.0,0.0,0.0,0.0,110.0,0.0,0.0,0.0,0.0,0.0,0.0,1200.0,Natural River sand,2.5,Straight Steel Fibers ,156.0,13.0,0.2,152.0,PCA-I polycarboxylic type HRWR,22.8, 100 X 100 x 100,Chinese standard GB-T50081-2002,110.9,0.16,950.0
S100-0.5,700.0,Chinese standard Graded 52.5 P.II type Portland cement,52.5,140.0,0.0,0.0,0.0,0.0,0.0,0.0,110.0,0.0,0.0,0.0,0.0,0.0,0.0,1200.0,Natural River sand,2.5,Straight Steel Fibers ,39.0,13.0,0.2,152.0,PCA-I polycarboxylic type HRWR,22.8, 100  X 100 x 100,Chinese standard GB-T50081-2002,121.1,0.16,950.0
S100-1.0,700.0,Chinese standard Graded 52.5 P.II type Portland cement,52.5,140.0,0.0,0.0,0.0,0.0,0.0,0.0,110.0,0.0,0.0,0.0,0.0,0.0,0.0,1200.0,Natural River sand,2.5,Straight Steel Fibers ,78.0,13.0,0.2,152.0,PCA-I polycarboxylic type HRWR,22.8, 100  X 100 x 100,Chinese standard GB-T50081-2002,127.8,0.16,950.0
S100-1.5,700.0,Chinese standard Graded 52.5 P.II type Portland cement,52.5,140.0,0.0,0.0,0.0,0.0,0.0,0.0,110.0,0.0,0.0,0.0,0.0,0.0,0.0,1200.0,Natural River sand,2.5,Straight Steel Fibers ,117.0,13.0,0.2,152.0,PCA-I polycarboxylic type HRWR,22.8, 100  X 100 x 100,Chinese standard GB-T50081-2002,133.3,0.16,950.0
S100-2.0,700.0,Chinese standard Graded 52.5 P.II type Portland cement,52.5,140.0,0.0,0.0,0.0,0.0,0.0,0.0,110.0,0.0,0.0,0.0,0.0,0.0,0.0,1200.0,Natural River sand,2.5,Straight Steel Fibers ,156.0,13.0,0.2,152.0,PCA-I polycarboxylic type HRWR,22.8, 100  X 100 x 100,Chinese standard GB-T50081-2002,135.1,0.16,950.0
S100-2.5,700.0,Chinese standard Graded 52.5 P.II type Portland cement,52.5,140.0,0.0,0.0,0.0,0.0,0.0,0.0,110.0,0.0,0.0,0.0,0.0,0.0,0.0,1200.0,Natural River sand,2.5,Straight Steel Fibers ,195.0,13.0,0.2,152.0,PCA-I polycarboxylic type HRWR,22.8, 100  X 100 x 100,Chinese standard GB-T50081-2002,143.9,0.16,950.0
H100-0.5,700.0,Chinese standard Graded 52.5 P.II type Portland cement,52.5,140.0,0.0,0.0,0.0,0.0,0.0,0.0,110.0,0.0,0.0,0.0,0.0,0.0,0.0,1200.0,Natural River sand,2.5,Hooked End Steel Fiber ,39.0,25.0,0.5,152.0,PCA-I polycarboxylic type HRWR,22.8, 100  X 100 x 100,Chinese standard GB-T50081-2002,127.3,0.16,950.0
H100-1.0,700.0,Chinese standard Graded 52.5 P.II type Portland cement,52.5,140.0,0.0,0.0,0.0,0.0,0.0,0.0,110.0,0.0,0.0,0.0,0.0,0.0,0.0,1200.0,Natural River sand,2.5,Hooked End Steel Fiber ,78.0,25.0,0.5,152.0,PCA-I polycarboxylic type HRWR,22.8, 100  X 100 x 100,Chinese standard GB-T50081-2002,124.3,0.16,950.0
H100-1.5,700.0,Chinese standard Graded 52.5 P.II type Portland cement,52.5,140.0,0.0,0.0,0.0,0.0,0.0,0.0,110.0,0.0,0.0,0.0,0.0,0.0,0.0,1200.0,Natural River sand,2.5,Hooked End Steel Fiber ,117.0,25.0,0.5,152.0,PCA-I polycarboxylic type HRWR,22.8, 100  X 100 x 100,Chinese standard GB-T50081-2002,127.1,0.16,950.0
H100-2.0,700.0,Chinese standard Graded 52.5 P.II type Portland cement,52.5,140.0,0.0,0.0,0.0,0.0,0.0,0.0,110.0,0.0,0.0,0.0,0.0,0.0,0.0,1200.0,Natural River sand,2.5,Hooked End Steel Fiber ,156.0,25.0,0.5,152.0,PCA-I polycarboxylic type HRWR,22.8, 100  X 100 x 100,Chinese standard GB-T50081-2002,136.1,0.16,950.0
H100-2.5,700.0,Chinese standard Graded 52.5 P.II type Portland cement,52.5,140.0,0.0,0.0,0.0,0.0,0.0,0.0,110.0,0.0,0.0,0.0,0.0,0.0,0.0,1200.0,Natural River sand,2.5,Hooked End Steel Fiber ,195.0,25.0,0.5,152.0,PCA-I polycarboxylic type HRWR,22.8, 100  X 100 x 100,Chinese standard GB-T50081-2002,136.9,0.16,950.0
P,850.0,Ordinary Portland Cement,52.5,200.0,0.0,0.0,0.0,0.0,0.0,0.0,0.0,0.0,0.0,0.0,0.0,0.0,0.0,1030.0,Silica sand,2,Straight Steel Fibers ,156.0,13.0,0.2,169.0,polycarboxylic ether based water reducing admixture,28.0,50 X 50 X 50 ,ASTM C109/C109M,111.9,0.1609523809523809,1050.0
SS-0.5,850.0,Ordinary Portland Cement,52.5,200.0,0.0,0.0,0.0,0.0,0.0,0.0,0.0,0.0,0.0,0.0,0.0,0.0,0.0,1030.0,Silica sand,2,Straight Short Steel Fiber ,39.0,13.0,0.2,169.6,polycarboxylate ether-based superplasticizers (SPs),28.0,50 X 50 X 50 ,ASTM C109/C109M,148.3,0.1615238095238095,1050.0
SS-1.0,850.0,Ordinary Portland Cement,52.5,200.0,0.0,0.0,0.0,0.0,0.0,0.0,0.0,0.0,0.0,0.0,0.0,0.0,0.0,1030.0,Silica sand,2,Straight Short Steel Fiber ,78.0,13.0,0.2,170.2,polycarboxylic ether based water reducing admixture,28.0,50 X 50 X 50 ,ASTM C109/C109M,156.7,0.1620952380952381,1050.0
SS-1.5,850.0,Ordinary Portland Cement,52.5,200.0,0.0,0.0,0.0,0.0,0.0,0.0,0.0,0.0,0.0,0.0,0.0,0.0,0.0,1030.0,Silica sand,2,Straight Short Steel Fiber ,118.0,13.0,0.2,170.9,polycarboxylate ether-based superplasticizers (SPs),28.0,50 X 50 X 50 ,ASTM C109/C109M,159.2,0.1627619047619047,1050.0
SS-2.0,850.0,Ordinary Portland Cement,52.5,200.0,0.0,0.0,0.0,0.0,0.0,0.0,0.0,0.0,0.0,0.0,0.0,0.0,0.0,1030.0,Silica sand,2,Straight Short Steel Fiber ,158.0,13.0,0.2,171.5,polycarboxylic ether based water reducing admixture,28.0,50 X 50 X 50 ,ASTM C109/C109M,157.3,0.1633333333333333,1050.0
SS-2.5,850.0,Ordinary Portland Cement,52.5,200.0,0.0,0.0,0.0,0.0,0.0,0.0,0.0,0.0,0.0,0.0,0.0,0.0,0.0,1030.0,Silica sand,2,Straight Short Steel Fiber ,198.0,13.0,0.2,172.1,polycarboxylate ether-based superplasticizers (SPs),28.0,50 X 50 X 50 ,ASTM C109/C109M,156.1,0.1639047619047619,1050.0
SL-0.5,850.0,Ordinary Portland Cement,52.5,200.0,0.0,0.0,0.0,0.0,0.0,0.0,0.0,0.0,0.0,0.0,0.0,0.0,0.0,1030.0,Silica sand,2, Straight Long Steel Fibers ,39.0,20.0,0.2,169.6,polycarboxylic ether based water reducing admixture,28.0,50 X 50 X 50 ,ASTM C109/C109M,127.0,0.1615238095238095,1050.0
SL-1.0,850.0,Ordinary Portland Cement,52.5,200.0,0.0,0.0,0.0,0.0,0.0,0.0,0.0,0.0,0.0,0.0,0.0,0.0,0.0,1030.0,Silica sand,2, Straight Long Steel Fibers ,78.0,20.0,0.2,170.2,polycarboxylate ether-based superplasticizers (SPs),28.0,50 X 50 X 50 ,ASTM C109/C109M,158.8,0.1620952380952381,1050.0
SL-1.5,850.0,Ordinary Portland Cement,52.5,200.0,0.0,0.0,0.0,0.0,0.0,0.0,0.0,0.0,0.0,0.0,0.0,0.0,0.0,1030.0,Silica sand,2, Straight Long Steel Fibers ,118.0,20.0,0.2,170.9,polycarboxylic ether based water reducing admixture,28.0,50 X 50 X 50 ,ASTM C109/C109M,166.4,0.1627619047619047,1050.0
SL-2.0,850.0,Ordinary Portland Cement,52.5,200.0,0.0,0.0,0.0,0.0,0.0,0.0,0.0,0.0,0.0,0.0,0.0,0.0,0.0,1030.0,Silica sand,2, Straight Long Steel Fibers ,158.0,20.0,0.2,171.5,polycarboxylate ether-based superplasticizers (SPs),28.0,50 X 50 X 50 ,ASTM C109/C109M,177.3,0.1633333333333333,1050.0
SL-2.5,850.0,Ordinary Portland Cement,52.5,200.0,0.0,0.0,0.0,0.0,0.0,0.0,0.0,0.0,0.0,0.0,0.0,0.0,0.0,1030.0,Silica sand,2, Straight Long Steel Fibers ,198.0,20.0,0.2,172.1,polycarboxylic ether based water reducing admixture,28.0,50 X 50 X 50 ,ASTM C109/C109M,180.4,0.1639047619047619,1050.0
HL-0.5,850.0,Ordinary Portland Cement,52.5,200.0,0.0,0.0,0.0,0.0,0.0,0.0,0.0,0.0,0.0,0.0,0.0,0.0,0.0,1030.0,Silica sand,2,Hooked End Steel Fiber ,39.0,20.0,0.2,169.6,polycarboxylate ether-based superplasticizers (SPs),28.0,50 X 50 X 50 ,ASTM C109/C109M,136.9,0.1615238095238095,1050.0
HL-1.0,850.0,Ordinary Portland Cement,52.5,200.0,0.0,0.0,0.0,0.0,0.0,0.0,0.0,0.0,0.0,0.0,0.0,0.0,0.0,1030.0,Silica sand,2,Hooked End Steel Fiber ,78.0,20.0,0.2,170.2,polycarboxylic ether based water reducing admixture,28.0,50 X 50 X 50 ,ASTM C109/C109M,160.2,0.1620952380952381,1050.0
HL-1.5,850.0,Ordinary Portland Cement,52.5,200.0,0.0,0.0,0.0,0.0,0.0,0.0,0.0,0.0,0.0,0.0,0.0,0.0,0.0,1030.0,Silica sand,2,Hooked End Steel Fiber ,118.0,20.0,0.2,170.9,polycarboxylate ether-based superplasticizers (SPs),28.0,50 X 50 X 50 ,ASTM C109/C109M,172.8,0.1627619047619047,1050.0
HL-2.0,850.0,Ordinary Portland Cement,52.5,200.0,0.0,0.0,0.0,0.0,0.0,0.0,0.0,0.0,0.0,0.0,0.0,0.0,0.0,1030.0,Silica sand,2,Hooked End Steel Fiber ,158.0,20.0,0.2,171.5,polycarboxylic ether based water reducing admixture,28.0,50 X 50 X 50 ,ASTM C109/C109M,192.6,0.1633333333333333,1050.0
HL-2.5,850.0,Ordinary Portland Cement,52.5,200.0,0.0,0.0,0.0,0.0,0.0,0.0,0.0,0.0,0.0,0.0,0.0,0.0,0.0,1030.0,Silica sand,2,Hooked End Steel Fiber ,198.0,20.0,0.2,172.1,polycarboxylate ether-based superplasticizers (SPs),28.0,50 X 50 X 50 ,ASTM C109/C109M,187.4,0.1639047619047619,1050.0
 SS1-HL3    ,850.0,Ordinary Portland Cement,52.5,200.0,0.0,0.0,0.0,0.0,0.0,0.0,0.0,0.0,0.0,0.0,0.0,0.0,0.0,1030.0,Silica sand,2,Straight Steel Fibers ,29.50125,13.0,0.2,170.9,polycarboxylic ether based water reducing admixture,28.0,50 X 50 X 50 ,ASTM C109/C109M,150.9,0.1627619047619047,1050.0
 SS1-HL2    ,850.0,Ordinary Portland Cement,52.5,200.0,0.0,0.0,0.0,0.0,0.0,0.0,0.0,0.0,0.0,0.0,0.0,0.0,0.0,1030.0,Silica sand,2,Straight Steel Fibers ,39.335,13.0,0.2,170.9,polycarboxylic ether based water reducing admixture,28.0,50 X 50 X 50 ,ASTM C109/C109M,138.5,0.1627619047619047,1050.0
 SS1-HL1    ,850.0,Ordinary Portland Cement,52.5,200.0,0.0,0.0,0.0,0.0,0.0,0.0,0.0,0.0,0.0,0.0,0.0,0.0,0.0,1030.0,Silica sand,2,Straight Steel Fibers ,59.0025,13.0,0.2,170.9,polycarboxylic ether based water reducing admixture,28.0,50 X 50 X 50 ,ASTM C109/C109M,143.3,0.1627619047619047,1050.0
 SS2-HL1    ,850.0,Ordinary Portland Cement,52.5,200.0,0.0,0.0,0.0,0.0,0.0,0.0,0.0,0.0,0.0,0.0,0.0,0.0,0.0,1030.0,Silica sand,2,Straight Steel Fibers ,78.67,13.0,0.2,170.9,polycarboxylic ether based water reducing admixture,28.0,50 X 50 X 50 ,ASTM C109/C109M,150.2,0.1627619047619047,1050.0
 SS3-HL1    ,850.0,Ordinary Portland Cement,52.5,200.0,0.0,0.0,0.0,0.0,0.0,0.0,0.0,0.0,0.0,0.0,0.0,0.0,0.0,1030.0,Silica sand,2,Straight Steel Fibers ,88.50375,13.0,0.2,170.9,polycarboxylic ether based water reducing admixture,28.0,50 X 50 X 50 ,ASTM C109/C109M,152.9,0.1627619047619047,1050.0
 SL1-HL3    ,850.0,Ordinary Portland Cement,52.5,200.0,0.0,0.0,0.0,0.0,0.0,0.0,0.0,0.0,0.0,0.0,0.0,0.0,0.0,1030.0,Silica sand,2,Straight Steel Fibers ,29.50125,20.0,0.2,170.9,polycarboxylic ether based water reducing admixture,28.0,50 X 50 X 50 ,ASTM C109/C109M,145.1,0.1627619047619047,1050.0
 SL1-HL2    ,850.0,Ordinary Portland Cement,52.5,200.0,0.0,0.0,0.0,0.0,0.0,0.0,0.0,0.0,0.0,0.0,0.0,0.0,0.0,1030.0,Silica sand,2,Straight Steel Fibers ,39.335,20.0,0.2,170.9,polycarboxylic ether based water reducing admixture,28.0,50 X 50 X 50 ,ASTM C109/C109M,152.1,0.1627619047619047,1050.0
 SL1-HL1    ,850.0,Ordinary Portland Cement,52.5,200.0,0.0,0.0,0.0,0.0,0.0,0.0,0.0,0.0,0.0,0.0,0.0,0.0,0.0,1030.0,Silica sand,2,Straight Steel Fibers ,59.0025,20.0,0.2,170.9,polycarboxylic ether based water reducing admixture,28.0,50 X 50 X 50 ,ASTM C109/C109M,156.6,0.1627619047619047,1050.0
 SL2-HL1    ,850.0,Ordinary Portland Cement,52.5,200.0,0.0,0.0,0.0,0.0,0.0,0.0,0.0,0.0,0.0,0.0,0.0,0.0,0.0,1030.0,Silica sand,2,Straight Steel Fibers ,78.67,20.0,0.2,170.9,polycarboxylic ether based water reducing admixture,28.0,50 X 50 X 50 ,ASTM C109/C109M,153.2,0.1627619047619047,1050.0
 SL3-HL1    ,850.0,Ordinary Portland Cement,52.5,200.0,0.0,0.0,0.0,0.0,0.0,0.0,0.0,0.0,0.0,0.0,0.0,0.0,0.0,1030.0,Silica sand,2,Straight Steel Fibers ,88.50375,20.0,0.2,170.9,polycarboxylic ether based water reducing admixture,28.0,50 X 50 X 50 ,ASTM C109/C109M,151.8,0.1627619047619047,1050.0
 L0S0     ,472.0,Portland cement (P.I 42.5) ,42.5,262.0,0.0,0.0,0.0,0.0,0.0,0.0,315.0,0.0,0.0,0.0,0.0,0.0,0.0,1049.0,Natural River sand,2.36,Straight Steel Fibers ,156.0,13.0,0.2,178.0,polycarboxylate-based superplasticizer,21.0,40 x 40 x 40 ,GB/T 17671-1999 (similar to ISO 697:1989),105.0,0.1696854146806482,1049.0
 L2S0     ,472.0,Portland cement (P.I 42.5) ,42.5,262.0,0.0,0.0,0.0,0.0,0.0,0.0,315.0,0.0,0.0,0.0,0.0,0.0,0.0,1049.0,Natural River sand,2.36,Long Steel Fiber ,156.0,13.0,0.2,178.0,polycarboxylate-based superplasticizer,21.0,40 x 40 x 40 ,GB/T 17671-1999 (similar to ISO 697:1989),134.3,0.1696854146806482,1049.0
 L1.5S0.5 ,472.0,Portland cement (P.I 42.5) ,42.5,262.0,0.0,0.0,0.0,0.0,0.0,0.0,315.0,0.0,0.0,0.0,0.0,0.0,0.0,1049.0,Natural River sand,2.36,Long Steel Fiber ,117.0,13.0,0.2,178.0,polycarboxylate-based superplasticizer,21.0,40 x 40 x 40 ,GB/T 17671-1999 (similar to ISO 697:1989),143.6,0.1696854146806482,1049.0
 L1S1     ,472.0,Portland cement (P.I 42.5) ,42.5,262.0,0.0,0.0,0.0,0.0,0.0,0.0,315.0,0.0,0.0,0.0,0.0,0.0,0.0,1049.0,Natural River sand,2.36,Long Steel Fiber ,78.0,13.0,0.2,178.0,polycarboxylate-based superplasticizer,21.0,40 x 40 x 40 ,GB/T 17671-1999 (similar to ISO 697:1989),127.7,0.1696854146806482,1049.0
 L0.5S1.5 ,472.0,Portland cement (P.I 42.5) ,42.5,262.0,0.0,0.0,0.0,0.0,0.0,0.0,315.0,0.0,0.0,0.0,0.0,0.0,0.0,1049.0,Natural River sand,2.36,Long Steel Fiber ,39.0,13.0,0.2,178.0,polycarboxylate-based superplasticizer,21.0,40 x 40 x 40 ,GB/T 17671-1999 (similar to ISO 697:1989),123.2,0.1696854146806482,1049.0
 L0S2     ,472.0,Portland cement (P.I 42.5) ,42.5,262.0,0.0,0.0,0.0,0.0,0.0,0.0,315.0,0.0,0.0,0.0,0.0,0.0,0.0,1049.0,Natural River sand,2.36,Short steel fiber ,156.0,6.0,0.2,178.0,polycarboxylate-based superplasticizer,21.0,40 x 40 x 40 ,GB/T 17671-1999 (similar to ISO 697:1989),120.5,0.1696854146806482,1049.0
 UH-V1    ,788.5,Type 1 Portland cement,52.5,197.1,0.0,0.0,0.0,0.0,0.0,0.0,0.0,0.0,0.0,0.0,0.0,0.0,236.6,867.4,Silica sand,2,Straight Steel Fiber ,78.0,13.0,0.2,160.3,polycarboxylate superplasticizer (SP),52.6,Cylinder   100 mm x 200mm,ASTM C 39,205.0,0.1626420454545454,985.6
 UH-V2    ,788.5,Type 1 Portland cement,52.5,197.1,0.0,0.0,0.0,0.0,0.0,0.0,0.0,0.0,0.0,0.0,0.0,0.0,236.6,867.4,Silica sand,2,Straight Steel Fiber ,156.0,13.0,0.2,160.3,polycarboxylate superplasticizer (SP),52.6,Cylinder   100 mm x 200mm,ASTM C 39,207.0,0.1626420454545454,985.6
 UH-V3    ,788.5,Type 1 Portland cement,52.5,197.1,0.0,0.0,0.0,0.0,0.0,0.0,0.0,0.0,0.0,0.0,0.0,0.0,236.6,867.4,Silica sand,2,Straight Steel Fiber ,234.0,13.0,0.2,160.3,polycarboxylate superplasticizer (SP),52.6,Cylinder   100 mm x 200mm,ASTM C 39,209.0,0.1626420454545454,985.6
 UH-V4    ,788.5,Type 1 Portland cement,52.5,197.1,0.0,0.0,0.0,0.0,0.0,0.0,0.0,0.0,0.0,0.0,0.0,0.0,236.6,867.4,Silica sand,2,Straight Steel Fiber ,212.0,13.0,0.2,160.3,polycarboxylate superplasticizer (SP),52.6,Cylinder   100 mm x 200mm,ASTM C 39,183.0,0.1626420454545454,985.6
SS2.0,788.5,Type 1 Portland cement,52.5,197.1,0.0,0.0,0.0,0.0,0.0,0.0,0.0,0.0,0.0,0.0,0.0,0.0,236.6,867.4,Silica sand,0.3,short straight steel fiber,158.0,13.0,0.2,160.3,polycarboxylate superplasticizer,52.6,Cylinder   100 mm x 200mm,ASTM C 39,220.2,0.1626420454545454,985.6
H2.0,788.5,Type 1 Portland cement,52.5,197.1,0.0,0.0,0.0,0.0,0.0,0.0,0.0,0.0,0.0,0.0,0.0,0.0,236.6,867.4,Silica sand,0.3,Hooked End Steel Fiber ,158.0,30.0,0.38,160.3,polycarboxylate superplasticizer,52.6,Cylinder   100 mm x 200mm,ASTM C 39,187.7,0.1626420454545454,985.6
T2.0,788.5,Type 1 Portland cement,52.5,197.1,0.0,0.0,0.0,0.0,0.0,0.0,0.0,0.0,0.0,0.0,0.0,0.0,236.6,867.4,Silica sand,0.3, long twisted steel fiber,158.0,30.0,0.3,160.3,polycarboxylate superplasticizer,52.6,Cylinder   100 mm x 200mm,ASTM C 39,200.7,0.1626420454545454,985.6
S,788.5,Type 1 Portland cement,52.5,197.1,0.0,0.0,0.0,0.0,0.0,0.0,0.0,0.0,0.0,0.0,0.0,0.0,236.6,867.4,Silica sand,0.3,Medium-length Straight,158.0,19.5,0.2,160.3,polycarboxylate superplasticizer,52.6,50 x 50 x 50 ,ASTM C109,145.1,0.1626420454545454,985.6
SS1.0,788.5,Type 1 Portland cement,52.5,197.1,0.0,0.0,0.0,0.0,0.0,0.0,0.0,0.0,0.0,0.0,0.0,0.0,236.6,867.4,Silica sand,0.3,short straight steel fiber,79.0,13.0,0.2,160.3,polycarboxylate superplasticizer,52.6,50 x 50 x 50 ,ASTM C109,145.1,0.1626420454545454,985.6
H1.0,788.5,Type 1 Portland cement,52.5,197.1,0.0,0.0,0.0,0.0,0.0,0.0,0.0,0.0,0.0,0.0,0.0,0.0,236.6,867.4,Silica sand,0.3,Hooked End Steel Fiber ,79.0,30.0,0.38,160.3,polycarboxylate superplasticizer,52.6,50 x 50 x 50 ,ASTM C109,145.1,0.1626420454545454,985.6
T1.0,788.5,Type 1 Portland cement,52.5,197.1,0.0,0.0,0.0,0.0,0.0,0.0,0.0,0.0,0.0,0.0,0.0,0.0,236.6,867.4,Silica sand,0.3, long twisted steel fiber,79.0,30.0,0.3,160.3,polycarboxylate superplasticizer,52.6,50 x 50 x 50 ,ASTM C109,145.1,0.1626420454545454,985.6
S-1,788.5,Type 1 Portland cement,52.5,197.1,0.0,0.0,0.0,0.0,0.0,0.0,0.0,0.0,0.0,0.0,0.0,0.0,236.6,867.4,Silica sand,0.3,Medium-length Straight,79.0,19.5,0.2,160.3,polycarboxylate superplasticizer,52.6,50 x 50 x 50 ,ASTM C109,145.1,0.1626420454545454,985.6
 H1.5-S0.5 ,788.5,Type 1 Portland cement,52.5,197.1,0.0,0.0,0.0,0.0,0.0,0.0,0.0,0.0,0.0,0.0,0.0,0.0,236.6,867.4,Silica sand,0.3,long hooked steel fiber,118.5,30.0,0.38,160.3,polycarboxylate superplasticizer,52.6,Cylinder   100 mm x 200mm,ASTM C 39,186.1,0.1626420454545454,985.6
 H1.0-S1.0 ,788.5,Type 1 Portland cement,52.5,197.1,0.0,0.0,0.0,0.0,0.0,0.0,0.0,0.0,0.0,0.0,0.0,0.0,236.6,867.4,Silica sand,0.3,long hooked steel fiber,79.0,30.0,0.38,160.3,polycarboxylate superplasticizer,52.6,Cylinder   100 mm x 200mm,ASTM C 39,187.9,0.1626420454545454,985.6
 H0.5-S1.5 ,788.5,Type 1 Portland cement,52.5,197.1,0.0,0.0,0.0,0.0,0.0,0.0,0.0,0.0,0.0,0.0,0.0,0.0,236.6,867.4,Silica sand,0.3,long hooked steel fiber,39.5,30.0,0.38,160.3,polycarboxylate superplasticizer,52.6,Cylinder   100 mm x 200mm,ASTM C 39,199.0,0.1626420454545454,985.6
 T1.5-S0.5 ,788.5,Type 1 Portland cement,52.5,197.1,0.0,0.0,0.0,0.0,0.0,0.0,0.0,0.0,0.0,0.0,0.0,0.0,236.6,867.4,Silica sand,0.3,Twisted steel fiber,118.5,30.0,0.3,160.3,polycarboxylate superplasticizer,52.6,Cylinder   100 mm x 200mm,ASTM C 39,185.4,0.1626420454545454,985.6
 T1.0-S1.0 ,788.5,Type 1 Portland cement,52.5,197.1,0.0,0.0,0.0,0.0,0.0,0.0,0.0,0.0,0.0,0.0,0.0,0.0,236.6,867.4,Silica sand,0.3,Twisted steel fiber,79.0,30.0,0.3,160.3,polycarboxylate superplasticizer,52.6,Cylinder   100 mm x 200mm,ASTM C 39,198.9,0.1626420454545454,985.6
 T0.5-S1.5 ,788.5,Type 1 Portland cement,52.5,197.1,0.0,0.0,0.0,0.0,0.0,0.0,0.0,0.0,0.0,0.0,0.0,0.0,236.6,867.4,Silica sand,0.3,Twisted steel fiber,39.5,30.0,0.3,160.3,polycarboxylate superplasticizer,52.6,Cylinder   100 mm x 200mm,ASTM C 39,202.2,0.1626420454545454,985.6
M0,770.0,CEM II 52.5 R,52.5,230.0,0.0,0.0,0.0,0.0,0.0,0.0,0.0,0.0,0.0,0.0,0.0,0.0,0.0,1000.0,Silica Sand,1.25,Straight Steel Fibers ,156.0,13.0,0.2,135.5,polycarboxylate ether-based superplasticizers (SPs),35.0,100 x 100 x 100,ASTM C109,120.4,0.1355,1000.0
S2.0,770.0,CEM II 52.5 R,52.5,230.0,0.0,0.0,0.0,0.0,0.0,0.0,0.0,0.0,0.0,0.0,0.0,0.0,0.0,1000.0,Silica Sand,1.25, Short Steel fiber,156.0,6.0,0.2,135.5,polycarboxylate ether-based superplasticizers (SPs),35.0,100 x 100 x 100,ASTM C109,147.1,0.1355,1000.0
M2.0,770.0,CEM II 52.5 R,52.5,230.0,0.0,0.0,0.0,0.0,0.0,0.0,0.0,0.0,0.0,0.0,0.0,0.0,0.0,1000.0,Silica Sand,1.25,Medium steel fiber,156.0,13.0,0.2,135.5,polycarboxylate ether-based superplasticizers (SPs),35.0,100 x 100 x 100,ASTM C109,167.0,0.1355,1000.0
L2.0,770.0,CEM II 52.5 R,52.5,230.0,0.0,0.0,0.0,0.0,0.0,0.0,0.0,0.0,0.0,0.0,0.0,0.0,0.0,1000.0,Silica Sand,1.25,Long steel fiber,156.0,20.0,0.2,135.5,polycarboxylate ether-based superplasticizers (SPs),35.0,100 x 100 x 100,ASTM C109,170.0,0.1355,1000.0
 M1.5S0.5  ,770.0,CEM II 52.5 R,52.5,230.0,0.0,0.0,0.0,0.0,0.0,0.0,0.0,0.0,0.0,0.0,0.0,0.0,0.0,1000.0,Silica Sand,1.25,Straight Steel Fibers ,39.0,6.0,0.2,135.5,polycarboxylate ether-based superplasticizers (SPs),35.0,100 x 100 x 100,ASTM C109,158.0,0.1355,1000.0
 M1.0S1.0  ,770.0,CEM II 52.5 R,52.5,230.0,0.0,0.0,0.0,0.0,0.0,0.0,0.0,0.0,0.0,0.0,0.0,0.0,0.0,1000.0,Silica Sand,1.25,Straight Steel Fibers ,78.0,6.0,0.2,135.5,polycarboxylate ether-based superplasticizers (SPs),35.0,100 x 100 x 100,ASTM C109,152.0,0.1355,1000.0
 M0.5S1.5  ,770.0,CEM II 52.5 R,52.5,230.0,0.0,0.0,0.0,0.0,0.0,0.0,0.0,0.0,0.0,0.0,0.0,0.0,0.0,1000.0,Silica Sand,1.25,Straight Steel Fibers ,117.0,6.0,0.2,135.5,polycarboxylate ether-based superplasticizers (SPs),35.0,100 x 100 x 100,ASTM C109,146.0,0.1355,1000.0
 L1.5S0.5  ,770.0,CEM II 52.5 R,52.5,230.0,0.0,0.0,0.0,0.0,0.0,0.0,0.0,0.0,0.0,0.0,0.0,0.0,0.0,1000.0,Silica Sand,1.25,Straight Steel Fibers ,39.0,6.0,0.2,135.5,polycarboxylate ether-based superplasticizers (SPs),35.0,100 x 100 x 100,ASTM C109,165.0,0.1355,1000.0
 L1.0S1.0  ,770.0,CEM II 52.5 R,52.5,230.0,0.0,0.0,0.0,0.0,0.0,0.0,0.0,0.0,0.0,0.0,0.0,0.0,0.0,1000.0,Silica Sand,1.25,Straight Steel Fibers ,78.0,6.0,0.2,135.5,polycarboxylate ether-based superplasticizers (SPs),35.0,100 x 100 x 100,ASTM C109,162.0,0.1355,1000.0
 L0.5S1.5  ,770.0,CEM II 52.5 R,52.5,230.0,0.0,0.0,0.0,0.0,0.0,0.0,0.0,0.0,0.0,0.0,0.0,0.0,0.0,1000.0,Silica Sand,1.25,Straight Steel Fibers ,117.0,6.0,0.2,135.5,polycarboxylate ether-based superplasticizers (SPs),35.0,100 x 100 x 100,ASTM C109,159.0,0.1355,1000.0
 L1.5 M0.5 ,770.0,CEM II 52.5 R,52.5,230.0,0.0,0.0,0.0,0.0,0.0,0.0,0.0,0.0,0.0,0.0,0.0,0.0,0.0,1000.0,Silica Sand,1.25,Medium steel fiber,39.0,13.0,0.2,135.5,polycarboxylate ether-based superplasticizers (SPs),35.0,100 x 100 x 100,ASTM C109,170.0,0.1355,1000.0
 L1.0 M1.0 ,770.0,CEM II 52.5 R,52.5,230.0,0.0,0.0,0.0,0.0,0.0,0.0,0.0,0.0,0.0,0.0,0.0,0.0,0.0,1000.0,Silica Sand,1.25,Medium steel fiber,78.0,13.0,0.2,135.5,polycarboxylate ether-based superplasticizers (SPs),35.0,100 x 100 x 100,ASTM C109,170.5,0.1355,1000.0
 L0.5 M1.5 ,770.0,CEM II 52.5 R,52.5,230.0,0.0,0.0,0.0,0.0,0.0,0.0,0.0,0.0,0.0,0.0,0.0,0.0,0.0,1000.0,Silica Sand,1.25,Medium steel fiber,117.0,13.0,0.2,135.5,polycarboxylate ether-based superplasticizers (SPs),35.0,100 x 100 x 100,ASTM C109,168.0,0.1355,1000.0
NON,750.0,"Ordinary Portland
Cement (OPC, P.II 52.5)",52.5,144.0,0.0,200.0,0.0,0.0,0.0,0.0,0.0,0.0,0.0,0.0,0.0,0.0,0.0,990.0,Natural River sand,1.25,Straight Steel Fibers ,156.0,13.0,0.2,190.0,polycarboxylate ether-based superplasticizers (SPs),35.0,40 x 40 x 40 ,standard-EN 196–1 ,115.0,0.2125279642058165,894.0
LSF2,750.0,"Ordinary Portland
Cement (OPC, P.II 52.5)",52.5,144.0,0.0,200.0,0.0,0.0,0.0,0.0,0.0,0.0,0.0,0.0,0.0,0.0,0.0,990.0,Natural River sand,1.25, Long straight copper plating steel fibre,156.0,13.0,0.2,190.0,polycarboxylate ether-based superplasticizers (SPs),35.0,40 x 40 x 40 ,standard-EN 196–1 ,152.0,0.2125279642058165,894.0
SSF2,750.0,"Ordinary Portland
Cement (OPC, P.II 52.5)",52.5,144.0,0.0,200.0,0.0,0.0,0.0,0.0,0.0,0.0,0.0,0.0,0.0,0.0,0.0,990.0,Natural River sand,1.25, Short straight copper plating steel fibre,156.0,6.0,0.2,190.0,polycarboxylate ether-based superplasticizers (SPs),35.0,40 x 40 x 40 ,standard-EN 196–1,142.0,0.2125279642058165,894.0
HEF2,750.0,"Ordinary Portland
Cement (OPC, P.II 52.5)",52.5,144.0,0.0,200.0,0.0,0.0,0.0,0.0,0.0,0.0,0.0,0.0,0.0,0.0,0.0,990.0,Natural River sand,1.25,Hooked End Steel Fiber ,156.0,13.0,0.2,190.0,polycarboxylate ether-based superplasticizers (SPs),35.0,40 x 40 x 40 ,standard-EN 196–1,155.0,0.2125279642058165,894.0
HF2,750.0,"Ordinary Portland
Cement (OPC, P.II 52.5)",52.5,144.0,0.0,200.0,0.0,0.0,0.0,0.0,0.0,0.0,0.0,0.0,0.0,0.0,0.0,990.0,Natural River sand,1.25,Straight Steel Fibers ,70.2,13.0,0.2,190.0,polycarboxylate ether-based superplasticizers (SPs),35.0,40 x 40 x 40 ,standard-EN 196–1,162.0,0.2125279642058165,894.0
Nano-CaCO3,750.0,52.5 cement,52.5,225.0,0.0,0.0,0.0,0.0,0.0,0.0,0.0,0.0,63.1,0.0,0.0,0.0,190.0,1030.0,Locally available sand,0.6,Straight Steel Fiber ,191.0,15.0,0.12,190.0,Superplasticizer,16.0,100 x 100 x 100,China Standard GB/T 50081-2002,145.1,0.1948717948717948,975.0
Nano-SiO2,750.0,52.5 cement,52.5,225.0,0.0,0.0,0.0,0.0,0.0,0.0,0.0,0.0,0.0,0.0,0.0,63.1,190.0,1030.0,Locally available sand,0.6,Straight Steel Fiber ,191.0,15.0,0.12,190.0,Superplasticizer,16.0,100 x 100 x 100,China Standard GB/T 50081-2002,149.6,0.1948717948717948,975.0
Nano-Al2O3,750.0,52.5 cement,52.5,225.0,0.0,0.0,0.0,0.0,0.0,0.0,0.0,0.0,0.0,63.1,0.0,0.0,190.0,1030.0,Locally available sand,0.6,Straight Steel Fiber ,191.0,15.0,0.12,190.0,Superplasticizer,16.0,100 x 100 x 100,China Standard GB/T 50081-2002,143.5,0.1948717948717948,975.0
Nano-TiO2,750.0,52.5 cement,52.5,225.0,0.0,0.0,0.0,0.0,0.0,0.0,0.0,0.0,0.0,0.0,63.1,0.0,190.0,1030.0,Locally available sand,0.6,Straight Steel Fiber ,191.0,15.0,0.12,190.0,Superplasticizer,16.0,100 x 100 x 100,China Standard GB/T 50081-2002,162.6,0.1948717948717948,975.0
UHPFRC,657.0,Portland cement (CEM 1) with a strength class 52.5 N ,52.5,119.0,0.0,0.0,0.0,0.0,0.0,0.0,418.0,0.0,0.0,0.0,0.0,0.0,0.0,1051.0,Silica sand,0.27,Steel fibre,157.0,13.0,0.2,185.0,polycarboxylate ether-based superplasticizers (SPs),40.0,Cylinder 50dia x 100mm,BS 1881-121 and ASTM C469-94,150.56,0.1549413735343383,1194.0
UHPC,657.0,Portland cement (CEM 1) with a strength class 52.5 N ,52.5,119.0,0.0,0.0,0.0,0.0,0.0,0.0,418.0,0.0,0.0,0.0,0.0,0.0,0.0,1051.0,Silica sand,0.27,Straight Steel Fibers ,156.0,13.0,0.2,185.0,polycarboxylate ether-based superplasticizers (SPs),40.0,Cylinder 50dia x 100mm,BS 1881-121 and ASTM C469-94,121.32,0.1549413735343383,1194.0
ss,657.0,Portland cement (CEM 1) with a strength class 52.5 N,52.5,119.4,0.0,0.0,0.0,0.0,0.0,0.0,429.8,0.0,0.0,0.0,0.0,0.0,0.0,1050.0, Silica sand,0.3,steel fibres,157.0,13.0,0.2,180.93,polycarboxylate-based,12.66,50 x 50 x 50,BS EN 1881Part 116 ,126.0,0.15,1206.2
FOS-I,657.0,Portland cement (CEM 1) with a strength class 52.5 N,52.5,119.4,0.0,0.0,0.0,0.0,0.0,0.0,429.8,0.0,0.0,0.0,0.0,0.0,0.0,1050.0,Ordinary Building Sand,0.6,steel fibres,157.0,13.0,0.2,180.93,polycarboxylate-based,12.66,50 x 50 x 50,BS EN 1881Part 116 ,124.0,0.15,1206.2
FOS-II,657.0,Portland cement (CEM 1) with a strength class 52.5 N,52.5,119.4,0.0,0.0,0.0,0.0,0.0,0.0,429.8,0.0,0.0,0.0,0.0,0.0,0.0,1050.0,Ordinary Building Sand,0.6,steel fibres,157.0,13.0,0.2,180.93,polycarboxylate-based,12.66,50 x 50 x 50,BS EN 1881Part 116,121.0,0.15,1206.2
 RGC,657.0,Portland cement (CEM 1) with a strength class 52.5 N,52.5,119.4,0.0,0.0,0.0,0.0,0.0,0.0,429.8,0.0,0.0,0.0,0.0,0.0,1050.0,0.0,Natural River sand,0.6,steel fibres,157.0,13.0,0.2,180.93,polycarboxylate-based,12.66,50 x 50 x 50,BS EN 1881Part 116,107.0,0.15,1206.2
ss,657.0,Portland cement (CEM 1) with a strength class 52.5 N,52.5,119.4,0.0,0.0,0.0,0.0,0.0,0.0,429.8,0.0,0.0,0.0,0.0,0.0,0.0,1050.0, Silica sand,0.3,steel fibres,157.0,13.0,0.2,180.93,polycarboxylate-based,12.66,50 x 50 x 50,BS EN 1881Part 116,170.0,0.15,1206.2
FOS-I,657.0,Portland cement (CEM 1) with a strength class 52.5 N,52.5,119.4,0.0,0.0,0.0,0.0,0.0,0.0,429.8,0.0,0.0,0.0,0.0,0.0,0.0,1050.0,Ordinary Building Sand,0.6,steel fibres,157.0,13.0,0.2,180.93,polycarboxylate-based,12.66,50 x 50 x 50,BS EN 1881Part 116,180.0,0.15,1206.2
FOS-II,657.0,Portland cement (CEM 1) with a strength class 52.5 N,52.5,119.4,0.0,0.0,0.0,0.0,0.0,0.0,429.8,0.0,0.0,0.0,0.0,0.0,0.0,1050.0,Ordinary Building Sand,0.6,steel fibres,157.0,13.0,0.2,180.93,polycarboxylate-based,12.66,50 x 50 x 50,BS EN 1881Part 116,179.0,0.15,1206.2
 RGC,657.0,Portland cement (CEM 1) with a strength class 52.5 N,52.5,119.4,0.0,0.0,0.0,0.0,0.0,0.0,429.8,0.0,0.0,0.0,0.0,0.0,1050.0,0.0,Natural River sand,0.6,steel fibres,157.0,13.0,0.2,180.93,polycarboxylate-based,12.66,50 x 50 x 50,BS EN 1881Part 116,158.0,0.15,1206.2
ss,657.0,Portland cement (CEM 1) with a strength class 52.5 N,52.5,119.4,0.0,0.0,0.0,0.0,0.0,0.0,429.8,0.0,0.0,0.0,0.0,0.0,0.0,1050.0, Silica sand,0.3,Straight Steel Fibers ,156.0,13.0,0.2,180.93,polycarboxylate-based,12.66,50 x 50 x 50 ,ASTM C109,145.1,0.15,1206.2
FOS-I,657.0,Portland cement (CEM 1) with a strength class 52.5 N,52.5,119.4,0.0,0.0,0.0,0.0,0.0,0.0,429.8,0.0,0.0,0.0,0.0,0.0,0.0,1050.0,Ordinary Building Sand,0.6,Straight Steel Fibers ,156.0,13.0,0.2,180.93,polycarboxylate-based,12.66,50 x 50 x 50 ,ASTM C109,145.1,0.15,1206.2
FOS-II,657.0,Portland cement (CEM 1) with a strength class 52.5 N,52.5,119.4,0.0,0.0,0.0,0.0,0.0,0.0,429.8,0.0,0.0,0.0,0.0,0.0,0.0,1050.0,Ordinary Building Sand,0.6,Straight Steel Fibers ,156.0,13.0,0.2,180.93,polycarboxylate-based,12.66,50 x 50 x 50 ,ASTM C109,145.1,0.15,1206.2
 RGC,657.0,Portland cement (CEM 1) with a strength class 52.5 N,52.5,119.4,0.0,0.0,0.0,0.0,0.0,0.0,429.8,0.0,0.0,0.0,0.0,0.0,1050.0,0.0,Natural River sand,0.6,Straight Steel Fibers ,156.0,13.0,0.2,180.93,polycarboxylate-based,12.66,50 x 50 x 50 ,ASTM C109,145.1,0.15,1206.2
UHPFRC,1050.0,CEM I 52.5 N,52.5,275.0,0.0,0.0,0.0,0.0,0.0,0.0,0.0,0.0,0.0,0.0,0.0,0.0,0.0,730.0,Quartz sand,0.6,steel fibres,470.0,10.0,0.2,190.0, Chryso Optima 175,35.0,cylindrical 110 mm x 220 mm,ASTM C109,175.0,0.1433962264150943,1325.0
2,1050.0, Type I-42.5 N Portland cement,42.5,350.0,0.0,0.0,0.0,0.0,0.0,0.0,0.0,0.0,0.0,0.0,0.0,0.0,0.0,678.0,Basalt Sand,4.75,Straight steel fibres,39.0,12.0,0.2,224.0,polycarboxylate-based,42.0,cylinder (75 × 150 mm) ,ASTM C39,100.2,0.16,1400.0
3,1050.0, Type I-42.5 N Portland cement,42.5,350.0,0.0,0.0,0.0,0.0,0.0,0.0,0.0,0.0,0.0,0.0,0.0,0.0,0.0,678.0,Basalt Sand,4.75,Straight steel fibres,78.0,12.0,0.2,224.0,polycarboxylate-based,42.0,cylinder (75 × 150 mm) ,ASTM C39,110.8,0.16,1400.0
4,1050.0, Type I-42.5 N Portland cement,42.5,350.0,0.0,0.0,0.0,0.0,0.0,0.0,0.0,0.0,0.0,0.0,0.0,0.0,0.0,678.0,Basalt Sand,4.75,Straight steel fibres,117.0,12.0,0.2,224.0,polycarboxylate-based,42.0,cylinder (75 × 150 mm) ,ASTM C39,112.0,0.16,1400.0
5,1050.0, Type I-42.5 N Portland cement,42.5,350.0,0.0,0.0,0.0,0.0,0.0,0.0,0.0,0.0,0.0,0.0,0.0,0.0,0.0,678.0,Basalt Sand,4.75,Straight steel fibres,156.0,12.0,0.2,224.0,polycarboxylate-based,42.0,cylinder (75 × 150 mm) ,ASTM C39,115.2,0.16,1400.0
6,1050.0, Type I-42.5 N Portland cement,42.5,350.0,0.0,0.0,0.0,0.0,0.0,0.0,0.0,0.0,0.0,0.0,0.0,0.0,0.0,678.0,Basalt Sand,4.75,Straight steel fibres,195.0,12.0,0.2,224.0,polycarboxylate-based,42.0,cylinder (75 × 150 mm) ,ASTM C39,128.7,0.16,1400.0
7,1050.0, Type I-42.5 N Portland cement,42.5,350.0,0.0,0.0,0.0,0.0,0.0,0.0,0.0,0.0,0.0,0.0,0.0,0.0,0.0,678.0,Basalt Sand,4.75,Straight steel fibres,234.0,12.0,0.2,224.0,polycarboxylate-based,42.0,cylinder (75 × 150 mm) ,ASTM C39,133.9,0.16,1400.0
1,1050.0, Type I-42.5 N Portland cement,42.5,350.0,0.0,0.0,0.0,0.0,0.0,0.0,0.0,0.0,0.0,0.0,0.0,0.0,0.0,678.0,Basalt Sand,4.75,Straight Steel Fibers ,156.0,13.0,0.2,224.0,polycarboxylate-based,42.0,100 x 100 x 100,ASTM C109,107.4,0.16,1400.0
2,1050.0, Type I-42.5 N Portland cement,42.5,350.0,0.0,0.0,0.0,0.0,0.0,0.0,0.0,0.0,0.0,0.0,0.0,0.0,0.0,678.0,Basalt Sand,4.75,Straight steel fibres,39.0,12.0,0.2,224.0,polycarboxylate-based,42.0,100 x 100 x 100,ASTM C109,119.9,0.16,1400.0
3,1050.0, Type I-42.5 N Portland cement,42.5,350.0,0.0,0.0,0.0,0.0,0.0,0.0,0.0,0.0,0.0,0.0,0.0,0.0,0.0,678.0,Basalt Sand,4.75,Straight steel fibres,78.0,12.0,0.2,224.0,polycarboxylate-based,42.0,100 x 100 x 100,ASTM C109,126.6,0.16,1400.0
4,1050.0, Type I-42.5 N Portland cement,42.5,350.0,0.0,0.0,0.0,0.0,0.0,0.0,0.0,0.0,0.0,0.0,0.0,0.0,0.0,678.0,Basalt Sand,4.75,Straight steel fibres,117.0,12.0,0.2,224.0,polycarboxylate-based,42.0,100 x 100 x 100,ASTM C109,140.0,0.16,1400.0
