Repository: manvithadobbala-gif/AI-Assisted-UHPC-Mix-Design-System

## 🌟 Project Overview

This project combines Artificial Intelligence and Civil Engineering to automate the design of Ultra High Performance Concrete (UHPC) mixes.

Instead of relying solely on traditional trial-and-error methods, the system predicts compressive strength using Machine Learning and generates optimized mix designs using Particle Swarm Optimization (PSO).

The application also evaluates:

- 💪 Predicted Compressive Strength
- ⚙️ Engineering Feasibility
- 💰 Estimated Cost
- 🌱 CO₂ Emissions
- 🏆 AI-Based Mix Recommendations

---

File: data/UHPC_Cleaned.csv (part 3 of 15)
Mix_ID,Cement Amount  (kg/m³),Cement type,Cement Grade (Mpa),Silica Fume (kg/m³),Flayash Amount   (kg/m³),Limestone Powder  (kg/m3),Quartzpowder (kg/m3),Glass powder (kg/m3),Rice husk ash (kg/m3),Metakaolin (kg/m³),GGBFS  (kg/m³),Slag Amount   (kg/m³),Nano-CaCO3 (kg/m3),Nano-Al2O3 (kg/m3),Nano-TiO2 (kg/m3),Nano Silica (kg/m3),Filler (kg/m³),Amount  (kg/m³),Sand Type,Max Size (mm),Type of Fiber,Amount / Quantity of Fiber,Length (mm),Diameter (mm),Amount  (kg/m³).1,Type of Superplasticizer,Amount  (kg/m³).2,Specimen,Testing Standard,28-Day
SL-1,788.5,Type I Portland cement,52.5,197.1,0.0,0.0,0.0,0.0,0.0,0.0,0.0,0.0,0.0,0.0,0.0,0.0,236.6,867.4,Silica sand,0.6,Straight Steel Fibers ,79.0,30.0,0.3,160.3,polycarboxylate superplasticizer,52.6,Cylinder   100 mm x 200mm,ASTM C39,185.5
SL-1.5,788.5,Type I Portland cement,52.5,197.1,0.0,0.0,0.0,0.0,0.0,0.0,0.0,0.0,0.0,0.0,0.0,0.0,236.6,867.4,Silica sand,0.6,Straight Steel Fibers ,118.5,30.0,0.3,160.3,polycarboxylate superplasticizer,52.6,Cylinder   100 mm x 200mm,ASTM C39,220.0
SL-2,788.5,Type I Portland cement,52.5,197.1,0.0,0.0,0.0,0.0,0.0,0.0,0.0,0.0,0.0,0.0,0.0,0.0,236.6,867.4,Silica sand,0.6,Straight Steel Fibers ,158.0,30.0,0.3,160.3,polycarboxylate superplasticizer,52.6,Cylinder   100 mm x 200mm,ASTM C39,225.0
HL-0.5,788.5,Type I Portland cement,52.5,197.1,0.0,0.0,0.0,0.0,0.0,0.0,0.0,0.0,0.0,0.0,0.0,0.0,236.6,867.4,Silica sand,0.6,Hooked End Steel Fiber ,39.5,30.0,0.38,160.3,polycarboxylate superplasticizer,52.6,Cylinder   100 mm x 200mm,ASTM C39,180.0
HL-1,788.5,Type I Portland cement,52.5,197.1,0.0,0.0,0.0,0.0,0.0,0.0,0.0,0.0,0.0,0.0,0.0,0.0,236.6,867.4,Silica sand,0.6,Hooked End Steel Fiber ,79.0,30.0,0.38,160.3,polycarboxylate superplasticizer,52.6,Cylinder   100 mm x 200mm,ASTM C39,203.0
HL-1.5,788.5,Type I Portland cement,52.5,197.1,0.0,0.0,0.0,0.0,0.0,0.0,0.0,0.0,0.0,0.0,0.0,0.0,236.6,867.4,Silica sand,0.6,Hooked End Steel Fiber ,118.5,30.0,0.38,160.3,polycarboxylate superplasticizer,52.6,Cylinder   100 mm x 200mm,ASTM C39,180.0
HL-2,788.5,Type I Portland cement,52.5,197.1,0.0,0.0,0.0,0.0,0.0,0.0,0.0,0.0,0.0,0.0,0.0,0.0,236.6,867.4,Silica sand,0.6,Hooked End Steel Fiber ,158.0,30.0,0.38,160.3,polycarboxylate superplasticizer,52.6,Cylinder   100 mm x 200mm,ASTM C39,182.0
TL-0.5 ,788.5,Type I Portland cement,52.5,197.1,0.0,0.0,0.0,0.0,0.0,0.0,0.0,0.0,0.0,0.0,0.0,0.0,236.6,867.4,Silica sand,0.6,Long Twisted Fiber,39.5,30.0,0.3,160.3,polycarboxylate superplasticizer,52.6,Cylinder   100 mm x 200mm,ASTM C39,195.2
TL-1,788.5,Type I Portland cement,52.5,197.1,0.0,0.0,0.0,0.0,0.0,0.0,0.0,0.0,0.0,0.0,0.0,0.0,236.6,867.4,Silica sand,0.6,Long Twisted Fiber,79.0,30.0,0.3,160.3,polycarboxylate superplasticizer,52.6,Cylinder   100 mm x 200mm,ASTM C39,193.0
TL-1.5 ,788.5,Type I Portland cement,52.5,197.1,0.0,0.0,0.0,0.0,0.0,0.0,0.0,0.0,0.0,0.0,0.0,0.0,236.6,867.4,Silica sand,0.6,Long Twisted Fiber,118.5,30.0,0.3,160.3,polycarboxylate superplasticizer,52.6,Cylinder   100 mm x 200mm,ASTM C39,196.0
TL-2,788.5,Type I Portland cement,52.5,197.1,0.0,0.0,0.0,0.0,0.0,0.0,0.0,0.0,0.0,0.0,0.0,0.0,236.6,867.4,Silica sand,0.6,Long Twisted Fiber,158.0,30.0,0.3,160.3,polycarboxylate superplasticizer,52.6,Cylinder   100 mm x 200mm,ASTM C39,203.0
N100-0,700.0,Chinese standard Graded 52.5 P.II type Portland cement,52.5,140.0,0.0,0.0,0.0,0.0,0.0,0.0,110.0,0.0,0.0,0.0,0.0,0.0,0.0,1200.0,Natural River sand,2.5,Straight Steel Fibers ,156.0,13.0,0.2,152.0,PCA-I polycarboxylic type HRWR,22.8, 100 X 100 x 100,Chinese standard GB-T50081-2002,110.9
S100-0.5,700.0,Chinese standard Graded 52.5 P.II type Portland cement,52.5,140.0,0.0,0.0,0.0,0.0,0.0,0.0,110.0,0.0,0.0,0.0,0.0,0.0,0.0,1200.0,Natural River sand,2.5,Straight Steel Fibers ,39.0,13.0,0.2,152.0,PCA-I polycarboxylic type HRWR,22.8, 100  X 100 x 100,Chinese standard GB-T50081-2002,121.1
S100-1.0,700.0,Chinese standard Graded 52.5 P.II type Portland cement,52.5,140.0,0.0,0.0,0.0,0.0,0.0,0.0,110.0,0.0,0.0,0.0,0.0,0.0,0.0,1200.0,Natural River sand,2.5,Straight Steel Fibers ,78.0,13.0,0.2,152.0,PCA-I polycarboxylic type HRWR,22.8, 100  X 100 x 100,Chinese standard GB-T50081-2002,127.8
S100-1.5,700.0,Chinese standard Graded 52.5 P.II type Portland cement,52.5,140.0,0.0,0.0,0.0,0.0,0.0,0.0,110.0,0.0,0.0,0.0,0.0,0.0,0.0,1200.0,Natural River sand,2.5,Straight Steel Fibers ,117.0,13.0,0.2,152.0,PCA-I polycarboxylic type HRWR,22.8, 100  X 100 x 100,Chinese standard GB-T50081-2002,133.3
S100-2.0,700.0,Chinese standard Graded 52.5 P.II type Portland cement,52.5,140.0,0.0,0.0,0.0,0.0,0.0,0.0,110.0,0.0,0.0,0.0,0.0,0.0,0.0,1200.0,Natural River sand,2.5,Straight Steel Fibers ,156.0,13.0,0.2,152.0,PCA-I polycarboxylic type HRWR,22.8, 100  X 100 x 100,Chinese standard GB-T50081-2002,135.1
S100-2.5,700.0,Chinese standard Graded 52.5 P.II type Portland cement,52.5,140.0,0.0,0.0,0.0,0.0,0.0,0.0,110.0,0.0,0.0,0.0,0.0,0.0,0.0,1200.0,Natural River sand,2.5,Straight Steel Fibers ,195.0,13.0,0.2,152.0,PCA-I polycarboxylic type HRWR,22.8, 100  X 100 x 100,Chinese standard GB-T50081-2002,143.9
H100-0.5,700.0,Chinese standard Graded 52.5 P.II type Portland cement,52.5,140.0,0.0,0.0,0.0,0.0,0.0,0.0,110.0,0.0,0.0,0.0,0.0,0.0,0.0,1200.0,Natural River sand,2.5,Hooked End Steel Fiber ,39.0,25.0,0.5,152.0,PCA-I polycarboxylic type HRWR,22.8, 100  X 100 x 100,Chinese standard GB-T50081-2002,127.3
H100-1.0,700.0,Chinese standard Graded 52.5 P.II type Portland cement,52.5,140.0,0.0,0.0,0.0,0.0,0.0,0.0,110.0,0.0,0.0,0.0,0.0,0.0,0.0,1200.0,Natural River sand,2.5,Hooked End Steel Fiber ,78.0,25.0,0.5,152.0,PCA-I polycarboxylic type HRWR,22.8, 100  X 100 x 100,Chinese standard GB-T50081-2002,124.3
H100-1.5,700.0,Chinese standard Graded 52.5 P.II type Portland cement,52.5,140.0,0.0,0.0,0.0,0.0,0.0,0.0,110.0,0.0,0.0,0.0,0.0,0.0,0.0,1200.0,Natural River sand,2.5,Hooked End Steel Fiber ,117.0,25.0,0.5,152.0,PCA-I polycarboxylic type HRWR,22.8, 100  X 100 x 100,Chinese standard GB-T50081-2002,127.1
H100-2.0,700.0,Chinese standard Graded 52.5 P.II type Portland cement,52.5,140.0,0.0,0.0,0.0,0.0,0.0,0.0,110.0,0.0,0.0,0.0,0.0,0.0,0.0,1200.0,Natural River sand,2.5,Hooked End Steel Fiber ,156.0,25.0,0.5,152.0,PCA-I polycarboxylic type HRWR,22.8, 100  X 100 x 100,Chinese standard GB-T50081-2002,136.1
H100-2.5,700.0,Chinese standard Graded 52.5 P.II type Portland cement,52.5,140.0,0.0,0.0,0.0,0.0,0.0,0.0,110.0,0.0,0.0,0.0,0.0,0.0,0.0,1200.0,Natural River sand,2.5,Hooked End Steel Fiber ,195.0,25.0,0.5,152.0,PCA-I polycarboxylic type HRWR,22.8, 100  X 100 x 100,Chinese standard GB-T50081-2002,136.9
P,850.0,Ordinary Portland Cement,52.5,200.0,0.0,0.0,0.0,0.0,0.0,0.0,0.0,0.0,0.0,0.0,0.0,0.0,0.0,1030.0,Silica sand,2,Straight Steel Fibers ,156.0,13.0,0.2,169.0,polycarboxylic ether based water reducing admixture,28.0,50 X 50 X 50 ,ASTM C109/C109M,111.9
SS-0.5,850.0,Ordinary Portland Cement,52.5,200.0,0.0,0.0,0.0,0.0,0.0,0.0,0.0,0.0,0.0,0.0,0.0,0.0,0.0,1030.0,Silica sand,2,Straight Short Steel Fiber ,39.0,13.0,0.2,169.6,polycarboxylate ether-based superplasticizers (SPs),28.0,50 X 50 X 50 ,ASTM C109/C109M,148.3
SS-1.0,850.0,Ordinary Portland Cement,52.5,200.0,0.0,0.0,0.0,0.0,0.0,0.0,0.0,0.0,0.0,0.0,0.0,0.0,0.0,1030.0,Silica sand,2,Straight Short Steel Fiber ,78.0,13.0,0.2,170.2,polycarboxylic ether based water reducing admixture,28.0,50 X 50 X 50 ,ASTM C109/C109M,156.7
SS-1.5,850.0,Ordinary Portland Cement,52.5,200.0,0.0,0.0,0.0,0.0,0.0,0.0,0.0,0.0,0.0,0.0,0.0,0.0,0.0,1030.0,Silica sand,2,Straight Short Steel Fiber ,118.0,13.0,0.2,170.9,polycarboxylate ether-based superplasticizers (SPs),28.0,50 X 50 X 50 ,ASTM C109/C109M,159.2
SS-2.0,850.0,Ordinary Portland Cement,52.5,200.0,0.0,0.0,0.0,0.0,0.0,0.0,0.0,0.0,0.0,0.0,0.0,0.0,0.0,1030.0,Silica sand,2,Straight Short Steel Fiber ,158.0,13.0,0.2,171.5,polycarboxylic ether based water reducing admixture,28.0,50 X 50 X 50 ,ASTM C109/C109M,157.3
SS-2.5,850.0,Ordinary Portland Cement,52.5,200.0,0.0,0.0,0.0,0.0,0.0,0.0,0.0,0.0,0.0,0.0,0.0,0.0,0.0,1030.0,Silica sand,2,Straight Short Steel Fiber ,198.0,13.0,0.2,172.1,polycarboxylate ether-based superplasticizers (SPs),28.0,50 X 50 X 50 ,ASTM C109/C109M,156.1
SL-0.5,850.0,Ordinary Portland Cement,52.5,200.0,0.0,0.0,0.0,0.0,0.0,0.0,0.0,0.0,0.0,0.0,0.0,0.0,0.0,1030.0,Silica sand,2, Straight Long Steel Fibers ,39.0,20.0,0.2,169.6,polycarboxylic ether based water reducing admixture,28.0,50 X 50 X 50 ,ASTM C109/C109M,127.0
SL-1.0,850.0,Ordinary Portland Cement,52.5,200.0,0.0,0.0,0.0,0.0,0.0,0.0,0.0,0.0,0.0,0.0,0.0,0.0,0.0,1030.0,Silica sand,2, Straight Long Steel Fibers ,78.0,20.0,0.2,170.2,polycarboxylate ether-based superplasticizers (SPs),28.0,50 X 50 X 50 ,ASTM C109/C109M,158.8
SL-1.5,850.0,Ordinary Portland Cement,52.5,200.0,0.0,0.0,0.0,0.0,0.0,0.0,0.0,0.0,0.0,0.0,0.0,0.0,0.0,1030.0,Silica sand,2, Straight Long Steel Fibers ,118.0,20.0,0.2,170.9,polycarboxylic ether based water reducing admixture,28.0,50 X 50 X 50 ,ASTM C109/C109M,166.4
SL-2.0,850.0,Ordinary Portland Cement,52.5,200.0,0.0,0.0,0.0,0.0,0.0,0.0,0.0,0.0,0.0,0.0,0.0,0.0,0.0,1030.0,Silica sand,2, Straight Long Steel Fibers ,158.0,20.0,0.2,171.5,polycarboxylate ether-based superplasticizers (SPs),28.0,50 X 50 X 50 ,ASTM C109/C109M,177.3
SL-2.5,850.0,Ordinary Portland Cement,52.5,200.0,0.0,0.0,0.0,0.0,0.0,0.0,0.0,0.0,0.0,0.0,0.0,0.0,0.0,1030.0,Silica sand,2, Straight Long Steel Fibers ,198.0,20.0,0.2,172.1,polycarboxylic ether based water reducing admixture,28.0,50 X 50 X 50 ,ASTM C109/C109M,180.4
HL-0.5,850.0,Ordinary Portland Cement,52.5,200.0,0.0,0.0,0.0,0.0,0.0,0.0,0.0,0.0,0.0,0.0,0.0,0.0,0.0,1030.0,Silica sand,2,Hooked End Steel Fiber ,39.0,20.0,0.2,169.6,polycarboxylate ether-based superplasticizers (SPs),28.0,50 X 50 X 50 ,ASTM C109/C109M,136.9
HL-1.0,850.0,Ordinary Portland Cement,52.5,200.0,0.0,0.0,0.0,0.0,0.0,0.0,0.0,0.0,0.0,0.0,0.0,0.0,0.0,1030.0,Silica sand,2,Hooked End Steel Fiber ,78.0,20.0,0.2,170.2,polycarboxylic ether based water reducing admixture,28.0,50 X 50 X 50 ,ASTM C109/C109M,160.2
HL-1.5,850.0,Ordinary Portland Cement,52.5,200.0,0.0,0.0,0.0,0.0,0.0,0.0,0.0,0.0,0.0,0.0,0.0,0.0,0.0,1030.0,Silica sand,2,Hooked End Steel Fiber ,118.0,20.0,0.2,170.9,polycarboxylate ether-based superplasticizers (SPs),28.0,50 X 50 X 50 ,ASTM C109/C109M,172.8
HL-2.0,850.0,Ordinary Portland Cement,52.5,200.0,0.0,0.0,0.0,0.0,0.0,0.0,0.0,0.0,0.0,0.0,0.0,0.0,0.0,1030.0,Silica sand,2,Hooked End Steel Fiber ,158.0,20.0,0.2,171.5,polycarboxylic ether based water reducing admixture,28.0,50 X 50 X 50 ,ASTM C109/C109M,192.6
HL-2.5,850.0,Ordinary Portland Cement,52.5,200.0,0.0,0.0,0.0,0.0,0.0,0.0,0.0,0.0,0.0,0.0,0.0,0.0,0.0,1030.0,Silica sand,2,Hooked End Steel Fiber ,198.0,20.0,0.2,172.1,polycarboxylate ether-based superplasticizers (SPs),28.0,50 X 50 X 50 ,ASTM C109/C109M,187.4
 SS1-HL3    ,850.0,Ordinary Portland Cement,52.5,200.0,0.0,0.0,0.0,0.0,0.0,0.0,0.0,0.0,0.0,0.0,0.0,0.0,0.0,1030.0,Silica sand,2,Straight Steel Fibers ,29.50125,13.0,0.2,170.9,polycarboxylic ether based water reducing admixture,28.0,50 X 50 X 50 ,ASTM C109/C109M,150.9
 SS1-HL2    ,850.0,Ordinary Portland Cement,52.5,200.0,0.0,0.0,0.0,0.0,0.0,0.0,0.0,0.0,0.0,0.0,0.0,0.0,0.0,1030.0,Silica sand,2,Straight Steel Fibers ,39.335,13.0,0.2,170.9,polycarboxylic ether based water reducing admixture,28.0,50 X 50 X 50 ,ASTM C109/C109M,138.5
 SS1-HL1    ,850.0,Ordinary Portland Cement,52.5,200.0,0.0,0.0,0.0,0.0,0.0,0.0,0.0,0.0,0.0,0.0,0.0,0.0,0.0,1030.0,Silica sand,2,Straight Steel Fibers ,59.0025,13.0,0.2,170.9,polycarboxylic ether based water reducing admixture,28.0,50 X 50 X 50 ,ASTM C109/C109M,143.3
 SS2-HL1    ,850.0,Ordinary Portland Cement,52.5,200.0,0.0,0.0,0.0,0.0,0.0,0.0,0.0,0.0,0.0,0.0,0.0,0.0,0.0,1030.0,Silica sand,2,Straight Steel Fibers ,78.67,13.0,0.2,170.9,polycarboxylic ether based water reducing admixture,28.0,50 X 50 X 50 ,ASTM C109/C109M,150.2
 SS3-HL1    ,850.0,Ordinary Portland Cement,52.5,200.0,0.0,0.0,0.0,0.0,0.0,0.0,0.0,0.0,0.0,0.0,0.0,0.0,0.0,1030.0,Silica sand,2,Straight Steel Fibers ,88.50375,13.0,0.2,170.9,polycarboxylic ether based water reducing admixture,28.0,50 X 50 X 50 ,ASTM C109/C109M,152.9
 SL1-HL3    ,850.0,Ordinary Portland Cement,52.5,200.0,0.0,0.0,0.0,0.0,0.0,0.0,0.0,0.0,0.0,0.0,0.0,0.0,0.0,1030.0,Silica sand,2,Straight Steel Fibers ,29.50125,20.0,0.2,170.9,polycarboxylic ether based water reducing admixture,28.0,50 X 50 X 50 ,ASTM C109/C109M,145.1
 SL1-HL2    ,850.0,Ordinary Portland Cement,52.5,200.0,0.0,0.0,0.0,0.0,0.0,0.0,0.0,0.0,0.0,0.0,0.0,0.0,0.0,1030.0,Silica sand,2,Straight Steel Fibers ,39.335,20.0,0.2,170.9,polycarboxylic ether based water reducing admixture,28.0,50 X 50 X 50 ,ASTM C109/C109M,152.1
 SL1-HL1    ,850.0,Ordinary Portland Cement,52.5,200.0,0.0,0.0,0.0,0.0,0.0,0.0,0.0,0.0,0.0,0.0,0.0,0.0,0.0,1030.0,Silica sand,2,Straight Steel Fibers ,59.0025,20.0,0.2,170.9,polycarboxylic ether based water reducing admixture,28.0,50 X 50 X 50 ,ASTM C109/C109M,156.6
 SL2-HL1    ,850.0,Ordinary Portland Cement,52.5,200.0,0.0,0.0,0.0,0.0,0.0,0.0,0.0,0.0,0.0,0.0,0.0,0.0,0.0,1030.0,Silica sand,2,Straight Steel Fibers ,78.67,20.0,0.2,170.9,polycarboxylic ether based water reducing admixture,28.0,50 X 50 X 50 ,ASTM C109/C109M,153.2
 SL3-HL1    ,850.0,Ordinary Portland Cement,52.5,200.0,0.0,0.0,0.0,0.0,0.0,0.0,0.0,0.0,0.0,0.0,0.0,0.0,0.0,1030.0,Silica sand,2,Straight Steel Fibers ,88.50375,20.0,0.2,170.9,polycarboxylic ether based water reducing admixture,28.0,50 X 50 X 50 ,ASTM C109/C109M,151.8
 L0S0     ,472.0,Portland cement (P.I 42.5) ,42.5,262.0,0.0,0.0,0.0,0.0,0.0,0.0,315.0,0.0,0.0,0.0,0.0,0.0,0.0,1049.0,Natural River sand,2.36,Straight Steel Fibers ,156.0,13.0,0.2,178.0,polycarboxylate-based superplasticizer,21.0,40 x 40 x 40 ,GB/T 17671-1999 (similar to ISO 697:1989),105.0
 L2S0     ,472.0,Portland cement (P.I 42.5) ,42.5,262.0,0.0,0.0,0.0,0.0,0.0,0.0,315.0,0.0,0.0,0.0,0.0,0.0,0.0,1049.0,Natural River sand,2.36,Long Steel Fiber ,156.0,13.0,0.2,178.0,polycarboxylate-based superplasticizer,21.0,40 x 40 x 40 ,GB/T 17671-1999 (similar to ISO 697:1989),134.3
 L1.5S0.5 ,472.0,Portland cement (P.I 42.5) ,42.5,262.0,0.0,0.0,0.0,0.0,0.0,0.0,315.0,0.0,0.0,0.0,0.0,0.0,0.0,1049.0,Natural River sand,2.36,Long Steel Fiber ,117.0,13.0,0.2,178.0,polycarboxylate-based superplasticizer,21.0,40 x 40 x 40 ,GB/T 17671-1999 (similar to ISO 697:1989),143.6
 L1S1     ,472.0,Portland cement (P.I 42.5) ,42.5,262.0,0.0,0.0,0.0,0.0,0.0,0.0,315.0,0.0,0.0,0.0,0.0,0.0,0.0,1049.0,Natural River sand,2.36,Long Steel Fiber ,78.0,13.0,0.2,178.0,polycarboxylate-based superplasticizer,21.0,40 x 40 x 40 ,GB/T 17671-1999 (similar to ISO 697:1989),127.7
 L0.5S1.5 ,472.0,Portland cement (P.I 42.5) ,42.5,262.0,0.0,0.0,0.0,0.0,0.0,0.0,315.0,0.0,0.0,0.0,0.0,0.0,0.0,1049.0,Natural River sand,2.36,Long Steel Fiber ,39.0,13.0,0.2,178.0,polycarboxylate-based superplasticizer,21.0,40 x 40 x 40 ,GB/T 17671-1999 (similar to ISO 697:1989),123.2
 L0S2     ,472.0,Portland cement (P.I 42.5) ,42.5,262.0,0.0,0.0,0.0,0.0,0.0,0.0,315.0,0.0,0.0,0.0,0.0,0.0,0.0,1049.0,Natural River sand,2.36,Short steel fiber ,156.0,6.0,0.2,178.0,polycarboxylate-based superplasticizer,21.0,40 x 40 x 40 ,GB/T 17671-1999 (similar to ISO 697:1989),120.5
 UH-V1    ,788.5,Type 1 Portland cement,52.5,197.1,0.0,0.0,0.0,0.0,0.0,0.0,0.0,0.0,0.0,0.0,0.0,0.0,236.6,867.4,Silica sand,2,Straight Steel Fiber ,78.0,13.0,0.2,160.3,polycarboxylate superplasticizer (SP),52.6,Cylinder   100 mm x 200mm,ASTM C 39,205.0
 UH-V2    ,788.5,Type 1 Portland cement,52.5,197.1,0.0,0.0,0.0,0.0,0.0,0.0,0.0,0.0,0.0,0.0,0.0,0.0,236.6,867.4,Silica sand,2,Straight Steel Fiber ,156.0,13.0,0.2,160.3,polycarboxylate superplasticizer (SP),52.6,Cylinder   100 mm x 200mm,ASTM C 39,207.0
 UH-V3    ,788.5,Type 1 Portland cement,52.5,197.1,0.0,0.0,0.0,0.0,0.0,0.0,0.0,0.0,0.0,0.0,0.0,0.0,236.6,867.4,Silica sand,2,Straight Steel Fiber ,234.0,13.0,0.2,160.3,polycarboxylate superplasticizer (SP),52.6,Cylinder   100 mm x 200mm,ASTM C 39,209.0
 UH-V4    ,788.5,Type 1 Portland cement,52.5,197.1,0.0,0.0,0.0,0.0,0.0,0.0,0.0,0.0,0.0,0.0,0.0,0.0,236.6,867.4,Silica sand,2,Straight Steel Fiber ,212.0,13.0,0.2,160.3,polycarboxylate superplasticizer (SP),52.6,Cylinder   100 mm x 200mm,ASTM C 39,183.0
SS2.0,788.5,Type 1 Portland cement,52.5,197.1,0.0,0.0,0.0,0.0,0.0,0.0,0.0,0.0,0.0,0.0,0.0,0.0,236.6,867.4,Silica sand,0.3,short straight steel fiber,158.0,13.0,0.2,160.3,polycarboxylate superplasticizer,52.6,Cylinder   100 mm x 200mm,ASTM C 39,220.2
H2.0,788.5,Type 1 Portland cement,52.5,197.1,0.0,0.0,0.0,0.0,0.0,0.0,0.0,0.0,0.0,0.0,0.0,0.0,236.6,867.4,Silica sand,0.3,Hooked End Steel Fiber ,158.0,30.0,0.38,160.3,polycarboxylate superplasticizer,52.6,Cylinder   100 mm x 200mm,ASTM C 39,187.7
T2.0,788.5,Type 1 Portland cement,52.5,197.1,0.0,0.0,0.0,0.0,0.0,0.0,0.0,0.0,0.0,0.0,0.0,0.0,236.6,867.4,Silica sand,0.3, long twisted steel fiber,158.0,30.0,0.3,160.3,polycarboxylate superplasticizer,52.6,Cylinder   100 mm x 200mm,ASTM C 39,200.7
S,788.5,Type 1 Portland cement,52.5,197.1,0.0,0.0,0.0,0.0,0.0,0.0,0.0,0.0,0.0,0.0,0.0,0.0,236.6,867.4,Silica sand,0.3,Medium-length Straight,158.0,19.5,0.2,160.3,polycarboxylate superplasticizer,52.6,50 x 50 x 50 ,ASTM C109,145.1
SS1.0,788.5,Type 1 Portland cement,52.5,197.1,0.0,0.0,0.0,0.0,0.0,0.0,0.0,0.0,0.0,0.0,0.0,0.0,236.6,867.4,Silica sand,0.3,short straight steel fiber,79.0,13.0,0.2,160.3,polycarboxylate superplasticizer,52.6,50 x 50 x 50 ,ASTM C109,145.1
H1.0,788.5,Type 1 Portland cement,52.5,197.1,0.0,0.0,0.0,0.0,0.0,0.0,0.0,0.0,0.0,0.0,0.0,0.0,236.6,867.4,Silica sand,0.3,Hooked End Steel Fiber ,79.0,30.0,0.38,160.3,polycarboxylate superplasticizer,52.6,50 x 50 x 50 ,ASTM C109,145.1
T1.0,788.5,Type 1 Portland cement,52.5,197.1,0.0,0.0,0.0,0.0,0.0,0.0,0.0,0.0,0.0,0.0,0.0,0.0,236.6,867.4,Silica sand,0.3, long twisted steel fiber,79.0,30.0,0.3,160.3,polycarboxylate superplasticizer,52.6,50 x 50 x 50 ,ASTM C109,145.1
S-1,788.5,Type 1 Portland cement,52.5,197.1,0.0,0.0,0.0,0.0,0.0,0.0,0.0,0.0,0.0,0.0,0.0,0.0,236.6,867.4,Silica sand,0.3,Medium-length Straight,79.0,19.5,0.2,160.3,polycarboxylate superplasticizer,52.6,50 x 50 x 50 ,ASTM C109,145.1
 H1.5-S0.5 ,788.5,Type 1 Portland cement,52.5,197.1,0.0,0.0,0.0,0.0,0.0,0.0,0.0,0.0,0.0,0.0,0.0,0.0,236.6,867.4,Silica sand,0.3,long hooked steel fiber,118.5,30.0,0.38,160.3,polycarboxylate superplasticizer,52.6,Cylinder   100 mm x 200mm,ASTM C 39,186.1
 H1.0-S1.0 ,788.5,Type 1 Portland cement,52.5,197.1,0.0,0.0,0.0,0.0,0.0,0.0,0.0,0.0,0.0,0.0,0.0,0.0,236.6,867.4,Silica sand,0.3,long hooked steel fiber,79.0,30.0,0.38,160.3,polycarboxylate superplasticizer,52.6,Cylinder   100 mm x 200mm,ASTM C 39,187.9
 H0.5-S1.5 ,788.5,Type 1 Portland cement,52.5,197.1,0.0,0.0,0.0,0.0,0.0,0.0,0.0,0.0,0.0,0.0,0.0,0.0,236.6,867.4,Silica sand,0.3,long hooked steel fiber,39.5,30.0,0.38,160.3,polycarboxylate superplasticizer,52.6,Cylinder   100 mm x 200mm,ASTM C 39,199.0
 T1.5-S0.5 ,788.5,Type 1 Portland cement,52.5,197.1,0.0,0.0,0.0,0.0,0.0,0.0,0.0,0.0,0.0,0.0,0.0,0.0,236.6,867.4,Silica sand,0.3,Twisted steel fiber,118.5,30.0,0.3,160.3,polycarboxylate superplasticizer,52.6,Cylinder   100 mm x 200mm,ASTM C 39,185.4
 T1.0-S1.0 ,788.5,Type 1 Portland cement,52.5,197.1,0.0,0.0,0.0,0.0,0.0,0.0,0.0,0.0,0.0,0.0,0.0,0.0,236.6,867.4,Silica sand,0.3,Twisted steel fiber,79.0,30.0,0.3,160.3,polycarboxylate superplasticizer,52.6,Cylinder   100 mm x 200mm,ASTM C 39,198.9
 T0.5-S1.5 ,788.5,Type 1 Portland cement,52.5,197.1,0.0,0.0,0.0,0.0,0.0,0.0,0.0,0.0,0.0,0.0,0.0,0.0,236.6,867.4,Silica sand,0.3,Twisted steel fiber,39.5,30.0,0.3,160.3,polycarboxylate superplasticizer,52.6,Cylinder   100 mm x 200mm,ASTM C 39,202.2
M0,770.0,CEM II 52.5 R,52.5,230.0,0.0,0.0,0.0,0.0,0.0,0.0,0.0,0.0,0.0,0.0,0.0,0.0,0.0,1000.0,Silica Sand,1.25,Straight Steel Fibers ,156.0,13.0,0.2,135.5,polycarboxylate ether-based superplasticizers (SPs),35.0,100 x 100 x 100,ASTM C109,120.4
S2.0,770.0,CEM II 52.5 R,52.5,230.0,0.0,0.0,0.0,0.0,0.0,0.0,0.0,0.0,0.0,0.0,0.0,0.0,0.0,1000.0,Silica Sand,1.25, Short Steel fiber,156.0,6.0,0.2,135.5,polycarboxylate ether-based superplasticizers (SPs),35.0,100 x 100 x 100,ASTM C109,147.1
M2.0,770.0,CEM II 52.5 R,52.5,230.0,0.0,0.0,0.0,0.0,0.0,0.0,0.0,0.0,0.0,0.0,0.0,0.0,0.0,1000.0,Silica Sand,1.25,Medium steel fiber,156.0,13.0,0.2,135.5,polycarboxylate ether-based superplasticizers (SPs),35.0,100 x 100 x 100,ASTM C109,167.0
L2.0,770.0,CEM II 52.5 R,52.5,230.0,0.0,0.0,0.0,0.0,0.0,0.0,0.0,0.0,0.0,0.0,0.0,0.0,0.0,1000.0,Silica Sand,1.25,Long steel fiber,156.0,20.0,0.2,135.5,polycarboxylate ether-based superplasticizers (SPs),35.0,100 x 100 x 100,ASTM C109,170.0
 M1.5S0.5  ,770.0,CEM II 52.5 R,52.5,230.0,0.0,0.0,0.0,0.0,0.0,0.0,0.0,0.0,0.0,0.0,0.0,0.0,0.0,1000.0,Silica Sand,1.25,Straight Steel Fibers ,39.0,6.0,0.2,135.5,polycarboxylate ether-based superplasticizers (SPs),35.0,100 x 100 x 100,ASTM C109,158.0
 M1.0S1.0  ,770.0,CEM II 52.5 R,52.5,230.0,0.0,0.0,0.0,0.0,0.0,0.0,0.0,0.0,0.0,0.0,0.0,0.0,0.0,1000.0,Silica Sand,1.25,Straight Steel Fibers ,78.0,6.0,0.2,135.5,polycarboxylate ether-based superplasticizers (SPs),35.0,100 x 100 x 100,ASTM C109,152.0
 M0.5S1.5  ,770.0,CEM II 52.5 R,52.5,230.0,0.0,0.0,0.0,0.0,0.0,0.0,0.0,0.0,0.0,0.0,0.0,0.0,0.0,1000.0,Silica Sand,1.25,Straight Steel Fibers ,117.0,6.0,0.2,135.5,polycarboxylate ether-based superplasticizers (SPs),35.0,100 x 100 x 100,ASTM C109,146.0
 L1.5S0.5  ,770.0,CEM II 52.5 R,52.5,230.0,0.0,0.0,0.0,0.0,0.0,0.0,0.0,0.0,0.0,0.0,0.0,0.0,0.0,1000.0,Silica Sand,1.25,Straight Steel Fibers ,39.0,6.0,0.2,135.5,polycarboxylate ether-based superplasticizers (SPs),35.0,100 x 100 x 100,ASTM C109,165.0
 L1.0S1.0  ,770.0,CEM II 52.5 R,52.5,230.0,0.0,0.0,0.0,0.0,0.0,0.0,0.0,0.0,0.0,0.0,0.0,0.0,0.0,1000.0,Silica Sand,1.25,Straight Steel Fibers ,78.0,6.0,0.2,135.5,polycarboxylate ether-based superplasticizers (SPs),35.0,100 x 100 x 100,ASTM C109,162.0
 L0.5S1.5  ,770.0,CEM II 52.5 R,52.5,230.0,0.0,0.0,0.0,0.0,0.0,0.0,0.0,0.0,0.0,0.0,0.0,0.0,0.0,1000.0,Silica Sand,1.25,Straight Steel Fibers ,117.0,6.0,0.2,135.5,polycarboxylate ether-based superplasticizers (SPs),35.0,100 x 100 x 100,ASTM C109,159.0
 L1.5 M0.5 ,770.0,CEM II 52.5 R,52.5,230.0,0.0,0.0,0.0,0.0,0.0,0.0,0.0,0.0,0.0,0.0,0.0,0.0,0.0,1000.0,Silica Sand,1.25,Medium steel fiber,39.0,13.0,0.2,135.5,polycarboxylate ether-based superplasticizers (SPs),35.0,100 x 100 x 100,ASTM C109,170.0
 L1.0 M1.0 ,770.0,CEM II 52.5 R,52.5,230.0,0.0,0.0,0.0,0.0,0.0,0.0,0.0,0.0,0.0,0.0,0.0,0.0,0.0,1000.0,Silica Sand,1.25,Medium steel fiber,78.0,13.0,0.2,135.5,polycarboxylate ether-based superplasticizers (SPs),35.0,100 x 100 x 100,ASTM C109,170.5
 L0.5 M1.5 ,770.0,CEM II 52.5 R,52.5,230.0,0.0,0.0,0.0,0.0,0.0,0.0,0.0,0.0,0.0,0.0,0.0,0.0,0.0,1000.0,Silica Sand,1.25,Medium steel fiber,117.0,13.0,0.2,135.5,polycarboxylate ether-based superplasticizers (SPs),35.0,100 x 100 x 100,ASTM C109,168.0
NON,750.0,"Ordinary Portland
Cement (OPC, P.II 52.5)",52.5,144.0,0.0,200.0,0.0,0.0,0.0,0.0,0.0,0.0,0.0,0.0,0.0,0.0,0.0,990.0,Natural River sand,1.25,Straight Steel Fibers ,156.0,13.0,0.2,190.0,polycarboxylate ether-based superplasticizers (SPs),35.0,40 x 40 x 40 ,standard-EN 196–1 ,115.0
LSF2,750.0,"Ordinary Portland
Cement (OPC, P.II 52.5)",52.5,144.0,0.0,200.0,0.0,0.0,0.0,0.0,0.0,0.0,0.0,0.0,0.0,0.0,0.0,990.0,Natural River sand,1.25, Long straight copper plating steel fibre,156.0,13.0,0.2,190.0,polycarboxylate ether-based superplasticizers (SPs),35.0,40 x 40 x 40 ,standard-EN 196–1 ,152.0
SSF2,750.0,"Ordinary Portland
Cement (OPC, P.II 52.5)",52.5,144.0,0.0,200.0,0.0,0.0,0.0,0.0,0.0,0.0,0.0,0.0,0.0,0.0,0.0,990.0,Natural River sand,1.25, Short straight copper plating steel fibre,156.0,6.0,0.2,190.0,polycarboxylate ether-based superplasticizers (SPs),35.0,40 x 40 x 40 ,standard-EN 196–1,142.0
HEF2,750.0,"Ordinary Portland
Cement (OPC, P.II 52.5)",52.5,144.0,0.0,200.0,0.0,0.0,0.0,0.0,0.0,0.0,0.0,0.0,0.0,0.0,0.0,990.0,Natural River sand,1.25,Hooked End Steel Fiber ,156.0,13.0,0.2,190.0,polycarboxylate ether-based superplasticizers (SPs),35.0,40 x 40 x 40 ,standard-EN 196–1,155.0
HF2,750.0,"Ordinary Portland
Cement (OPC, P.II 52.5)",52.5,144.0,0.0,200.0,0.0,0.0,0.0,0.0,0.0,0.0,0.0,0.0,0.0,0.0,0.0,990.0,Natural River sand,1.25,Straight Steel Fibers ,70.2,13.0,0.2,190.0,polycarboxylate ether-based superplasticizers (SPs),35.0,40 x 40 x 40 ,standard-EN 196–1,162.0
Nano-CaCO3,750.0,52.5 cement,52.5,225.0,0.0,0.0,0.0,0.0,0.0,0.0,0.0,0.0,63.1,0.0,0.0,0.0,190.0,1030.0,Locally available sand,0.6,Straight Steel Fiber ,191.0,15.0,0.12,190.0,Superplasticizer,16.0,100 x 100 x 100,China Standard GB/T 50081-2002,145.1
Nano-SiO2,750.0,52.5 cement,52.5,225.0,0.0,0.0,0.0,0.0,0.0,0.0,0.0,0.0,0.0,0.0,0.0,63.1,190.0,1030.0,Locally available sand,0.6,Straight Steel Fiber ,191.0,15.0,0.12,190.0,Superplasticizer,16.0,100 x 100 x 100,China Standard GB/T 50081-2002,149.6
Nano-Al2O3,750.0,52.5 cement,52.5,225.0,0.0,0.0,0.0,0.0,0.0,0.0,0.0,0.0,0.0,63.1,0.0,0.0,190.0,1030.0,Locally available sand,0.6,Straight Steel Fiber ,191.0,15.0,0.12,190.0,Superplasticizer,16.0,100 x 100 x 100,China Standard GB/T 50081-2002,143.5
Nano-TiO2,750.0,52.5 cement,52.5,225.0,0.0,0.0,0.0,0.0,0.0,0.0,0.0,0.0,0.0,0.0,63.1,0.0,190.0,1030.0,Locally available sand,0.6,Straight Steel Fiber ,191.0,15.0,0.12,190.0,Superplasticizer,16.0,100 x 100 x 100,China Standard GB/T 50081-2002,162.6
UHPFRC,657.0,Portland cement (CEM 1) with a strength class 52.5 N ,52.5,119.0,0.0,0.0,0.0,0.0,0.0,0.0,418.0,0.0,0.0,0.0,0.0,0.0,0.0,1051.0,Silica sand,0.27,Steel fibre,157.0,13.0,0.2,185.0,polycarboxylate ether-based superplasticizers (SPs),40.0,Cylinder 50dia x 100mm,BS 1881-121 and ASTM C469-94,150.56
UHPC,657.0,Portland cement (CEM 1) with a strength class 52.5 N ,52.5,119.0,0.0,0.0,0.0,0.0,0.0,0.0,418.0,0.0,0.0,0.0,0.0,0.0,0.0,1051.0,Silica sand,0.27,Straight Steel Fibers ,156.0,13.0,0.2,185.0,polycarboxylate ether-based superplasticizers (SPs),40.0,Cylinder 50dia x 100mm,BS 1881-121 and ASTM C469-94,121.32
ss,657.0,Portland cement (CEM 1) with a strength class 52.5 N,52.5,119.4,0.0,0.0,0.0,0.0,0.0,0.0,429.8,0.0,0.0,0.0,0.0,0.0,0.0,1050.0, Silica sand,0.3,steel fibres,157.0,13.0,0.2,180.93,polycarboxylate-based,12.66,50 x 50 x 50,BS EN 1881Part 116 ,126.0
FOS-I,657.0,Portland cement (CEM 1) with a strength class 52.5 N,52.5,119.4,0.0,0.0,0.0,0.0,0.0,0.0,429.8,0.0,0.0,0.0,0.0,0.0,0.0,1050.0,Ordinary Building Sand,0.6,steel fibres,157.0,13.0,0.2,180.93,polycarboxylate-based,12.66,50 x 50 x 50,BS EN 1881Part 116 ,124.0
FOS-II,657.0,Portland cement (CEM 1) with a strength class 52.5 N,52.5,119.4,0.0,0.0,0.0,0.0,0.0,0.0,429.8,0.0,0.0,0.0,0.0,0.0,0.0,1050.0,Ordinary Building Sand,0.6,steel fibres,157.0,13.0,0.2,180.93,polycarboxylate-based,12.66,50 x 50 x 50,BS EN 1881Part 116,121.0
 RGC,657.0,Portland cement (CEM 1) with a strength class 52.5 N,52.5,119.4,0.0,0.0,0.0,0.0,0.0,0.0,429.8,0.0,0.0,0.0,0.0,0.0,1050.0,0.0,Natural River sand,0.6,steel fibres,157.0,13.0,0.2,180.93,polycarboxylate-based,12.66,50 x 50 x 50,BS EN 1881Part 116,107.0
ss,657.0,Portland cement (CEM 1) with a strength class 52.5 N,52.5,119.4,0.0,0.0,0.0,0.0,0.0,0.0,429.8,0.0,0.0,0.0,0.0,0.0,0.0,1050.0, Silica sand,0.3,steel fibres,157.0,13.0,0.2,180.93,polycarboxylate-based,12.66,50 x 50 x 50,BS EN 1881Part 116,170.0
FOS-I,657.0,Portland cement (CEM 1) with a strength class 52.5 N,52.5,119.4,0.0,0.0,0.0,0.0,0.0,0.0,429.8,0.0,0.0,0.0,0.0,0.0,0.0,1050.0,Ordinary Building Sand,0.6,steel fibres,157.0,13.0,0.2,180.93,polycarboxylate-based,12.66,50 x 50 x 50,BS EN 1881Part 116,180.0
FOS-II,657.0,Portland cement (CEM 1) with a strength class 52.5 N,52.5,119.4,0.0,0.0,0.0,0.0,0.0,0.0,429.8,0.0,0.0,0.0,0.0,0.0,0.0,1050.0,Ordinary Building Sand,0.6,steel fibres,157.0,13.0,0.2,180.93,polycarboxylate-based,12.66,50 x 50 x 50,BS EN 1881Part 116,179.0
 RGC,657.0,Portland cement (CEM 1) with a strength class 52.5 N,52.5,119.4,0.0,0.0,0.0,0.0,0.0,0.0,429.8,0.0,0.0,0.0,0.0,0.0,1050.0,0.0,Natural River sand,0.6,steel fibres,157.0,13.0,0.2,180.93,polycarboxylate-based,12.66,50 x 50 x 50,BS EN 1881Part 116,158.0
ss,657.0,Portland cement (CEM 1) with a strength class 52.5 N,52.5,119.4,0.0,0.0,0.0,0.0,0.0,0.0,429.8,0.0,0.0,0.0,0.0,0.0,0.0,1050.0, Silica sand,0.3,Straight Steel Fibers ,156.0,13.0,0.2,180.93,polycarboxylate-based,12.66,50 x 50 x 50 ,ASTM C109,145.1
FOS-I,657.0,Portland cement (CEM 1) with a strength class 52.5 N,52.5,119.4,0.0,0.0,0.0,0.0,0.0,0.0,429.8,0.0,0.0,0.0,0.0,0.0,0.0,1050.0,Ordinary Building Sand,0.6,Straight Steel Fibers ,156.0,13.0,0.2,180.93,polycarboxylate-based,12.66,50 x 50 x 50 ,ASTM C109,145.1
FOS-II,657.0,Portland cement (CEM 1) with a strength class 52.5 N,52.5,119.4,0.0,0.0,0.0,0.0,0.0,0.0,429.8,0.0,0.0,0.0,0.0,0.0,0.0,1050.0,Ordinary Building Sand,0.6,Straight Steel Fibers ,156.0,13.0,0.2,180.93,polycarboxylate-based,12.66,50 x 50 x 50 ,ASTM C109,145.1
 RGC,657.0,Portland cement (CEM 1) with a strength class 52.5 N,52.5,119.4,0.0,0.0,0.0,0.0,0.0,0.0,429.8,0.0,0.0,0.0,0.0,0.0,1050.0,0.0,Natural River sand,0.6,Straight Steel Fibers ,156.0,13.0,0.2,180.93,polycarboxylate-based,12.66,50 x 50 x 50 ,ASTM C109,145.1
UHPFRC,1050.0,CEM I 52.5 N,52.5,275.0,0.0,0.0,0.0,0.0,0.0,0.0,0.0,0.0,0.0,0.0,0.0,0.0,0.0,730.0,Quartz sand,0.6,steel fibres,470.0,10.0,0.2,190.0, Chryso Optima 175,35.0,cylindrical 110 mm x 220 mm,ASTM C109,175.0
2,1050.0, Type I-42.5 N Portland cement,42.5,350.0,0.0,0.0,0.0,0.0,0.0,0.0,0.0,0.0,0.0,0.0,0.0,0.0,0.0,678.0,Basalt Sand,4.75,Straight steel fibres,39.0,12.0,0.2,224.0,polycarboxylate-based,42.0,cylinder (75 × 150 mm) ,ASTM C39,100.2
3,1050.0, Type I-42.5 N Portland cement,42.5,350.0,0.0,0.0,0.0,0.0,0.0,0.0,0.0,0.0,0.0,0.0,0.0,0.0,0.0,678.0,Basalt Sand,4.75,Straight steel fibres,78.0,12.0,0.2,224.0,polycarboxylate-based,42.0,cylinder (75 × 150 mm) ,ASTM C39,110.8
4,1050.0, Type I-42.5 N Portland cement,42.5,350.0,0.0,0.0,0.0,0.0,0.0,0.0,0.0,0.0,0.0,0.0,0.0,0.0,0.0,678.0,Basalt Sand,4.75,Straight steel fibres,117.0,12.0,0.2,224.0,polycarboxylate-based,42.0,cylinder (75 × 150 mm) ,ASTM C39,112.0
5,1050.0, Type I-42.5 N Portland cement,42.5,350.0,0.0,0.0,0.0,0.0,0.0,0.0,0.0,0.0,0.0,0.0,0.0,0.0,0.0,678.0,Basalt Sand,4.75,Straight steel fibres,156.0,12.0,0.2,224.0,polycarboxylate-based,42.0,cylinder (75 × 150 mm) ,ASTM C39,115.2
6,1050.0, Type I-42.5 N Portland cement,42.5,350.0,0.0,0.0,0.0,0.0,0.0,0.0,0.0,0.0,0.0,0.0,0.0,0.0,0.0,678.0,Basalt Sand,4.75,Straight steel fibres,195.0,12.0,0.2,224.0,polycarboxylate-based,42.0,cylinder (75 × 150 mm) ,ASTM C39,128.7
7,1050.0, Type I-42.5 N Portland cement,42.5,350.0,0.0,0.0,0.0,0.0,0.0,0.0,0.0,0.0,0.0,0.0,0.0,0.0,0.0,678.0,Basalt Sand,4.75,Straight steel fibres,234.0,12.0,0.2,224.0,polycarboxylate-based,42.0,cylinder (75 × 150 mm) ,ASTM C39,133.9
1,1050.0, Type I-42.5 N Portland cement,42.5,350.0,0.0,0.0,0.0,0.0,0.0,0.0,0.0,0.0,0.0,0.0,0.0,0.0,0.0,678.0,Basalt Sand,4.75,Straight Steel Fibers ,156.0,13.0,0.2,224.0,polycarboxylate-based,42.0,100 x 100 x 100,ASTM C109,107.4
2,1050.0, Type I-42.5 N Portland cement,42.5,350.0,0.0,0.0,0.0,0.0,0.0,0.0,0.0,0.0,0.0,0.0,0.0,0.0,0.0,678.0,Basalt Sand,4.75,Straight steel fibres,39.0,12.0,0.2,224.0,polycarboxylate-based,42.0,100 x 100 x 100,ASTM C109,119.9
3,1050.0, Type I-42.5 N Portland cement,42.5,350.0,0.0,0.0,0.0,0.0,0.0,0.0,0.0,0.0,0.0,0.0,0.0,0.0,0.0,678.0,Basalt Sand,4.75,Straight steel fibres,78.0,12.0,0.2,224.0,polycarboxylate-based,42.0,100 x 100 x 100,ASTM C109,126.6
4,1050.0, Type I-42.5 N Portland cement,42.5,350.0,0.0,0.0,0.0,0.0,0.0,0.0,0.0,0.0,0.0,0.0,0.0,0.0,0.0,678.0,Basalt Sand,4.75,Straight steel fibres,117.0,12.0,0.2,224.0,polycarboxylate-based,42.0,100 x 100 x 100,ASTM C109,140.0
5,1050.0, Type I-42.5 N Portland cement,42.5,350.0,0.0,0.0,0.0,0.0,0.0,0.0,0.0,0.0,0.0,0.0,0.0,0.0,0.0,678.0,Basalt Sand,4.75,Straight steel fibres,156.0,12.0,0.2,224.0,polycarboxylate-based,42.0,100 x 100 x 100,ASTM C109,163.4
6,1050.0, Type I-42.5 N Portland cement,42.5,350.0,0.0,0.0,0.0,0.0,0.0,0.0,0.0,0.0,0.0,0.0,0.0,0.0,0.0,678.0,Basalt Sand,4.75,Straight steel fibres,195.0,12.0,0.2,224.0,polycarboxylate-based,42.0,100 x 100 x 100,ASTM C109,171.7
7,1050.0, Type I-42.5 N Portland cement,42.5,350.0,0.0,0.0,0.0,0.0,0.0,0.0,0.0,0.0,0.0,0.0,0.0,0.0,0.0,678.0,Basalt Sand,4.75,Straight steel fibres,234.0,12.0,0.2,224.0,polycarboxylate-based,42.0,100 x 100 x 100,ASTM C109,178.1
FA-0.20,960.0,Portland cement type CEM I 52.5 R,52.5,0.0,250.0,0.0,0.0,0.0,0.0,0.0,0.0,0.0,0.0,0.0,0.0,0.0,0.0,960.0,Locally available sand,1,Straight steel fibres,192.0,13.0,0.18,192.0,acrylic-based superplasticizer,28.0,cylinder specimens (diameter and height of 100 mm),EN 1015-11,121.4
FA-0.21,960.0,Portland cement type CEM I 52.5 R,52.5,0.0,250.0,0.0,0.0,0.0,0.0,0.0,0.0,0.0,0.0,0.0,0.0,0.0,0.0,960.0,Locally available sand,1,Straight steel fibres,192.0,13.0,0.18,202.0,acrylic-based superplasticizer,28.0,cylinder specimens (diameter and height of 100 mm),EN 1015-11,118.25
FA-0.22,960.0,Portland cement type CEM I 52.5 R,52.5,0.0,250.0,0.0,0.0,0.0,0.0,0.0,0.0,0.0,0.0,0.0,0.0,0.0,0.0,960.0,Locally available sand,1,Straight steel fibres,192.0,13.0,0.18,211.0,acrylic-based superplasticizer,28.0,cylinder specimens (diameter and height of 100 mm),EN 1015-11,113.72
FA-0.23,960.0,Portland cement type CEM I 52.5 R,52.5,0.0,250.0,0.0,0.0,0.0,0.0,0.0,0.0,0.0,0.0,0.0,0.0,0.0,0.0,960.0,Locally available sand,1,Straight steel fibres,192.0,13.0,0.18,221.0,acrylic-based superplasticizer,28.0,cylinder specimens (diameter and height of 100 mm),EN 1015-11,119.79
FA-0.24,960.0,Portland cement type CEM I 52.5 R,52.5,0.0,250.0,0.0,0.0,0.0,0.0,0.0,0.0,0.0,0.0,0.0,0.0,0.0,0.0,960.0,Locally available sand,1,Straight steel fibres,192.0,13.0,0.18,230.0,acrylic-based superplasticizer,28.0,cylinder specimens (diameter and height of 100 mm),EN 1015-11,116.2
FA-0.25,960.0,Portland cement type CEM I 52.5 R,52.5,0.0,250.0,0.0,0.0,0.0,0.0,0.0,0.0,0.0,0.0,0.0,0.0,0.0,0.0,960.0,Locally available sand,1,Straight steel fibres,192.0,13.0,0.18,240.0,acrylic-based superplasticizer,28.0,cylinder specimens (diameter and height of 100 mm),EN 1015-11,114.89
SF-0.25,960.0,Portland cement type CEM I 52.5 R,52.5,250.0,0.0,0.0,0.0,0.0,0.0,0.0,0.0,0.0,0.0,0.0,0.0,0.0,0.0,960.0,Locally available sand,1,Straight steel fibres,192.0,13.0,0.18,240.0,acrylic-based superplasticizer,28.0,cylinder specimens (diameter and height of 100 mm),EN 1015-11,123.39
SF0NS0,800.0, Portland cement (CEM I 42.5 R),42.5,0.0,0.0,0.0,0.0,0.0,0.0,0.0,0.0,0.0,0.0,0.0,0.0,0.0,0.0,1471.3,Quartz sand,2.5,Straight Steel Fibers ,156.0,13.0,0.2,160.0,superplasticizer (SP) of polycarboxilate type,21.6,50 x 50 x 50,ASTM C39,115.0
SF0NS0.5,796.0, Portland cement (CEM I 42.5 R),42.5,0.0,0.0,0.0,0.0,0.0,0.0,0.0,0.0,0.0,0.0,0.0,0.0,4.0,0.0,1461.1,Quartz sand,2.5,Straight Steel Fibers ,156.0,13.0,0.2,160.0,superplasticizer (SP) of polycarboxilate type,25.2,50 x 50 x 50,ASTM C39,116.0
SF0NS1,792.0, Portland cement (CEM I 42.5 R),42.5,0.0,0.0,0.0,0.0,0.0,0.0,0.0,0.0,0.0,0.0,0.0,0.0,8.0,0.0,1450.8,Quartz sand,2.5,Straight Steel Fibers ,156.0,13.0,0.2,160.0,superplasticizer (SP) of polycarboxilate type,28.8,50 x 50 x 50,ASTM C39,121.0
SF0NS2,784.0, Portland cement (CEM I 42.5 R),42.5,0.0,0.0,0.0,0.0,0.0,0.0,0.0,0.0,0.0,0.0,0.0,0.0,16.0,0.0,1430.2,Quartz sand,2.5,Straight Steel Fibers ,156.0,13.0,0.2,160.0,superplasticizer (SP) of polycarboxilate type,36.0,50 x 50 x 50,ASTM C39,124.0
SF0NS3,776.0, Portland cement (CEM I 42.5 R),42.5,0.0,0.0,0.0,0.0,0.0,0.0,0.0,0.0,0.0,0.0,0.0,0.0,24.0,0.0,1409.7,Quartz sand,2.5,Straight Steel Fibers ,156.0,13.0,0.2,160.0,superplasticizer (SP) of polycarboxilate type,43.2,50 x 50 x 50,ASTM C39,119.5
SF10NS0,720.0, Portland cement (CEM I 42.5 R),42.5,80.0,0.0,0.0,0.0,0.0,0.0,0.0,0.0,0.0,0.0,0.0,0.0,0.0,0.0,1422.9,Quartz sand,2.5,Straight Steel Fibers ,156.0,13.0,0.2,160.0,superplasticizer (SP) of polycarboxilate type,29.6,50 x 50 x 50,ASTM C39,120.0
SF10NS0.5,716.0, Portland cement (CEM I 42.5 R),42.5,80.0,0.0,0.0,0.0,0.0,0.0,0.0,0.0,0.0,0.0,0.0,0.0,4.0,0.0,1411.6,Quartz sand,2.5,Straight Steel Fibers ,156.0,13.0,0.2,160.0,superplasticizer (SP) of polycarboxilate type,33.6,50 x 50 x 50,ASTM C39,125.0
SF10NS1,712.0, Portland cement (CEM I 42.5 R),42.5,80.0,0.0,0.0,0.0,0.0,0.0,0.0,0.0,0.0,0.0,0.0,0.0,8.0,0.0,1400.3,Quartz sand,2.5,Straight Steel Fibers ,156.0,13.0,0.2,160.0,superplasticizer (SP) of polycarboxilate type,37.6,50 x 50 x 50,ASTM C39,130.0
SF10NS2,704.0, Portland cement (CEM I 42.5 R),42.5,80.0,0.0,0.0,0.0,0.0,0.0,0.0,0.0,0.0,0.0,0.0,0.0,16.0,0.0,1379.8,Quartz sand,2.5,Straight Steel Fibers ,156.0,13.0,0.2,160.0,superplasticizer (SP) of polycarboxilate type,44.8,50 x 50 x 50,ASTM C39,132.0
SF10NS3,696.0, Portland cement (CEM I 42.5 R),42.5,80.0,0.0,0.0,0.0,0.0,0.0,0.0,0.0,0.0,0.0,0.0,0.0,24.0,0.0,1359.2,Quartz sand,2.5,Straight Steel Fibers ,156.0,13.0,0.2,160.0,superplasticizer (SP) of polycarboxilate type,52.0,50 x 50 x 50,ASTM C39,128.0
SFS,692.0,Portland cement type 1 (52.5 R),52.5,166.1,0.0,0.0,200.1,0.0,0.0,0.0,0.0,0.0,0.0,0.0,0.0,0.0,0.0,899.6,Silica Sand ,0.6,Straight Steel Fiber ,194.0,60.0,0.15,190.5,polycarboxylate ether-based superplasticizers,36.0,40 X 40 X 40 ,BS EN 196–1,148.0
GBS,692.0,Portland cement type 1 (52.5 R),52.5,0.0,0.0,0.0,200.1,0.0,0.0,0.0,206.7,0.0,0.0,0.0,0.0,0.0,0.0,899.6,Silica Sand ,0.6,Straight Steel Fiber ,194.0,60.0,0.15,190.5,polycarboxylate ether-based superplasticizers,36.0,40 X 40 X 40 ,BS EN 196–1,135.0
GBSF,692.0,Portland cement type 1 (52.5 R),52.5,99.7,0.0,0.0,200.1,0.0,0.0,0.0,82.7,0.0,0.0,0.0,0.0,0.0,0.0,899.6,Silica Sand ,0.6,Straight Steel Fiber ,194.0,60.0,0.15,190.5,polycarboxylate ether-based superplasticizers,36.0,40 X 40 X 40 ,BS EN 196–1,145.0
 FAS,692.0,Portland cement type 1 (52.5 R),52.5,0.0,196.0,0.0,200.1,0.0,0.0,0.0,0.0,0.0,0.0,0.0,0.0,0.0,0.0,899.6,Silica Sand ,0.6,Straight Steel Fiber ,194.0,60.0,0.15,190.5,polycarboxylate ether-based superplasticizers,36.0,40 X 40 X 40 ,BS EN 196–1,134.0
 FASF,692.0,Portland cement type 1 (52.5 R),52.5,99.7,78.4,0.0,200.1,0.0,0.0,0.0,0.0,0.0,0.0,0.0,0.0,0.0,0.0,899.6,Silica Sand ,0.6,Straight Steel Fiber ,194.0,60.0,0.15,190.5,polycarboxylate ether-based superplasticizers,36.0,40 X 40 X 40 ,BS EN 196–1,150.0
SFS,692.0,Portland cement type 1 (52.5 R),52.5,166.1,0.0,0.0,200.1,0.0,0.0,0.0,0.0,0.0,0.0,0.0,0.0,0.0,0.0,899.6,Silica Sand ,0.6,Straight Steel Fiber ,194.0,60.0,0.15,190.5,polycarboxylate ether-based superplasticizers,36.0,40 X 40 X 40 ,BS EN 196–1,180.0
GBS,692.0,Portland cement type 1 (52.5 R),52.5,0.0,0.0,0.0,200.1,0.0,0.0,0.0,206.7,0.0,0.0,0.0,0.0,0.0,0.0,899.6,Silica Sand ,0.6,Straight Steel Fiber ,194.0,60.0,0.15,190.5,polycarboxylate ether-based superplasticizers,36.0,40 X 40 X 40 ,BS EN 196–1,152.0
GBSF,692.0,Portland cement type 1 (52.5 R),52.5,99.7,0.0,0.0,200.1,0.0,0.0,0.0,82.7,0.0,0.0,0.0,0.0,0.0,0.0,899.6,Silica Sand ,0.6,Straight Steel Fiber ,194.0,60.0,0.15,190.5,polycarboxylate ether-based superplasticizers,36.0,40 X 40 X 40 ,BS EN 196–1,162.0
 FAS,692.0,Portland cement type 1 (52.5 R),52.5,0.0,196.0,0.0,200.1,0.0,0.0,0.0,0.0,0.0,0.0,0.0,0.0,0.0,0.0,899.6,Silica Sand ,0.6,Straight Steel Fiber ,194.0,60.0,0.15,190.5,polycarboxylate ether-based superplasticizers,36.0,40 X 40 X 40 ,BS EN 196–1,165.0
 FASF,692.0,Portland cement type 1 (52.5 R),52.5,99.7,78.4,0.0,200.1,0.0,0.0,0.0,0.0,0.0,0.0,0.0,0.0,0.0,0.0,899.6,Silica Sand ,0.6,Straight Steel Fiber ,194.0,60.0,0.15,190.5,polycarboxylate ether-based superplasticizers,36.0,40 X 40 X 40 ,BS EN 196–1,155.0
2,710.0,Portland cement,52.5,230.0,0.0,0.0,210.0,0.0,0.0,0.0,0.0,0.0,0.0,0.0,0.0,0.0,0.0,1020.0,Locally available sand,0.6,Steel Fiber ,156.0,13.0,0.2,110.0,High-range water_x0002_reducing admixture,31.0,Cylinder 75 x 150 ,ASTM C 39,119.0
2,710.0,Portland cement,52.5,230.0,0.0,0.0,210.0,0.0,0.0,0.0,0.0,0.0,0.0,0.0,0.0,0.0,0.0,1020.0,Locally available sand,0.6,Steel Fiber ,156.0,13.0,0.2,110.0,High-range water_x0002_reducing admixture,31.0,Cylinder 75 x 150 ,ASTM C 39,198.0
CSF,1251.2, cement CEM I 52.5N,52.5,291.3,0.0,0.0,0.0,0.0,0.0,0.0,0.0,0.0,0.0,0.0,0.0,0.0,0.0,407.8,Quartz sand,0.3,Straight Steel Fibers ,156.0,13.0,0.2,201.4,GLE NIUM®SKY 561 superplasticizer,28.2,40 x 40 x 40 ,ASTM C109,146.0
CSFLS34,825.8, cement CEM I 52.5N,52.5,192.3,0.0,486.2,0.0,0.0,0.0,0.0,0.0,0.0,0.0,0.0,0.0,0.0,0.0,444.4,Quartz sand,0.3,Straight Steel Fibers ,156.0,13.0,0.2,201.4,GLE NIUM®SKY 561 superplasticizer,10.5,40 x 40 x 40 ,ASTM C109,165.0
CSFLS54,575.6, cement CEM I 52.5N,52.5,134.0,0.0,772.2,0.0,0.0,0.0,0.0,0.0,0.0,0.0,0.0,0.0,0.0,0.0,455.7,Quartz sand,0.3,Straight Steel Fibers ,156.0,13.0,0.2,201.4,GLE NIUM®SKY 561 superplasticizer,5.1,40 x 40 x 40 ,ASTM C109,158.0
