Repository: manvithadobbala-gif/AI-Assisted-UHPC-Mix-Design-System

## 🌟 Project Overview

This project combines Artificial Intelligence and Civil Engineering to automate the design of Ultra High Performance Concrete (UHPC) mixes.

Instead of relying solely on traditional trial-and-error methods, the system predicts compressive strength using Machine Learning and generates optimized mix designs using Particle Swarm Optimization (PSO).

The application also evaluates:

- 💪 Predicted Compressive Strength
- ⚙️ Engineering Feasibility
- 💰 Estimated Cost
- 🌱 CO₂ Emissions
- 🏆 AI-Based Mix Recommendations

---

File: data/Engineering_Knowledge_Base.csv (part 4 of 16)
Mix_ID,Cement Amount  (kg/m³),Cement type,Cement Grade (Mpa),Silica Fume (kg/m³),Flayash Amount   (kg/m³),Limestone Powder  (kg/m3),Quartzpowder (kg/m3),Glass powder (kg/m3),Rice husk ash (kg/m3),Metakaolin (kg/m³),GGBFS  (kg/m³),Slag Amount   (kg/m³),Nano-CaCO3 (kg/m3),Nano-Al2O3 (kg/m3),Nano-TiO2 (kg/m3),Nano Silica (kg/m3),Filler (kg/m³),Fine Aggregate (kg/m³),Sand Type,Max Size (mm),Type of Fiber,Amount / Quantity of Fiber,Length (mm),Diameter (mm),Water (kg/m³),Type of Superplasticizer,Superplasticizer (kg/m³),Specimen,Testing Standard,28-Day,Water_Binder_Ratio,Binder
5,1050.0, Type I-42.5 N Portland cement,42.5,350.0,0.0,0.0,0.0,0.0,0.0,0.0,0.0,0.0,0.0,0.0,0.0,0.0,0.0,678.0,Basalt Sand,4.75,Straight steel fibres,156.0,12.0,0.2,224.0,polycarboxylate-based,42.0,100 x 100 x 100,ASTM C109,163.4,0.16,1400.0
6,1050.0, Type I-42.5 N Portland cement,42.5,350.0,0.0,0.0,0.0,0.0,0.0,0.0,0.0,0.0,0.0,0.0,0.0,0.0,0.0,678.0,Basalt Sand,4.75,Straight steel fibres,195.0,12.0,0.2,224.0,polycarboxylate-based,42.0,100 x 100 x 100,ASTM C109,171.7,0.16,1400.0
7,1050.0, Type I-42.5 N Portland cement,42.5,350.0,0.0,0.0,0.0,0.0,0.0,0.0,0.0,0.0,0.0,0.0,0.0,0.0,0.0,678.0,Basalt Sand,4.75,Straight steel fibres,234.0,12.0,0.2,224.0,polycarboxylate-based,42.0,100 x 100 x 100,ASTM C109,178.1,0.16,1400.0
FA-0.20,960.0,Portland cement type CEM I 52.5 R,52.5,0.0,250.0,0.0,0.0,0.0,0.0,0.0,0.0,0.0,0.0,0.0,0.0,0.0,0.0,960.0,Locally available sand,1,Straight steel fibres,192.0,13.0,0.18,192.0,acrylic-based superplasticizer,28.0,cylinder specimens (diameter and height of 100 mm),EN 1015-11,121.4,0.1586776859504132,1210.0
FA-0.21,960.0,Portland cement type CEM I 52.5 R,52.5,0.0,250.0,0.0,0.0,0.0,0.0,0.0,0.0,0.0,0.0,0.0,0.0,0.0,0.0,960.0,Locally available sand,1,Straight steel fibres,192.0,13.0,0.18,202.0,acrylic-based superplasticizer,28.0,cylinder specimens (diameter and height of 100 mm),EN 1015-11,118.25,0.1669421487603306,1210.0
FA-0.22,960.0,Portland cement type CEM I 52.5 R,52.5,0.0,250.0,0.0,0.0,0.0,0.0,0.0,0.0,0.0,0.0,0.0,0.0,0.0,0.0,960.0,Locally available sand,1,Straight steel fibres,192.0,13.0,0.18,211.0,acrylic-based superplasticizer,28.0,cylinder specimens (diameter and height of 100 mm),EN 1015-11,113.72,0.1743801652892562,1210.0
FA-0.23,960.0,Portland cement type CEM I 52.5 R,52.5,0.0,250.0,0.0,0.0,0.0,0.0,0.0,0.0,0.0,0.0,0.0,0.0,0.0,0.0,960.0,Locally available sand,1,Straight steel fibres,192.0,13.0,0.18,221.0,acrylic-based superplasticizer,28.0,cylinder specimens (diameter and height of 100 mm),EN 1015-11,119.79,0.1826446280991735,1210.0
FA-0.24,960.0,Portland cement type CEM I 52.5 R,52.5,0.0,250.0,0.0,0.0,0.0,0.0,0.0,0.0,0.0,0.0,0.0,0.0,0.0,0.0,960.0,Locally available sand,1,Straight steel fibres,192.0,13.0,0.18,230.0,acrylic-based superplasticizer,28.0,cylinder specimens (diameter and height of 100 mm),EN 1015-11,116.2,0.1900826446280991,1210.0
FA-0.25,960.0,Portland cement type CEM I 52.5 R,52.5,0.0,250.0,0.0,0.0,0.0,0.0,0.0,0.0,0.0,0.0,0.0,0.0,0.0,0.0,960.0,Locally available sand,1,Straight steel fibres,192.0,13.0,0.18,240.0,acrylic-based superplasticizer,28.0,cylinder specimens (diameter and height of 100 mm),EN 1015-11,114.89,0.1983471074380165,1210.0
SF-0.25,960.0,Portland cement type CEM I 52.5 R,52.5,250.0,0.0,0.0,0.0,0.0,0.0,0.0,0.0,0.0,0.0,0.0,0.0,0.0,0.0,960.0,Locally available sand,1,Straight steel fibres,192.0,13.0,0.18,240.0,acrylic-based superplasticizer,28.0,cylinder specimens (diameter and height of 100 mm),EN 1015-11,123.39,0.1983471074380165,1210.0
SF0NS0,800.0, Portland cement (CEM I 42.5 R),42.5,0.0,0.0,0.0,0.0,0.0,0.0,0.0,0.0,0.0,0.0,0.0,0.0,0.0,0.0,1471.3,Quartz sand,2.5,Straight Steel Fibers ,156.0,13.0,0.2,160.0,superplasticizer (SP) of polycarboxilate type,21.6,50 x 50 x 50,ASTM C39,115.0,0.2,800.0
SF0NS0.5,796.0, Portland cement (CEM I 42.5 R),42.5,0.0,0.0,0.0,0.0,0.0,0.0,0.0,0.0,0.0,0.0,0.0,0.0,4.0,0.0,1461.1,Quartz sand,2.5,Straight Steel Fibers ,156.0,13.0,0.2,160.0,superplasticizer (SP) of polycarboxilate type,25.2,50 x 50 x 50,ASTM C39,116.0,0.2010050251256281,796.0
SF0NS1,792.0, Portland cement (CEM I 42.5 R),42.5,0.0,0.0,0.0,0.0,0.0,0.0,0.0,0.0,0.0,0.0,0.0,0.0,8.0,0.0,1450.8,Quartz sand,2.5,Straight Steel Fibers ,156.0,13.0,0.2,160.0,superplasticizer (SP) of polycarboxilate type,28.8,50 x 50 x 50,ASTM C39,121.0,0.202020202020202,792.0
SF0NS2,784.0, Portland cement (CEM I 42.5 R),42.5,0.0,0.0,0.0,0.0,0.0,0.0,0.0,0.0,0.0,0.0,0.0,0.0,16.0,0.0,1430.2,Quartz sand,2.5,Straight Steel Fibers ,156.0,13.0,0.2,160.0,superplasticizer (SP) of polycarboxilate type,36.0,50 x 50 x 50,ASTM C39,124.0,0.2040816326530612,784.0
SF0NS3,776.0, Portland cement (CEM I 42.5 R),42.5,0.0,0.0,0.0,0.0,0.0,0.0,0.0,0.0,0.0,0.0,0.0,0.0,24.0,0.0,1409.7,Quartz sand,2.5,Straight Steel Fibers ,156.0,13.0,0.2,160.0,superplasticizer (SP) of polycarboxilate type,43.2,50 x 50 x 50,ASTM C39,119.5,0.2061855670103092,776.0
SF10NS0,720.0, Portland cement (CEM I 42.5 R),42.5,80.0,0.0,0.0,0.0,0.0,0.0,0.0,0.0,0.0,0.0,0.0,0.0,0.0,0.0,1422.9,Quartz sand,2.5,Straight Steel Fibers ,156.0,13.0,0.2,160.0,superplasticizer (SP) of polycarboxilate type,29.6,50 x 50 x 50,ASTM C39,120.0,0.2,800.0
SF10NS0.5,716.0, Portland cement (CEM I 42.5 R),42.5,80.0,0.0,0.0,0.0,0.0,0.0,0.0,0.0,0.0,0.0,0.0,0.0,4.0,0.0,1411.6,Quartz sand,2.5,Straight Steel Fibers ,156.0,13.0,0.2,160.0,superplasticizer (SP) of polycarboxilate type,33.6,50 x 50 x 50,ASTM C39,125.0,0.2010050251256281,796.0
SF10NS1,712.0, Portland cement (CEM I 42.5 R),42.5,80.0,0.0,0.0,0.0,0.0,0.0,0.0,0.0,0.0,0.0,0.0,0.0,8.0,0.0,1400.3,Quartz sand,2.5,Straight Steel Fibers ,156.0,13.0,0.2,160.0,superplasticizer (SP) of polycarboxilate type,37.6,50 x 50 x 50,ASTM C39,130.0,0.202020202020202,792.0
SF10NS2,704.0, Portland cement (CEM I 42.5 R),42.5,80.0,0.0,0.0,0.0,0.0,0.0,0.0,0.0,0.0,0.0,0.0,0.0,16.0,0.0,1379.8,Quartz sand,2.5,Straight Steel Fibers ,156.0,13.0,0.2,160.0,superplasticizer (SP) of polycarboxilate type,44.8,50 x 50 x 50,ASTM C39,132.0,0.2040816326530612,784.0
SF10NS3,696.0, Portland cement (CEM I 42.5 R),42.5,80.0,0.0,0.0,0.0,0.0,0.0,0.0,0.0,0.0,0.0,0.0,0.0,24.0,0.0,1359.2,Quartz sand,2.5,Straight Steel Fibers ,156.0,13.0,0.2,160.0,superplasticizer (SP) of polycarboxilate type,52.0,50 x 50 x 50,ASTM C39,128.0,0.2061855670103092,776.0
SFS,692.0,Portland cement type 1 (52.5 R),52.5,166.1,0.0,0.0,200.1,0.0,0.0,0.0,0.0,0.0,0.0,0.0,0.0,0.0,0.0,899.6,Silica Sand ,0.6,Straight Steel Fiber ,194.0,60.0,0.15,190.5,polycarboxylate ether-based superplasticizers,36.0,40 X 40 X 40 ,BS EN 196–1,148.0,0.2220020976576156,858.1
GBS,692.0,Portland cement type 1 (52.5 R),52.5,0.0,0.0,0.0,200.1,0.0,0.0,0.0,206.7,0.0,0.0,0.0,0.0,0.0,0.0,899.6,Silica Sand ,0.6,Straight Steel Fiber ,194.0,60.0,0.15,190.5,polycarboxylate ether-based superplasticizers,36.0,40 X 40 X 40 ,BS EN 196–1,135.0,0.211972849671748,898.7
GBSF,692.0,Portland cement type 1 (52.5 R),52.5,99.7,0.0,0.0,200.1,0.0,0.0,0.0,82.7,0.0,0.0,0.0,0.0,0.0,0.0,899.6,Silica Sand ,0.6,Straight Steel Fiber ,194.0,60.0,0.15,190.5,polycarboxylate ether-based superplasticizers,36.0,40 X 40 X 40 ,BS EN 196–1,145.0,0.2178636779505946,874.4000000000001
 FAS,692.0,Portland cement type 1 (52.5 R),52.5,0.0,196.0,0.0,200.1,0.0,0.0,0.0,0.0,0.0,0.0,0.0,0.0,0.0,0.0,899.6,Silica Sand ,0.6,Straight Steel Fiber ,194.0,60.0,0.15,190.5,polycarboxylate ether-based superplasticizers,36.0,40 X 40 X 40 ,BS EN 196–1,134.0,0.214527027027027,888.0
 FASF,692.0,Portland cement type 1 (52.5 R),52.5,99.7,78.4,0.0,200.1,0.0,0.0,0.0,0.0,0.0,0.0,0.0,0.0,0.0,0.0,899.6,Silica Sand ,0.6,Straight Steel Fiber ,194.0,60.0,0.15,190.5,polycarboxylate ether-based superplasticizers,36.0,40 X 40 X 40 ,BS EN 196–1,150.0,0.2189403516837145,870.1
SFS,692.0,Portland cement type 1 (52.5 R),52.5,166.1,0.0,0.0,200.1,0.0,0.0,0.0,0.0,0.0,0.0,0.0,0.0,0.0,0.0,899.6,Silica Sand ,0.6,Straight Steel Fiber ,194.0,60.0,0.15,190.5,polycarboxylate ether-based superplasticizers,36.0,40 X 40 X 40 ,BS EN 196–1,180.0,0.2220020976576156,858.1
GBS,692.0,Portland cement type 1 (52.5 R),52.5,0.0,0.0,0.0,200.1,0.0,0.0,0.0,206.7,0.0,0.0,0.0,0.0,0.0,0.0,899.6,Silica Sand ,0.6,Straight Steel Fiber ,194.0,60.0,0.15,190.5,polycarboxylate ether-based superplasticizers,36.0,40 X 40 X 40 ,BS EN 196–1,152.0,0.211972849671748,898.7
GBSF,692.0,Portland cement type 1 (52.5 R),52.5,99.7,0.0,0.0,200.1,0.0,0.0,0.0,82.7,0.0,0.0,0.0,0.0,0.0,0.0,899.6,Silica Sand ,0.6,Straight Steel Fiber ,194.0,60.0,0.15,190.5,polycarboxylate ether-based superplasticizers,36.0,40 X 40 X 40 ,BS EN 196–1,162.0,0.2178636779505946,874.4000000000001
 FAS,692.0,Portland cement type 1 (52.5 R),52.5,0.0,196.0,0.0,200.1,0.0,0.0,0.0,0.0,0.0,0.0,0.0,0.0,0.0,0.0,899.6,Silica Sand ,0.6,Straight Steel Fiber ,194.0,60.0,0.15,190.5,polycarboxylate ether-based superplasticizers,36.0,40 X 40 X 40 ,BS EN 196–1,165.0,0.214527027027027,888.0
 FASF,692.0,Portland cement type 1 (52.5 R),52.5,99.7,78.4,0.0,200.1,0.0,0.0,0.0,0.0,0.0,0.0,0.0,0.0,0.0,0.0,899.6,Silica Sand ,0.6,Straight Steel Fiber ,194.0,60.0,0.15,190.5,polycarboxylate ether-based superplasticizers,36.0,40 X 40 X 40 ,BS EN 196–1,155.0,0.2189403516837145,870.1
2,710.0,Portland cement,52.5,230.0,0.0,0.0,210.0,0.0,0.0,0.0,0.0,0.0,0.0,0.0,0.0,0.0,0.0,1020.0,Locally available sand,0.6,Steel Fiber ,156.0,13.0,0.2,110.0,High-range water_x0002_reducing admixture,31.0,Cylinder 75 x 150 ,ASTM C 39,119.0,0.1170212765957446,940.0
2,710.0,Portland cement,52.5,230.0,0.0,0.0,210.0,0.0,0.0,0.0,0.0,0.0,0.0,0.0,0.0,0.0,0.0,1020.0,Locally available sand,0.6,Steel Fiber ,156.0,13.0,0.2,110.0,High-range water_x0002_reducing admixture,31.0,Cylinder 75 x 150 ,ASTM C 39,198.0,0.1170212765957446,940.0
CSF,1251.2, cement CEM I 52.5N,52.5,291.3,0.0,0.0,0.0,0.0,0.0,0.0,0.0,0.0,0.0,0.0,0.0,0.0,0.0,407.8,Quartz sand,0.3,Straight Steel Fibers ,156.0,13.0,0.2,201.4,GLE NIUM®SKY 561 superplasticizer,28.2,40 x 40 x 40 ,ASTM C109,146.0,0.1305672609400324,1542.5
CSFLS34,825.8, cement CEM I 52.5N,52.5,192.3,0.0,486.2,0.0,0.0,0.0,0.0,0.0,0.0,0.0,0.0,0.0,0.0,0.0,444.4,Quartz sand,0.3,Straight Steel Fibers ,156.0,13.0,0.2,201.4,GLE NIUM®SKY 561 superplasticizer,10.5,40 x 40 x 40 ,ASTM C109,165.0,0.1978194676357922,1018.0999999999999
CSFLS54,575.6, cement CEM I 52.5N,52.5,134.0,0.0,772.2,0.0,0.0,0.0,0.0,0.0,0.0,0.0,0.0,0.0,0.0,0.0,455.7,Quartz sand,0.3,Straight Steel Fibers ,156.0,13.0,0.2,201.4,GLE NIUM®SKY 561 superplasticizer,5.1,40 x 40 x 40 ,ASTM C109,158.0,0.2838218714768883,709.6
 CSFLS74,325.3, cement CEM I 52.5N,52.5,75.7,0.0,1058.2,0.0,0.0,0.0,0.0,0.0,0.0,0.0,0.0,0.0,0.0,0.0,455.4,Quartz sand,0.3,Straight Steel Fibers ,156.0,13.0,0.2,201.4,GLE NIUM®SKY 561 superplasticizer,5.2,40 x 40 x 40 ,ASTM C109,112.0,0.5022443890274314,401.0
 MK0-F2   ,550.0,P.II52.5,52.5,100.0,350.0,0.0,0.0,0.0,0.0,0.0,0.0,0.0,0.0,0.0,0.0,0.0,0.0,1000.0,Natural River sand,2.36,Steel Fiber ,156.0,13.0,0.175,170.0, polycarboxylic ether-based superplasticizer,25.0,40 x 40 x 160,BS EN 196-1,140.0,0.17,1000.0
 MK6-F0   ,490.0,P.II52.5,52.5,100.0,350.0,0.0,0.0,0.0,0.0,60.0,0.0,0.0,0.0,0.0,0.0,0.0,0.0,1000.0,Natural River sand,2.36,Straight Steel Fibers ,156.0,13.0,0.2,170.0, polycarboxylic ether-based superplasticizer,25.0,40 x 40 x 160,BS EN 196-1,80.0,0.17,940.0
 MK6-F2   ,490.0,P.II52.5,52.5,100.0,350.0,0.0,0.0,0.0,0.0,60.0,0.0,0.0,0.0,0.0,0.0,0.0,0.0,1000.0,Natural River sand,2.36,Steel Fiber ,156.0,13.0,0.175,170.0, polycarboxylic ether-based superplasticizer,25.0,40 x 40 x 160,BS EN 196-1,143.0,0.17,940.0
 MK10-F0  ,450.0,P.II52.5,52.5,100.0,350.0,0.0,0.0,0.0,0.0,100.0,0.0,0.0,0.0,0.0,0.0,0.0,0.0,1000.0,Natural River sand,2.36,Straight Steel Fibers ,156.0,13.0,0.2,170.0, polycarboxylic ether-based superplasticizer,25.0,40 x 40 x 160,BS EN 196-1,86.0,0.17,900.0
 MK10-F2  ,450.0,P.II52.5,52.5,100.0,350.0,0.0,0.0,0.0,0.0,100.0,0.0,0.0,0.0,0.0,0.0,0.0,0.0,1000.0,Natural River sand,2.36,Steel Fiber ,156.0,13.0,0.175,170.0, polycarboxylic ether-based superplasticizer,25.0,40 x 40 x 160,BS EN 196-1,153.0,0.17,900.0
 MK14-F0  ,410.0,P.II52.5,52.5,100.0,350.0,0.0,0.0,0.0,0.0,140.0,0.0,0.0,0.0,0.0,0.0,0.0,0.0,1000.0,Natural River sand,2.36,Straight Steel Fibers ,156.0,13.0,0.2,170.0, polycarboxylic ether-based superplasticizer,25.0,40 x 40 x 160,BS EN 196-1,83.0,0.17,860.0
 MK14-F2  ,410.0,P.II52.5,52.5,100.0,350.0,0.0,0.0,0.0,0.0,140.0,0.0,0.0,0.0,0.0,0.0,0.0,0.0,1000.0,Natural River sand,2.36,Steel Fiber ,156.0,13.0,0.175,170.0, polycarboxylic ether-based superplasticizer,25.0,40 x 40 x 160,BS EN 196-1,130.0,0.17,860.0
LP0,741.0,PC-type I,52.5,185.0,0.0,259.0,0.0,0.0,0.0,0.0,0.0,0.0,0.0,0.0,0.0,0.0,0.0,815.0,Silica sand,0.85,Steel fiber,151.0,13.0,0.2,185.0,PCE-based sppl,9.0,50 x 50 x 50  ,ASTM C109/C109M-16a,167.0,0.1997840172786177,926.0
LP25,741.0,PC-type I,52.5,185.0,0.0,194.25,64.75,0.0,0.0,0.0,0.0,0.0,0.0,0.0,0.0,0.0,0.0,815.0,Silica sand,0.85,Steel fiber,151.0,13.0,0.2,185.0,PCE-based sppl,9.0,50 x 50 x 50  ,ASTM C109/C109M-16a,159.0,0.1997840172786177,926.0
LP50,741.0,PC-type I,52.5,185.0,0.0,129.5,129.5,0.0,0.0,0.0,0.0,0.0,0.0,0.0,0.0,0.0,0.0,815.0,Silica sand,0.85,Steel fiber,151.0,13.0,0.2,185.0,PCE-based sppl,9.0,50 x 50 x 50  ,ASTM C109/C109M-16a,160.0,0.1997840172786177,926.0
LP75,741.0,PC-type I,52.5,185.0,0.0,64.75,194.25,0.0,0.0,0.0,0.0,0.0,0.0,0.0,0.0,0.0,0.0,815.0,Silica sand,0.85,Steel fiber,151.0,13.0,0.2,185.0,PCE-based sppl,9.0,50 x 50 x 50  ,ASTM C109/C109M-16a,158.0,0.1997840172786177,926.0
LP100,741.0,PC-type I,52.5,185.0,0.0,0.0,259.0,0.0,0.0,0.0,0.0,0.0,0.0,0.0,0.0,0.0,0.0,815.0,Silica sand,0.85,Steel fiber,151.0,13.0,0.2,185.0,PCE-based sppl,9.0,50 x 50 x 50  ,ASTM C109/C109M-16a,155.0,0.1997840172786177,926.0
R0,700.0,Class 42.5 Ordinary Portland cement,42.5,100.0,0.0,200.0,150.0,0.0,0.0,0.0,0.0,0.0,0.0,0.0,0.0,0.0,0.0,850.0,Quartz sand,0.6,Steel fiber,156.0,13.0,0.22,160.0,polycarboxylate superplasticizer,18.0,100 x 100 x 100,Chinese standards GB/T 50081-2002,154.0,0.2,800.0
R1,600.0,Class 42.5 Ordinary Portland cement,42.5,100.0,0.0,200.0,150.0,0.0,0.0,0.0,0.0,100.0,0.0,0.0,0.0,0.0,0.0,850.0,Quartz sand,0.6,Steel fiber,156.0,13.0,0.22,160.0,polycarboxylate superplasticizer,18.0,100 x 100 x 100,Chinese standards GB/T 50081-2002,144.0,0.2285714285714285,700.0
R2,550.0,Class 42.5 Ordinary Portland cement,42.5,100.0,0.0,200.0,150.0,0.0,0.0,0.0,0.0,150.0,0.0,0.0,0.0,0.0,0.0,850.0,Quartz sand,0.6,Steel fiber,156.0,13.0,0.22,160.0,polycarboxylate superplasticizer,18.0,100 x 100 x 100,Chinese standards GB/T 50081-2002,141.0,0.2461538461538461,650.0
R3,500.0,Class 42.5 Ordinary Portland cement,42.5,100.0,0.0,200.0,150.0,0.0,0.0,0.0,0.0,200.0,0.0,0.0,0.0,0.0,0.0,850.0,Quartz sand,0.6,Steel fiber,156.0,13.0,0.22,160.0,polycarboxylate superplasticizer,18.0,100 x 100 x 100,Chinese standards GB/T 50081-2002,132.0,0.2666666666666666,600.0
 C       ,810.0,ordinary Portland cement,42.5,150.0,0.0,0.0,0.0,0.0,0.0,0.0,0.0,0.0,0.0,0.0,0.0,0.0,0.0,1200.0,Quartz sand,1.25,Steel fiber,130.0,13.0,0.22,120.0,Polycarboxylate superplasticizer (SP),52.0,100 x 100 x 100,Chinese National Standard GB/T50081-2002,156.0,0.125,960.0
 S1      ,769.5,ordinary Portland cement,42.5,150.0,0.0,0.0,0.0,0.0,0.0,0.0,0.0,40.5,0.0,0.0,0.0,0.0,0.0,1200.0,Quartz sand,1.25,Steel fiber,130.0,13.0,0.22,120.0,Polycarboxylate superplasticizer (SP),52.0,100 x 100 x 100,Chinese National Standard GB/T50081-2002,154.5,0.130505709624796,919.5
 S2      ,729.0,ordinary Portland cement,42.5,150.0,0.0,0.0,0.0,0.0,0.0,0.0,0.0,81.0,0.0,0.0,0.0,0.0,0.0,1200.0,Quartz sand,1.25,Steel fiber,130.0,13.0,0.22,120.0,Polycarboxylate superplasticizer (SP),52.0,100 x 100 x 100,Chinese National Standard GB/T50081-2002,153.0,0.136518771331058,879.0
 S3      ,688.5,ordinary Portland cement,42.5,150.0,0.0,0.0,0.0,0.0,0.0,0.0,0.0,121.5,0.0,0.0,0.0,0.0,0.0,1200.0,Quartz sand,1.25,Steel fiber,130.0,13.0,0.22,120.0,Polycarboxylate superplasticizer (SP),52.0,100 x 100 x 100,Chinese National Standard GB/T50081-2002,149.0,0.1431127012522361,838.5
 S4      ,648.0,ordinary Portland cement,42.5,150.0,0.0,0.0,0.0,0.0,0.0,0.0,0.0,162.0,0.0,0.0,0.0,0.0,0.0,1200.0,Quartz sand,1.25,Steel fiber,130.0,13.0,0.22,120.0,Polycarboxylate superplasticizer (SP),52.0,100 x 100 x 100,Chinese National Standard GB/T50081-2002,141.0,0.150375939849624,798.0
 AS1     ,810.0,ordinary Portland cement,42.5,150.0,0.0,0.0,0.0,0.0,0.0,0.0,0.0,0.0,0.0,0.0,0.0,0.0,150.0,1050.0,Quartz sand,1.25,Steel fiber,130.0,13.0,0.22,120.0,Polycarboxylate superplasticizer (SP),52.0,100 x 100 x 100,Chinese National Standard GB/T50081-2002,158.0,0.125,960.0
 AS2     ,810.0,ordinary Portland cement,42.5,150.0,0.0,0.0,0.0,0.0,0.0,0.0,0.0,0.0,0.0,0.0,0.0,0.0,300.0,900.0,Quartz sand,1.25,Steel fiber,130.0,13.0,0.22,120.0,Polycarboxylate superplasticizer (SP),52.0,100 x 100 x 100,Chinese National Standard GB/T50081-2002,161.0,0.125,960.0
Series A (6% fiber,672.96,Type II Portland cement,52.5,221.28,0.0,0.0,200.4,0.0,0.0,0.0,0.0,0.0,0.0,0.0,0.0,0.0,0.0,958.8,Locally available sand,1.18,Steel fiber,468.0,13.0,0.16,173.76,polycarboxylate-based ethers,28.8,100 x 100 x 100,ASTM C39,137.93,0.1943102522812667,894.24
 Series B (5% fiber),680.4,Type II Portland cement,52.5,223.68,0.0,0.0,202.56,0.0,0.0,0.0,0.0,0.0,0.0,0.0,0.0,0.0,0.0,968.64,Locally available sand,1.18,Steel fiber,390.0,13.0,0.16,175.44,polycarboxylate-based ethers,29.28,100 x 100 x 100,ASTM C39,122.33,0.1940536235731351,904.0799999999999
Series C (4% fiber),687.6,Type II Portland cement,52.5,225.84,0.0,0.0,204.72,0.0,0.0,0.0,0.0,0.0,0.0,0.0,0.0,0.0,0.0,981.12,Locally available sand,1.18,Steel fiber,312.0,13.0,0.16,177.36,polycarboxylate-based ethers,29.52,100 x 100 x 100,ASTM C39,122.2,0.1941671045717288,913.44
Series D (3% fiber),694.32,Type II Portland cement,52.5,228.24,0.0,0.0,206.64,0.0,0.0,0.0,0.0,0.0,0.0,0.0,0.0,0.0,0.0,989.28,Locally available sand,1.18,Steel fiber,234.0,13.0,0.16,179.52,polycarboxylate-based ethers,30.0,100 x 100 x 100,ASTM C39,121.29,0.1945889698231009,922.5600000000001
Series E (2% fiber),701.28,Type II Portland cement,52.5,230.64,0.0,0.0,208.8,0.0,0.0,0.0,0.0,0.0,0.0,0.0,0.0,0.0,0.0,999.6,Locally available sand,1.18,Steel fiber,156.0,13.0,0.16,181.2,polycarboxylate-based ethers,30.48,100 x 100 x 100,ASTM C39,112.32,0.1944372907545712,931.92
Series F (1% fiber),708.24,Type II Portland cement,52.5,233.04,0.0,0.0,210.96,0.0,0.0,0.0,0.0,0.0,0.0,0.0,0.0,0.0,0.0,1010.88,Locally available sand,1.18,Steel fiber,78.0,13.0,0.16,183.12,polycarboxylate-based ethers,30.72,100 x 100 x 100,ASTM C39,111.15,0.1945436002039775,941.28
 Series G (0% fiber),714.96,Type II Portland cement,52.5,235.44,0.0,0.0,213.12,0.0,0.0,0.0,0.0,0.0,0.0,0.0,0.0,0.0,0.0,1020.24,Locally available sand,1.18,Straight Steel Fibers ,156.0,13.0,0.2,185.04,polycarboxylate-based ethers,31.2,100 x 100 x 100,ASTM C39,110.11,0.1946969696969696,950.4000000000001
U0H WC,900.0, Type I Ordinary Portland Cement,52.5,220.0,0.0,0.0,0.0,0.0,0.0,0.0,0.0,0.0,0.0,0.0,0.0,0.0,0.0,1005.0,quartz sand,0.6,Straight Steel Fibers ,157.0,13.0,0.2,163.0,polycarboxylic-based ether hyperplasticiser (Glenium 51®),40.0,"Cylindrical specimens, 75 X 150 mm",ASTM C39,149.5,0.1455357142857143,1120.0
 U30H-WC,900.0, Type I Ordinary Portland Cement,52.5,220.0,0.0,0.0,0.0,0.0,0.0,0.0,0.0,0.0,0.0,0.0,0.0,0.0,0.0,1005.0,quartz sand,0.6,Straight Steel Fibers ,109.9,13.0,0.2,163.0,polycarboxylic-based ether hyperplasticiser (Glenium 51®),40.0,"Cylindrical specimens, 75 X 150 mm",ASTM C39,131.48,0.1455357142857143,1120.0
 U50H -WC,900.0, Type I Ordinary Portland Cement,52.5,220.0,0.0,0.0,0.0,0.0,0.0,0.0,0.0,0.0,0.0,0.0,0.0,0.0,0.0,1005.0,quartz sand,0.6,Straight Steel Fibers ,78.5,13.0,0.2,163.0,polycarboxylic-based ether hyperplasticiser (Glenium 51®),40.0,"Cylindrical specimens, 75 X 150 mm",ASTM C39,134.81,0.1455357142857143,1120.0
 U70H -  WC,900.0, Type I Ordinary Portland Cement,52.5,220.0,0.0,0.0,0.0,0.0,0.0,0.0,0.0,0.0,0.0,0.0,0.0,0.0,0.0,1005.0,quartz sand,0.6,Straight Steel Fibers ,47.1,13.0,0.2,163.0,polycarboxylic-based ether hyperplasticiser (Glenium 51®),40.0,"Cylindrical specimens, 75 X 150 mm",ASTM C39,127.32,0.1455357142857143,1120.0
U100H -  WC ,900.0, Type I Ordinary Portland Cement,52.5,220.0,0.0,0.0,0.0,0.0,0.0,0.0,0.0,0.0,0.0,0.0,0.0,0.0,0.0,1005.0,quartz sand,0.6,Hooked steel fibers,157.0,25.0,0.2,163.0,polycarboxylic-based ether hyperplasticiser (Glenium 51®),40.0,"Cylindrical specimens, 75 X 150 mm",ASTM C39,127.77,0.1455357142857143,1120.0
U0H SC,900.0, Type I Ordinary Portland Cement,52.5,220.0,0.0,0.0,0.0,0.0,0.0,0.0,0.0,0.0,0.0,0.0,0.0,0.0,0.0,1005.0,quartz sand,0.6,Straight Steel Fibers ,157.0,13.0,0.2,163.0,polycarboxylic-based ether hyperplasticiser (Glenium 51®),40.0,"Cylindrical specimens, 75 X 150 mm",ASTM C39,159.5,0.1455357142857143,1120.0
 U30H-SC,900.0, Type I Ordinary Portland Cement,52.5,220.0,0.0,0.0,0.0,0.0,0.0,0.0,0.0,0.0,0.0,0.0,0.0,0.0,0.0,1005.0,quartz sand,0.6,Straight Steel Fibers ,109.9,13.0,0.2,163.0,polycarboxylic-based ether hyperplasticiser (Glenium 51®),40.0,"Cylindrical specimens, 75 X 150 mm",ASTM C39,148.52,0.1455357142857143,1120.0
 U50H -SC,900.0, Type I Ordinary Portland Cement,52.5,220.0,0.0,0.0,0.0,0.0,0.0,0.0,0.0,0.0,0.0,0.0,0.0,0.0,0.0,1005.0,quartz sand,0.6,Straight Steel Fibers ,78.5,13.0,0.2,163.0,polycarboxylic-based ether hyperplasticiser (Glenium 51®),40.0,"Cylindrical specimens, 75 X 150 mm",ASTM C39,148.4,0.1455357142857143,1120.0
 U70H -  SC,900.0, Type I Ordinary Portland Cement,52.5,220.0,0.0,0.0,0.0,0.0,0.0,0.0,0.0,0.0,0.0,0.0,0.0,0.0,0.0,1005.0,quartz sand,0.6,Straight Steel Fibers ,47.1,13.0,0.2,163.0,polycarboxylic-based ether hyperplasticiser (Glenium 51®),40.0,"Cylindrical specimens, 75 X 150 mm",ASTM C39,144.32,0.1455357142857143,1120.0
U100H -  SC ,900.0, Type I Ordinary Portland Cement,52.5,220.0,0.0,0.0,0.0,0.0,0.0,0.0,0.0,0.0,0.0,0.0,0.0,0.0,0.0,1005.0,quartz sand,0.6,Hooked End Steel Fiber ,157.0,25.0,0.2,163.0,polycarboxylic-based ether hyperplasticiser (Glenium 51®),40.0,"Cylindrical specimens, 75 X 150 mm",ASTM C39,143.09,0.1455357142857143,1120.0
Mix 1,890.0,Portland Cement of 53 grade,53.0,222.0,0.0,0.0,0.0,0.0,0.0,0.0,0.0,0.0,0.0,0.0,0.0,0.0,0.0,799.0,quartz sand,0.6,Straight Steel Fibers ,119.0,10.0,0.12,222.0,"High range water reducing
admixture",29.7,70.6  x_x0002_ 70.6 _x0002_ x 70.6,ASTM C109,102.0,0.1996402877697841,1112.0
Mix 2,933.0,Portland Cement of 53 grade,53.0,233.0,0.0,0.0,0.0,0.0,0.0,0.0,0.0,0.0,0.0,0.0,0.0,0.0,0.0,1026.0,quartz sand,0.6,Straight Steel Fibers ,156.0,13.0,0.2,168.0,"High range water reducing
admixture",37.6,70.6  x_x0002_ 70.6 _x0002_ x 70.6,ASTM C109,100.0,0.144082332761578,1166.0
Mix 3,850.0,Portland Cement of 53 grade,53.0,260.0,0.0,0.0,212.0,0.0,0.0,0.0,0.0,0.0,0.0,0.0,0.0,0.0,0.0,850.0,quartz sand,0.6,Straight Steel Fibers ,157.0,10.0,0.12,170.0,"High range water reducing
admixture",45.0,70.6  x_x0002_ 70.6 _x0002_ x 70.6,ASTM C109,166.0,0.1531531531531531,1110.0
Mix 4,950.0,Portland Cement of 53 grade,53.0,234.0,0.0,0.0,95.0,0.0,0.0,0.0,0.0,0.0,0.0,0.0,0.0,0.0,0.0,1030.0,quartz sand,0.6,Straight Steel Fibers ,234.0,10.0,0.12,215.0,"High range water reducing
admixture",12.7,70.6  x_x0002_ 70.6 _x0002_ x 70.6,ASTM C109,158.0,0.1815878378378378,1184.0
Mix 1,890.0,Portland Cement of 53 grade,53.0,222.0,0.0,0.0,0.0,0.0,0.0,0.0,0.0,0.0,0.0,0.0,0.0,0.0,0.0,799.0,quartz sand,0.6,Straight Steel Fibers ,119.0,10.0,0.12,222.0,"High range water reducing
admixture",29.7,70.6  x_x0002_ 70.6 _x0002_ x 70.6,ASTM C109,116.0,0.1996402877697841,1112.0
Mix 2,933.0,Portland Cement of 53 grade,53.0,233.0,0.0,0.0,0.0,0.0,0.0,0.0,0.0,0.0,0.0,0.0,0.0,0.0,0.0,1026.0,quartz sand,0.6,Straight Steel Fibers ,156.0,13.0,0.2,168.0,"High range water reducing
admixture",37.6,70.6  x_x0002_ 70.6 _x0002_ x 70.6,ASTM C109,118.0,0.144082332761578,1166.0
Mix 3,850.0,Portland Cement of 53 grade,53.0,260.0,0.0,0.0,212.0,0.0,0.0,0.0,0.0,0.0,0.0,0.0,0.0,0.0,0.0,850.0,quartz sand,0.6,Straight Steel Fibers ,157.0,10.0,0.12,170.0,"High range water reducing
admixture",45.0,70.6  x_x0002_ 70.6 _x0002_ x 70.6,ASTM C109,170.0,0.1531531531531531,1110.0
Mix 4,950.0,Portland Cement of 53 grade,53.0,234.0,0.0,0.0,95.0,0.0,0.0,0.0,0.0,0.0,0.0,0.0,0.0,0.0,0.0,1030.0,quartz sand,0.6,Straight Steel Fibers ,234.0,10.0,0.12,215.0,"High range water reducing
admixture",12.7,70.6  x_x0002_ 70.6 _x0002_ x 70.6,ASTM C109,170.0,0.1815878378378378,1184.0
Mix 1,890.0,Portland Cement of 53 grade,53.0,222.0,0.0,0.0,0.0,0.0,0.0,0.0,0.0,0.0,0.0,0.0,0.0,0.0,0.0,799.0,quartz sand,0.6,Straight Steel Fibers ,119.0,10.0,0.12,222.0,"High range water reducing
admixture",29.7,70.6  x_x0002_ 70.6 _x0002_ x 70.6,ASTM C109,130.0,0.1996402877697841,1112.0
Mix 2,933.0,Portland Cement of 53 grade,53.0,233.0,0.0,0.0,0.0,0.0,0.0,0.0,0.0,0.0,0.0,0.0,0.0,0.0,0.0,1026.0,quartz sand,0.6,Straight Steel Fibers ,156.0,13.0,0.2,168.0,"High range water reducing
admixture",37.6,70.6  x_x0002_ 70.6 _x0002_ x 70.6,ASTM C109,144.0,0.144082332761578,1166.0
Mix 3,850.0,Portland Cement of 53 grade,53.0,260.0,0.0,0.0,212.0,0.0,0.0,0.0,0.0,0.0,0.0,0.0,0.0,0.0,0.0,850.0,quartz sand,0.6,Straight Steel Fibers ,157.0,10.0,0.12,170.0,"High range water reducing
admixture",45.0,70.6  x_x0002_ 70.6 _x0002_ x 70.6,ASTM C109,184.0,0.1531531531531531,1110.0
Mix 4,950.0,Portland Cement of 53 grade,53.0,234.0,0.0,0.0,95.0,0.0,0.0,0.0,0.0,0.0,0.0,0.0,0.0,0.0,0.0,1030.0,quartz sand,0.6,Straight Steel Fibers ,234.0,10.0,0.12,215.0,"High range water reducing
admixture",12.7,70.6  x_x0002_ 70.6 _x0002_ x 70.6,ASTM C109,182.0,0.1815878378378378,1184.0
CS 10,850.0,Portland Cement of 53 grade,53.0,260.0,0.0,0.0,212.0,0.0,0.0,0.0,0.0,85.0,0.0,0.0,0.0,0.0,0.0,765.0,quartz sand,0.6,Straight Steel Fibers ,157.0,10.0,0.12,170.0,"High range water reducing
admixture",45.0,70.6  x_x0002_ 70.6 _x0002_ x 70.6,ASTM C109,185.0,0.1531531531531531,1110.0
CS 20,850.0,Portland Cement of 53 grade,53.0,260.0,0.0,0.0,212.0,0.0,0.0,0.0,0.0,170.0,0.0,0.0,0.0,0.0,0.0,680.0,quartz sand,0.6,Steel Fibre,157.0,10.0,0.12,170.0,"High range water reducing
admixture",45.0,70.6  x_x0002_ 70.6 _x0002_ x 70.6,ASTM C109,188.0,0.1531531531531531,1110.0
CS 30,850.0,Portland Cement of 53 grade,53.0,260.0,0.0,0.0,212.0,0.0,0.0,0.0,0.0,255.0,0.0,0.0,0.0,0.0,0.0,595.0,quartz sand,0.6,Steel Fibre,157.0,10.0,0.12,170.0,"High range water reducing
admixture",45.0,70.6  x_x0002_ 70.6 _x0002_ x 70.6,ASTM C109,192.0,0.1531531531531531,1110.0
CS 40,850.0,Portland Cement of 53 grade,53.0,260.0,0.0,0.0,212.0,0.0,0.0,0.0,0.0,340.0,0.0,0.0,0.0,0.0,0.0,510.0,quartz sand,0.6,Steel Fibre,157.0,10.0,0.12,170.0,"High range water reducing
admixture",45.0,70.6  x_x0002_ 70.6 _x0002_ x 70.6,ASTM C109,196.0,0.1531531531531531,1110.0
CS 50,850.0,Portland Cement of 53 grade,53.0,260.0,0.0,0.0,212.0,0.0,0.0,0.0,0.0,425.0,0.0,0.0,0.0,0.0,0.0,425.0,quartz sand,0.6,Steel Fibre,157.0,10.0,0.12,170.0,"High range water reducing
admixture",45.0,70.6  x_x0002_ 70.6 _x0002_ x 70.6,ASTM C109,198.0,0.1531531531531531,1110.0
CS 60,850.0,Portland Cement of 53 grade,53.0,260.0,0.0,0.0,212.0,0.0,0.0,0.0,0.0,510.0,0.0,0.0,0.0,0.0,0.0,340.0,quartz sand,0.6,Steel Fibre,157.0,10.0,0.12,170.0,"High range water reducing
admixture",45.0,70.6  x_x0002_ 70.6 _x0002_ x 70.6,ASTM C109,205.0,0.1531531531531531,1110.0
CS 70,850.0,Portland Cement of 53 grade,53.0,260.0,0.0,0.0,212.0,0.0,0.0,0.0,0.0,595.0,0.0,0.0,0.0,0.0,0.0,255.0,quartz sand,0.6,Steel Fibre,157.0,10.0,0.12,170.0,"High range water reducing
admixture",45.0,70.6  x_x0002_ 70.6 _x0002_ x 70.6,ASTM C109,201.0,0.1531531531531531,1110.0
CS 80,850.0,Portland Cement of 53 grade,53.0,260.0,0.0,0.0,212.0,0.0,0.0,0.0,0.0,680.0,0.0,0.0,0.0,0.0,0.0,170.0,quartz sand,0.6,Steel Fibre,157.0,10.0,0.12,170.0,"High range water reducing
admixture",45.0,70.6  x_x0002_ 70.6 _x0002_ x 70.6,ASTM C109,196.0,0.1531531531531531,1110.0
CS 90,850.0,Portland Cement of 53 grade,53.0,260.0,0.0,0.0,212.0,0.0,0.0,0.0,0.0,765.0,0.0,0.0,0.0,0.0,0.0,85.0,quartz sand,0.6,Steel Fibre,157.0,10.0,0.12,170.0,"High range water reducing
admixture",45.0,70.6  x_x0002_ 70.6 _x0002_ x 70.6,ASTM C109,191.0,0.1531531531531531,1110.0
CS 100,850.0,Portland Cement of 53 grade,53.0,260.0,0.0,0.0,212.0,0.0,0.0,0.0,0.0,850.0,0.0,0.0,0.0,0.0,0.0,0.0,Natural River sand,0.6,Steel Fibre,157.0,10.0,0.12,170.0,"High range water reducing
admixture",45.0,70.6  x_x0002_ 70.6 _x0002_ x 70.6,ASTM C109,189.0,0.1531531531531531,1110.0
CS 10,850.0,Portland Cement of 53 grade,53.0,260.0,0.0,0.0,212.0,0.0,0.0,0.0,0.0,85.0,0.0,0.0,0.0,0.0,0.0,765.0,quartz sand,0.6,Steel Fibre,157.0,10.0,0.12,170.0,"High range water reducing
admixture",45.0,70.6  x_x0002_ 70.6 _x0002_ x 70.6,ASTM C109,182.0,0.1531531531531531,1110.0
CS 20,850.0,Portland Cement of 53 grade,53.0,260.0,0.0,0.0,212.0,0.0,0.0,0.0,0.0,170.0,0.0,0.0,0.0,0.0,0.0,680.0,quartz sand,0.6,Steel Fibre,157.0,10.0,0.12,170.0,"High range water reducing
admixture",45.0,70.6  x_x0002_ 70.6 _x0002_ x 70.6,ASTM C109,185.0,0.1531531531531531,1110.0
CS 30,850.0,Portland Cement of 53 grade,53.0,260.0,0.0,0.0,212.0,0.0,0.0,0.0,0.0,255.0,0.0,0.0,0.0,0.0,0.0,595.0,quartz sand,0.6,Steel Fibre,157.0,10.0,0.12,170.0,"High range water reducing
admixture",45.0,70.6  x_x0002_ 70.6 _x0002_ x 70.6,ASTM C109,185.5,0.1531531531531531,1110.0
CS 40,850.0,Portland Cement of 53 grade,53.0,260.0,0.0,0.0,212.0,0.0,0.0,0.0,0.0,340.0,0.0,0.0,0.0,0.0,0.0,510.0,quartz sand,0.6,Steel Fibre,157.0,10.0,0.12,170.0,"High range water reducing
admixture",45.0,70.6  x_x0002_ 70.6 _x0002_ x 70.6,ASTM C109,186.0,0.1531531531531531,1110.0
CS 50,850.0,Portland Cement of 53 grade,53.0,260.0,0.0,0.0,212.0,0.0,0.0,0.0,0.0,425.0,0.0,0.0,0.0,0.0,0.0,425.0,quartz sand,0.6,Steel Fibre,157.0,10.0,0.12,170.0,"High range water reducing
admixture",45.0,70.6  x_x0002_ 70.6 _x0002_ x 70.6,ASTM C109,172.0,0.1531531531531531,1110.0
CS 60,850.0,Portland Cement of 53 grade,53.0,260.0,0.0,0.0,212.0,0.0,0.0,0.0,0.0,510.0,0.0,0.0,0.0,0.0,0.0,340.0,quartz sand,0.6,Steel Fibre,157.0,10.0,0.12,170.0,"High range water reducing
admixture",45.0,70.6  x_x0002_ 70.6 _x0002_ x 70.6,ASTM C109,170.5,0.1531531531531531,1110.0
CS 70,850.0,Portland Cement of 53 grade,53.0,260.0,0.0,0.0,212.0,0.0,0.0,0.0,0.0,595.0,0.0,0.0,0.0,0.0,0.0,255.0,quartz sand,0.6,Steel Fibre,157.0,10.0,0.12,170.0,"High range water reducing
admixture",45.0,70.6  x_x0002_ 70.6 _x0002_ x 70.6,ASTM C109,162.0,0.1531531531531531,1110.0
CS 80,850.0,Portland Cement of 53 grade,53.0,260.0,0.0,0.0,212.0,0.0,0.0,0.0,0.0,680.0,0.0,0.0,0.0,0.0,0.0,170.0,quartz sand,0.6,Steel Fibre,157.0,10.0,0.12,170.0,"High range water reducing
admixture",45.0,70.6  x_x0002_ 70.6 _x0002_ x 70.6,ASTM C109,159.0,0.1531531531531531,1110.0
CS 90,850.0,Portland Cement of 53 grade,53.0,260.0,0.0,0.0,212.0,0.0,0.0,0.0,0.0,765.0,0.0,0.0,0.0,0.0,0.0,85.0,quartz sand,0.6,Steel Fibre,157.0,10.0,0.12,170.0,"High range water reducing
admixture",45.0,70.6  x_x0002_ 70.6 _x0002_ x 70.6,ASTM C109,169.0,0.1531531531531531,1110.0
CS 100,850.0,Portland Cement of 53 grade,53.0,260.0,0.0,0.0,212.0,0.0,0.0,0.0,0.0,850.0,0.0,0.0,0.0,0.0,0.0,0.0,Natural River sand,0.6,Steel Fibre,157.0,10.0,0.12,170.0,"High range water reducing
admixture",45.0,70.6  x_x0002_ 70.6 _x0002_ x 70.6,ASTM C109,157.0,0.1531531531531531,1110.0
CS 10,850.0,Portland Cement of 53 grade,53.0,260.0,0.0,0.0,212.0,0.0,0.0,0.0,0.0,85.0,0.0,0.0,0.0,0.0,0.0,765.0,quartz sand,0.6,Steel Fibre,157.0,10.0,0.12,170.0,"High range water reducing
admixture",45.0,70.6  x_x0002_ 70.6 _x0002_ x 70.6,ASTM C109,199.0,0.1531531531531531,1110.0
CS 20,850.0,Portland Cement of 53 grade,53.0,260.0,0.0,0.0,212.0,0.0,0.0,0.0,0.0,170.0,0.0,0.0,0.0,0.0,0.0,680.0,quartz sand,0.6,Steel Fibre,157.0,10.0,0.12,170.0,"High range water reducing
admixture",45.0,70.6  x_x0002_ 70.6 _x0002_ x 70.6,ASTM C109,202.0,0.1531531531531531,1110.0
CS 30,850.0,Portland Cement of 53 grade,53.0,260.0,0.0,0.0,212.0,0.0,0.0,0.0,0.0,255.0,0.0,0.0,0.0,0.0,0.0,595.0,quartz sand,0.6,Steel Fibre,157.0,10.0,0.12,170.0,"High range water reducing
admixture",45.0,70.6  x_x0002_ 70.6 _x0002_ x 70.6,ASTM C109,203.0,0.1531531531531531,1110.0
CS 40,850.0,Portland Cement of 53 grade,53.0,260.0,0.0,0.0,212.0,0.0,0.0,0.0,0.0,340.0,0.0,0.0,0.0,0.0,0.0,510.0,quartz sand,0.6,Steel Fibre,157.0,10.0,0.12,170.0,"High range water reducing
admixture",45.0,70.6  x_x0002_ 70.6 _x0002_ x 70.6,ASTM C109,209.0,0.1531531531531531,1110.0
CS 50,850.0,Portland Cement of 53 grade,53.0,260.0,0.0,0.0,212.0,0.0,0.0,0.0,0.0,425.0,0.0,0.0,0.0,0.0,0.0,425.0,quartz sand,0.6,Steel Fibre,157.0,10.0,0.12,170.0,"High range water reducing
admixture",45.0,70.6  x_x0002_ 70.6 _x0002_ x 70.6,ASTM C109,212.0,0.1531531531531531,1110.0
CS 60,850.0,Portland Cement of 53 grade,53.0,260.0,0.0,0.0,212.0,0.0,0.0,0.0,0.0,510.0,0.0,0.0,0.0,0.0,0.0,340.0,quartz sand,0.6,Steel Fibre,157.0,10.0,0.12,170.0,"High range water reducing
admixture",45.0,70.6  x_x0002_ 70.6 _x0002_ x 70.6,ASTM C109,218.0,0.1531531531531531,1110.0
CS 70,850.0,Portland Cement of 53 grade,53.0,260.0,0.0,0.0,212.0,0.0,0.0,0.0,0.0,595.0,0.0,0.0,0.0,0.0,0.0,255.0,quartz sand,0.6,Steel Fibre,157.0,10.0,0.12,170.0,"High range water reducing
admixture",45.0,70.6  x_x0002_ 70.6 _x0002_ x 70.6,ASTM C109,216.0,0.1531531531531531,1110.0
CS 80,850.0,Portland Cement of 53 grade,53.0,260.0,0.0,0.0,212.0,0.0,0.0,0.0,0.0,680.0,0.0,0.0,0.0,0.0,0.0,170.0,quartz sand,0.6,Steel Fibre,157.0,10.0,0.12,170.0,"High range water reducing
admixture",45.0,70.6  x_x0002_ 70.6 _x0002_ x 70.6,ASTM C109,212.0,0.1531531531531531,1110.0
CS 90,850.0,Portland Cement of 53 grade,53.0,260.0,0.0,0.0,212.0,0.0,0.0,0.0,0.0,765.0,0.0,0.0,0.0,0.0,0.0,85.0,quartz sand,0.6,Steel Fibre,157.0,10.0,0.12,170.0,"High range water reducing
admixture",45.0,70.6  x_x0002_ 70.6 _x0002_ x 70.6,ASTM C109,210.0,0.1531531531531531,1110.0
CS 100,850.0,Portland Cement of 53 grade,53.0,260.0,0.0,0.0,212.0,0.0,0.0,0.0,0.0,850.0,0.0,0.0,0.0,0.0,0.0,0.0,Natural River sand,0.6,Steel Fibre,157.0,10.0,0.12,170.0,"High range water reducing
admixture",45.0,70.6  x_x0002_ 70.6 _x0002_ x 70.6,ASTM C109,208.0,0.1531531531531531,1110.0
CS 10,850.0,Portland Cement of 53 grade,53.0,260.0,0.0,0.0,212.0,0.0,0.0,0.0,0.0,85.0,0.0,0.0,0.0,0.0,0.0,765.0,quartz sand,0.6,Steel Fibre,157.0,10.0,0.12,170.0,"High range water reducing
admixture",45.0,70.6  x_x0002_ 70.6 _x0002_ x 70.6,ASTM C109,194.0,0.1531531531531531,1110.0
CS 20,850.0,Portland Cement of 53 grade,53.0,260.0,0.0,0.0,212.0,0.0,0.0,0.0,0.0,170.0,0.0,0.0,0.0,0.0,0.0,680.0,quartz sand,0.6,Steel Fibre,157.0,10.0,0.12,170.0,"High range water reducing
admixture",45.0,70.6  x_x0002_ 70.6 _x0002_ x 70.6,ASTM C109,197.0,0.1531531531531531,1110.0
CS 30,850.0,Portland Cement of 53 grade,53.0,260.0,0.0,0.0,212.0,0.0,0.0,0.0,0.0,255.0,0.0,0.0,0.0,0.0,0.0,595.0,quartz sand,0.6,Steel Fibre,157.0,10.0,0.12,170.0,"High range water reducing
admixture",45.0,70.6  x_x0002_ 70.6 _x0002_ x 70.6,ASTM C109,198.0,0.1531531531531531,1110.0
CS 40,850.0,Portland Cement of 53 grade,53.0,260.0,0.0,0.0,212.0,0.0,0.0,0.0,0.0,340.0,0.0,0.0,0.0,0.0,0.0,510.0,quartz sand,0.6,Steel Fibre,157.0,10.0,0.12,170.0,"High range water reducing
admixture",45.0,70.6  x_x0002_ 70.6 _x0002_ x 70.6,ASTM C109,200.0,0.1531531531531531,1110.0
CS 50,850.0,Portland Cement of 53 grade,53.0,260.0,0.0,0.0,212.0,0.0,0.0,0.0,0.0,425.0,0.0,0.0,0.0,0.0,0.0,425.0,quartz sand,0.6,Steel Fibre,157.0,10.0,0.12,170.0,"High range water reducing
admixture",45.0,70.6  x_x0002_ 70.6 _x0002_ x 70.6,ASTM C109,182.0,0.1531531531531531,1110.0
CS 60,850.0,Portland Cement of 53 grade,53.0,260.0,0.0,0.0,212.0,0.0,0.0,0.0,0.0,510.0,0.0,0.0,0.0,0.0,0.0,340.0,quartz sand,0.6,Steel Fibre,157.0,10.0,0.12,170.0,"High range water reducing
admixture",45.0,70.6  x_x0002_ 70.6 _x0002_ x 70.6,ASTM C109,181.0,0.1531531531531531,1110.0
CS 70,850.0,Portland Cement of 53 grade,53.0,260.0,0.0,0.0,212.0,0.0,0.0,0.0,0.0,595.0,0.0,0.0,0.0,0.0,0.0,255.0,quartz sand,0.6,Steel Fibre,157.0,10.0,0.12,170.0,"High range water reducing
admixture",45.0,70.6  x_x0002_ 70.6 _x0002_ x 70.6,ASTM C109,178.0,0.1531531531531531,1110.0
CS 80,850.0,Portland Cement of 53 grade,53.0,260.0,0.0,0.0,212.0,0.0,0.0,0.0,0.0,680.0,0.0,0.0,0.0,0.0,0.0,170.0,quartz sand,0.6,Steel Fibre,157.0,10.0,0.12,170.0,"High range water reducing
admixture",45.0,70.6  x_x0002_ 70.6 _x0002_ x 70.6,ASTM C109,176.0,0.1531531531531531,1110.0
CS 90,850.0,Portland Cement of 53 grade,53.0,260.0,0.0,0.0,212.0,0.0,0.0,0.0,0.0,765.0,0.0,0.0,0.0,0.0,0.0,85.0,quartz sand,0.6,Steel Fibre,157.0,10.0,0.12,170.0,"High range water reducing
admixture",45.0,70.6  x_x0002_ 70.6 _x0002_ x 70.6,ASTM C109,175.0,0.1531531531531531,1110.0
CS 100,850.0,Portland Cement of 53 grade,53.0,260.0,0.0,0.0,212.0,0.0,0.0,0.0,0.0,850.0,0.0,0.0,0.0,0.0,0.0,0.0,Natural River sand,0.6,Steel Fibre,157.0,10.0,0.12,170.0,"High range water reducing
admixture",45.0,70.6  x_x0002_ 70.6 _x0002_ x 70.6,ASTM C109,171.0,0.1531531531531531,1110.0
CS 10,850.0,Portland Cement of 53 grade,53.0,260.0,0.0,0.0,212.0,0.0,0.0,0.0,0.0,85.0,0.0,0.0,0.0,0.0,0.0,765.0,quartz sand,0.6,Steel Fibre,157.0,10.0,0.12,170.0,"High range water reducing
admixture",45.0,70.6  x_x0002_ 70.6 _x0002_ x 70.6,ASTM C109,210.0,0.1531531531531531,1110.0
CS 20,850.0,Portland Cement of 53 grade,53.0,260.0,0.0,0.0,212.0,0.0,0.0,0.0,0.0,170.0,0.0,0.0,0.0,0.0,0.0,680.0,quartz sand,0.6,Steel Fibre,157.0,10.0,0.12,170.0,"High range water reducing
admixture",45.0,70.6  x_x0002_ 70.6 _x0002_ x 70.6,ASTM C109,212.0,0.1531531531531531,1110.0
CS 30,850.0,Portland Cement of 53 grade,53.0,260.0,0.0,0.0,212.0,0.0,0.0,0.0,0.0,255.0,0.0,0.0,0.0,0.0,0.0,595.0,quartz sand,0.6,Steel Fibre,157.0,10.0,0.12,170.0,"High range water reducing
admixture",45.0,70.6  x_x0002_ 70.6 _x0002_ x 70.6,ASTM C109,217.0,0.1531531531531531,1110.0
CS 40,850.0,Portland Cement of 53 grade,53.0,260.0,0.0,0.0,212.0,0.0,0.0,0.0,0.0,340.0,0.0,0.0,0.0,0.0,0.0,510.0,quartz sand,0.6,Steel Fibre,157.0,10.0,0.12,170.0,"High range water reducing
admixture",45.0,70.6  x_x0002_ 70.6 _x0002_ x 70.6,ASTM C109,225.0,0.1531531531531531,1110.0
CS 50,850.0,Portland Cement of 53 grade,53.0,260.0,0.0,0.0,212.0,0.0,0.0,0.0,0.0,425.0,0.0,0.0,0.0,0.0,0.0,425.0,quartz sand,0.6,Steel Fibre,157.0,10.0,0.12,170.0,"High range water reducing
admixture",45.0,70.6  x_x0002_ 70.6 _x0002_ x 70.6,ASTM C109,227.0,0.1531531531531531,1110.0
CS 60,850.0,Portland Cement of 53 grade,53.0,260.0,0.0,0.0,212.0,0.0,0.0,0.0,0.0,510.0,0.0,0.0,0.0,0.0,0.0,340.0,quartz sand,0.6,Steel Fibre,157.0,10.0,0.12,170.0,"High range water reducing
admixture",45.0,70.6  x_x0002_ 70.6 _x0002_ x 70.6,ASTM C109,234.0,0.1531531531531531,1110.0
CS 70,850.0,Portland Cement of 53 grade,53.0,260.0,0.0,0.0,212.0,0.0,0.0,0.0,0.0,595.0,0.0,0.0,0.0,0.0,0.0,255.0,quartz sand,0.6,Steel Fibre,157.0,10.0,0.12,170.0,"High range water reducing
admixture",45.0,70.6  x_x0002_ 70.6 _x0002_ x 70.6,ASTM C109,232.0,0.1531531531531531,1110.0
CS 80,850.0,Portland Cement of 53 grade,53.0,260.0,0.0,0.0,212.0,0.0,0.0,0.0,0.0,680.0,0.0,0.0,0.0,0.0,0.0,170.0,quartz sand,0.6,Steel Fibre,157.0,10.0,0.12,170.0,"High range water reducing
admixture",45.0,70.6  x_x0002_ 70.6 _x0002_ x 70.6,ASTM C109,227.0,0.1531531531531531,1110.0
CS 90,850.0,Portland Cement of 53 grade,53.0,260.0,0.0,0.0,212.0,0.0,0.0,0.0,0.0,765.0,0.0,0.0,0.0,0.0,0.0,85.0,quartz sand,0.6,Steel Fibre,157.0,10.0,0.12,170.0,"High range water reducing
admixture",45.0,70.6  x_x0002_ 70.6 _x0002_ x 70.6,ASTM C109,221.0,0.1531531531531531,1110.0
CS 100,850.0,Portland Cement of 53 grade,53.0,260.0,0.0,0.0,212.0,0.0,0.0,0.0,0.0,850.0,0.0,0.0,0.0,0.0,0.0,0.0,Natural River sand,0.6,Steel Fibre,157.0,10.0,0.12,170.0,"High range water reducing
admixture",45.0,70.6  x_x0002_ 70.6 _x0002_ x 70.6,ASTM C109,219.0,0.1531531531531531,1110.0
CS 10,850.0,Portland Cement of 53 grade,53.0,260.0,0.0,0.0,212.0,0.0,0.0,0.0,0.0,85.0,0.0,0.0,0.0,0.0,0.0,765.0,quartz sand,0.6,Steel Fibre,157.0,10.0,0.12,170.0,"High range water reducing
admixture",45.0,70.6  x_x0002_ 70.6 _x0002_ x 70.6,ASTM C109,209.0,0.1531531531531531,1110.0
CS 20,850.0,Portland Cement of 53 grade,53.0,260.0,0.0,0.0,212.0,0.0,0.0,0.0,0.0,170.0,0.0,0.0,0.0,0.0,0.0,680.0,quartz sand,0.6,Steel Fibre,157.0,10.0,0.12,170.0,"High range water reducing
admixture",45.0,70.6  x_x0002_ 70.6 _x0002_ x 70.6,ASTM C109,210.0,0.1531531531531531,1110.0
CS 30,850.0,Portland Cement of 53 grade,53.0,260.0,0.0,0.0,212.0,0.0,0.0,0.0,0.0,255.0,0.0,0.0,0.0,0.0,0.0,595.0,quartz sand,0.6,Steel Fibre,157.0,10.0,0.12,170.0,"High range water reducing
admixture",45.0,70.6  x_x0002_ 70.6 _x0002_ x 70.6,ASTM C109,213.0,0.1531531531531531,1110.0
