Repository: manvithadobbala-gif/AI-Assisted-UHPC-Mix-Design-System

## 🌟 Project Overview

This project combines Artificial Intelligence and Civil Engineering to automate the design of Ultra High Performance Concrete (UHPC) mixes.

Instead of relying solely on traditional trial-and-error methods, the system predicts compressive strength using Machine Learning and generates optimized mix designs using Particle Swarm Optimization (PSO).

The application also evaluates:

- 💪 Predicted Compressive Strength
- ⚙️ Engineering Feasibility
- 💰 Estimated Cost
- 🌱 CO₂ Emissions
- 🏆 AI-Based Mix Recommendations

---

File: data/UHPC_Cleaned.csv (part 4 of 15)
Mix_ID,Cement Amount  (kg/m³),Cement type,Cement Grade (Mpa),Silica Fume (kg/m³),Flayash Amount   (kg/m³),Limestone Powder  (kg/m3),Quartzpowder (kg/m3),Glass powder (kg/m3),Rice husk ash (kg/m3),Metakaolin (kg/m³),GGBFS  (kg/m³),Slag Amount   (kg/m³),Nano-CaCO3 (kg/m3),Nano-Al2O3 (kg/m3),Nano-TiO2 (kg/m3),Nano Silica (kg/m3),Filler (kg/m³),Amount  (kg/m³),Sand Type,Max Size (mm),Type of Fiber,Amount / Quantity of Fiber,Length (mm),Diameter (mm),Amount  (kg/m³).1,Type of Superplasticizer,Amount  (kg/m³).2,Specimen,Testing Standard,28-Day
 CSFLS74,325.3, cement CEM I 52.5N,52.5,75.7,0.0,1058.2,0.0,0.0,0.0,0.0,0.0,0.0,0.0,0.0,0.0,0.0,0.0,455.4,Quartz sand,0.3,Straight Steel Fibers ,156.0,13.0,0.2,201.4,GLE NIUM®SKY 561 superplasticizer,5.2,40 x 40 x 40 ,ASTM C109,112.0
 MK0-F2   ,550.0,P.II52.5,52.5,100.0,350.0,0.0,0.0,0.0,0.0,0.0,0.0,0.0,0.0,0.0,0.0,0.0,0.0,1000.0,Natural River sand,2.36,Steel Fiber ,156.0,13.0,0.175,170.0, polycarboxylic ether-based superplasticizer,25.0,40 x 40 x 160,BS EN 196-1,140.0
 MK6-F0   ,490.0,P.II52.5,52.5,100.0,350.0,0.0,0.0,0.0,0.0,60.0,0.0,0.0,0.0,0.0,0.0,0.0,0.0,1000.0,Natural River sand,2.36,Straight Steel Fibers ,156.0,13.0,0.2,170.0, polycarboxylic ether-based superplasticizer,25.0,40 x 40 x 160,BS EN 196-1,80.0
 MK6-F2   ,490.0,P.II52.5,52.5,100.0,350.0,0.0,0.0,0.0,0.0,60.0,0.0,0.0,0.0,0.0,0.0,0.0,0.0,1000.0,Natural River sand,2.36,Steel Fiber ,156.0,13.0,0.175,170.0, polycarboxylic ether-based superplasticizer,25.0,40 x 40 x 160,BS EN 196-1,143.0
 MK10-F0  ,450.0,P.II52.5,52.5,100.0,350.0,0.0,0.0,0.0,0.0,100.0,0.0,0.0,0.0,0.0,0.0,0.0,0.0,1000.0,Natural River sand,2.36,Straight Steel Fibers ,156.0,13.0,0.2,170.0, polycarboxylic ether-based superplasticizer,25.0,40 x 40 x 160,BS EN 196-1,86.0
 MK10-F2  ,450.0,P.II52.5,52.5,100.0,350.0,0.0,0.0,0.0,0.0,100.0,0.0,0.0,0.0,0.0,0.0,0.0,0.0,1000.0,Natural River sand,2.36,Steel Fiber ,156.0,13.0,0.175,170.0, polycarboxylic ether-based superplasticizer,25.0,40 x 40 x 160,BS EN 196-1,153.0
 MK14-F0  ,410.0,P.II52.5,52.5,100.0,350.0,0.0,0.0,0.0,0.0,140.0,0.0,0.0,0.0,0.0,0.0,0.0,0.0,1000.0,Natural River sand,2.36,Straight Steel Fibers ,156.0,13.0,0.2,170.0, polycarboxylic ether-based superplasticizer,25.0,40 x 40 x 160,BS EN 196-1,83.0
 MK14-F2  ,410.0,P.II52.5,52.5,100.0,350.0,0.0,0.0,0.0,0.0,140.0,0.0,0.0,0.0,0.0,0.0,0.0,0.0,1000.0,Natural River sand,2.36,Steel Fiber ,156.0,13.0,0.175,170.0, polycarboxylic ether-based superplasticizer,25.0,40 x 40 x 160,BS EN 196-1,130.0
LP0,741.0,PC-type I,52.5,185.0,0.0,259.0,0.0,0.0,0.0,0.0,0.0,0.0,0.0,0.0,0.0,0.0,0.0,815.0,Silica sand,0.85,Steel fiber,151.0,13.0,0.2,185.0,PCE-based sppl,9.0,50 x 50 x 50  ,ASTM C109/C109M-16a,167.0
LP25,741.0,PC-type I,52.5,185.0,0.0,194.25,64.75,0.0,0.0,0.0,0.0,0.0,0.0,0.0,0.0,0.0,0.0,815.0,Silica sand,0.85,Steel fiber,151.0,13.0,0.2,185.0,PCE-based sppl,9.0,50 x 50 x 50  ,ASTM C109/C109M-16a,159.0
LP50,741.0,PC-type I,52.5,185.0,0.0,129.5,129.5,0.0,0.0,0.0,0.0,0.0,0.0,0.0,0.0,0.0,0.0,815.0,Silica sand,0.85,Steel fiber,151.0,13.0,0.2,185.0,PCE-based sppl,9.0,50 x 50 x 50  ,ASTM C109/C109M-16a,160.0
LP75,741.0,PC-type I,52.5,185.0,0.0,64.75,194.25,0.0,0.0,0.0,0.0,0.0,0.0,0.0,0.0,0.0,0.0,815.0,Silica sand,0.85,Steel fiber,151.0,13.0,0.2,185.0,PCE-based sppl,9.0,50 x 50 x 50  ,ASTM C109/C109M-16a,158.0
LP100,741.0,PC-type I,52.5,185.0,0.0,0.0,259.0,0.0,0.0,0.0,0.0,0.0,0.0,0.0,0.0,0.0,0.0,815.0,Silica sand,0.85,Steel fiber,151.0,13.0,0.2,185.0,PCE-based sppl,9.0,50 x 50 x 50  ,ASTM C109/C109M-16a,155.0
R0,700.0,Class 42.5 Ordinary Portland cement,42.5,100.0,0.0,200.0,150.0,0.0,0.0,0.0,0.0,0.0,0.0,0.0,0.0,0.0,0.0,850.0,Quartz sand,0.6,Steel fiber,156.0,13.0,0.22,160.0,polycarboxylate superplasticizer,18.0,100 x 100 x 100,Chinese standards GB/T 50081-2002,154.0
R1,600.0,Class 42.5 Ordinary Portland cement,42.5,100.0,0.0,200.0,150.0,0.0,0.0,0.0,0.0,100.0,0.0,0.0,0.0,0.0,0.0,850.0,Quartz sand,0.6,Steel fiber,156.0,13.0,0.22,160.0,polycarboxylate superplasticizer,18.0,100 x 100 x 100,Chinese standards GB/T 50081-2002,144.0
R2,550.0,Class 42.5 Ordinary Portland cement,42.5,100.0,0.0,200.0,150.0,0.0,0.0,0.0,0.0,150.0,0.0,0.0,0.0,0.0,0.0,850.0,Quartz sand,0.6,Steel fiber,156.0,13.0,0.22,160.0,polycarboxylate superplasticizer,18.0,100 x 100 x 100,Chinese standards GB/T 50081-2002,141.0
R3,500.0,Class 42.5 Ordinary Portland cement,42.5,100.0,0.0,200.0,150.0,0.0,0.0,0.0,0.0,200.0,0.0,0.0,0.0,0.0,0.0,850.0,Quartz sand,0.6,Steel fiber,156.0,13.0,0.22,160.0,polycarboxylate superplasticizer,18.0,100 x 100 x 100,Chinese standards GB/T 50081-2002,132.0
 C       ,810.0,ordinary Portland cement,42.5,150.0,0.0,0.0,0.0,0.0,0.0,0.0,0.0,0.0,0.0,0.0,0.0,0.0,0.0,1200.0,Quartz sand,1.25,Steel fiber,130.0,13.0,0.22,120.0,Polycarboxylate superplasticizer (SP),52.0,100 x 100 x 100,Chinese National Standard GB/T50081-2002,156.0
 S1      ,769.5,ordinary Portland cement,42.5,150.0,0.0,0.0,0.0,0.0,0.0,0.0,0.0,40.5,0.0,0.0,0.0,0.0,0.0,1200.0,Quartz sand,1.25,Steel fiber,130.0,13.0,0.22,120.0,Polycarboxylate superplasticizer (SP),52.0,100 x 100 x 100,Chinese National Standard GB/T50081-2002,154.5
 S2      ,729.0,ordinary Portland cement,42.5,150.0,0.0,0.0,0.0,0.0,0.0,0.0,0.0,81.0,0.0,0.0,0.0,0.0,0.0,1200.0,Quartz sand,1.25,Steel fiber,130.0,13.0,0.22,120.0,Polycarboxylate superplasticizer (SP),52.0,100 x 100 x 100,Chinese National Standard GB/T50081-2002,153.0
 S3      ,688.5,ordinary Portland cement,42.5,150.0,0.0,0.0,0.0,0.0,0.0,0.0,0.0,121.5,0.0,0.0,0.0,0.0,0.0,1200.0,Quartz sand,1.25,Steel fiber,130.0,13.0,0.22,120.0,Polycarboxylate superplasticizer (SP),52.0,100 x 100 x 100,Chinese National Standard GB/T50081-2002,149.0
 S4      ,648.0,ordinary Portland cement,42.5,150.0,0.0,0.0,0.0,0.0,0.0,0.0,0.0,162.0,0.0,0.0,0.0,0.0,0.0,1200.0,Quartz sand,1.25,Steel fiber,130.0,13.0,0.22,120.0,Polycarboxylate superplasticizer (SP),52.0,100 x 100 x 100,Chinese National Standard GB/T50081-2002,141.0
 AS1     ,810.0,ordinary Portland cement,42.5,150.0,0.0,0.0,0.0,0.0,0.0,0.0,0.0,0.0,0.0,0.0,0.0,0.0,150.0,1050.0,Quartz sand,1.25,Steel fiber,130.0,13.0,0.22,120.0,Polycarboxylate superplasticizer (SP),52.0,100 x 100 x 100,Chinese National Standard GB/T50081-2002,158.0
 AS2     ,810.0,ordinary Portland cement,42.5,150.0,0.0,0.0,0.0,0.0,0.0,0.0,0.0,0.0,0.0,0.0,0.0,0.0,300.0,900.0,Quartz sand,1.25,Steel fiber,130.0,13.0,0.22,120.0,Polycarboxylate superplasticizer (SP),52.0,100 x 100 x 100,Chinese National Standard GB/T50081-2002,161.0
Series A (6% fiber,672.96,Type II Portland cement,52.5,221.28,0.0,0.0,200.4,0.0,0.0,0.0,0.0,0.0,0.0,0.0,0.0,0.0,0.0,958.8,Locally available sand,1.18,Steel fiber,468.0,13.0,0.16,173.76,polycarboxylate-based ethers,28.8,100 x 100 x 100,ASTM C39,137.93
 Series B (5% fiber),680.4,Type II Portland cement,52.5,223.68,0.0,0.0,202.56,0.0,0.0,0.0,0.0,0.0,0.0,0.0,0.0,0.0,0.0,968.64,Locally available sand,1.18,Steel fiber,390.0,13.0,0.16,175.44,polycarboxylate-based ethers,29.28,100 x 100 x 100,ASTM C39,122.33
Series C (4% fiber),687.6,Type II Portland cement,52.5,225.84,0.0,0.0,204.72,0.0,0.0,0.0,0.0,0.0,0.0,0.0,0.0,0.0,0.0,981.12,Locally available sand,1.18,Steel fiber,312.0,13.0,0.16,177.36,polycarboxylate-based ethers,29.52,100 x 100 x 100,ASTM C39,122.2
Series D (3% fiber),694.32,Type II Portland cement,52.5,228.24,0.0,0.0,206.64,0.0,0.0,0.0,0.0,0.0,0.0,0.0,0.0,0.0,0.0,989.28,Locally available sand,1.18,Steel fiber,234.0,13.0,0.16,179.52,polycarboxylate-based ethers,30.0,100 x 100 x 100,ASTM C39,121.29
Series E (2% fiber),701.28,Type II Portland cement,52.5,230.64,0.0,0.0,208.8,0.0,0.0,0.0,0.0,0.0,0.0,0.0,0.0,0.0,0.0,999.6,Locally available sand,1.18,Steel fiber,156.0,13.0,0.16,181.2,polycarboxylate-based ethers,30.48,100 x 100 x 100,ASTM C39,112.32
Series F (1% fiber),708.24,Type II Portland cement,52.5,233.04,0.0,0.0,210.96,0.0,0.0,0.0,0.0,0.0,0.0,0.0,0.0,0.0,0.0,1010.88,Locally available sand,1.18,Steel fiber,78.0,13.0,0.16,183.12,polycarboxylate-based ethers,30.72,100 x 100 x 100,ASTM C39,111.15
 Series G (0% fiber),714.96,Type II Portland cement,52.5,235.44,0.0,0.0,213.12,0.0,0.0,0.0,0.0,0.0,0.0,0.0,0.0,0.0,0.0,1020.24,Locally available sand,1.18,Straight Steel Fibers ,156.0,13.0,0.2,185.04,polycarboxylate-based ethers,31.2,100 x 100 x 100,ASTM C39,110.11
U0H WC,900.0, Type I Ordinary Portland Cement,52.5,220.0,0.0,0.0,0.0,0.0,0.0,0.0,0.0,0.0,0.0,0.0,0.0,0.0,0.0,1005.0,quartz sand,0.6,Straight Steel Fibers ,157.0,13.0,0.2,163.0,polycarboxylic-based ether hyperplasticiser (Glenium 51®),40.0,"Cylindrical specimens, 75 X 150 mm",ASTM C39,149.5
 U30H-WC,900.0, Type I Ordinary Portland Cement,52.5,220.0,0.0,0.0,0.0,0.0,0.0,0.0,0.0,0.0,0.0,0.0,0.0,0.0,0.0,1005.0,quartz sand,0.6,Straight Steel Fibers ,109.9,13.0,0.2,163.0,polycarboxylic-based ether hyperplasticiser (Glenium 51®),40.0,"Cylindrical specimens, 75 X 150 mm",ASTM C39,131.48
 U50H -WC,900.0, Type I Ordinary Portland Cement,52.5,220.0,0.0,0.0,0.0,0.0,0.0,0.0,0.0,0.0,0.0,0.0,0.0,0.0,0.0,1005.0,quartz sand,0.6,Straight Steel Fibers ,78.5,13.0,0.2,163.0,polycarboxylic-based ether hyperplasticiser (Glenium 51®),40.0,"Cylindrical specimens, 75 X 150 mm",ASTM C39,134.81
 U70H -  WC,900.0, Type I Ordinary Portland Cement,52.5,220.0,0.0,0.0,0.0,0.0,0.0,0.0,0.0,0.0,0.0,0.0,0.0,0.0,0.0,1005.0,quartz sand,0.6,Straight Steel Fibers ,47.1,13.0,0.2,163.0,polycarboxylic-based ether hyperplasticiser (Glenium 51®),40.0,"Cylindrical specimens, 75 X 150 mm",ASTM C39,127.32
U100H -  WC ,900.0, Type I Ordinary Portland Cement,52.5,220.0,0.0,0.0,0.0,0.0,0.0,0.0,0.0,0.0,0.0,0.0,0.0,0.0,0.0,1005.0,quartz sand,0.6,Hooked steel fibers,157.0,25.0,0.2,163.0,polycarboxylic-based ether hyperplasticiser (Glenium 51®),40.0,"Cylindrical specimens, 75 X 150 mm",ASTM C39,127.77
U0H SC,900.0, Type I Ordinary Portland Cement,52.5,220.0,0.0,0.0,0.0,0.0,0.0,0.0,0.0,0.0,0.0,0.0,0.0,0.0,0.0,1005.0,quartz sand,0.6,Straight Steel Fibers ,157.0,13.0,0.2,163.0,polycarboxylic-based ether hyperplasticiser (Glenium 51®),40.0,"Cylindrical specimens, 75 X 150 mm",ASTM C39,159.5
 U30H-SC,900.0, Type I Ordinary Portland Cement,52.5,220.0,0.0,0.0,0.0,0.0,0.0,0.0,0.0,0.0,0.0,0.0,0.0,0.0,0.0,1005.0,quartz sand,0.6,Straight Steel Fibers ,109.9,13.0,0.2,163.0,polycarboxylic-based ether hyperplasticiser (Glenium 51®),40.0,"Cylindrical specimens, 75 X 150 mm",ASTM C39,148.52
 U50H -SC,900.0, Type I Ordinary Portland Cement,52.5,220.0,0.0,0.0,0.0,0.0,0.0,0.0,0.0,0.0,0.0,0.0,0.0,0.0,0.0,1005.0,quartz sand,0.6,Straight Steel Fibers ,78.5,13.0,0.2,163.0,polycarboxylic-based ether hyperplasticiser (Glenium 51®),40.0,"Cylindrical specimens, 75 X 150 mm",ASTM C39,148.4
 U70H -  SC,900.0, Type I Ordinary Portland Cement,52.5,220.0,0.0,0.0,0.0,0.0,0.0,0.0,0.0,0.0,0.0,0.0,0.0,0.0,0.0,1005.0,quartz sand,0.6,Straight Steel Fibers ,47.1,13.0,0.2,163.0,polycarboxylic-based ether hyperplasticiser (Glenium 51®),40.0,"Cylindrical specimens, 75 X 150 mm",ASTM C39,144.32
U100H -  SC ,900.0, Type I Ordinary Portland Cement,52.5,220.0,0.0,0.0,0.0,0.0,0.0,0.0,0.0,0.0,0.0,0.0,0.0,0.0,0.0,1005.0,quartz sand,0.6,Hooked End Steel Fiber ,157.0,25.0,0.2,163.0,polycarboxylic-based ether hyperplasticiser (Glenium 51®),40.0,"Cylindrical specimens, 75 X 150 mm",ASTM C39,143.09
Mix 1,890.0,Portland Cement of 53 grade,53.0,222.0,0.0,0.0,0.0,0.0,0.0,0.0,0.0,0.0,0.0,0.0,0.0,0.0,0.0,799.0,quartz sand,0.6,Straight Steel Fibers ,119.0,10.0,0.12,222.0,"High range water reducing
admixture",29.7,70.6  x_x0002_ 70.6 _x0002_ x 70.6,ASTM C109,102.0
Mix 2,933.0,Portland Cement of 53 grade,53.0,233.0,0.0,0.0,0.0,0.0,0.0,0.0,0.0,0.0,0.0,0.0,0.0,0.0,0.0,1026.0,quartz sand,0.6,Straight Steel Fibers ,156.0,13.0,0.2,168.0,"High range water reducing
admixture",37.6,70.6  x_x0002_ 70.6 _x0002_ x 70.6,ASTM C109,100.0
Mix 3,850.0,Portland Cement of 53 grade,53.0,260.0,0.0,0.0,212.0,0.0,0.0,0.0,0.0,0.0,0.0,0.0,0.0,0.0,0.0,850.0,quartz sand,0.6,Straight Steel Fibers ,157.0,10.0,0.12,170.0,"High range water reducing
admixture",45.0,70.6  x_x0002_ 70.6 _x0002_ x 70.6,ASTM C109,166.0
Mix 4,950.0,Portland Cement of 53 grade,53.0,234.0,0.0,0.0,95.0,0.0,0.0,0.0,0.0,0.0,0.0,0.0,0.0,0.0,0.0,1030.0,quartz sand,0.6,Straight Steel Fibers ,234.0,10.0,0.12,215.0,"High range water reducing
admixture",12.7,70.6  x_x0002_ 70.6 _x0002_ x 70.6,ASTM C109,158.0
Mix 1,890.0,Portland Cement of 53 grade,53.0,222.0,0.0,0.0,0.0,0.0,0.0,0.0,0.0,0.0,0.0,0.0,0.0,0.0,0.0,799.0,quartz sand,0.6,Straight Steel Fibers ,119.0,10.0,0.12,222.0,"High range water reducing
admixture",29.7,70.6  x_x0002_ 70.6 _x0002_ x 70.6,ASTM C109,116.0
Mix 2,933.0,Portland Cement of 53 grade,53.0,233.0,0.0,0.0,0.0,0.0,0.0,0.0,0.0,0.0,0.0,0.0,0.0,0.0,0.0,1026.0,quartz sand,0.6,Straight Steel Fibers ,156.0,13.0,0.2,168.0,"High range water reducing
admixture",37.6,70.6  x_x0002_ 70.6 _x0002_ x 70.6,ASTM C109,118.0
Mix 3,850.0,Portland Cement of 53 grade,53.0,260.0,0.0,0.0,212.0,0.0,0.0,0.0,0.0,0.0,0.0,0.0,0.0,0.0,0.0,850.0,quartz sand,0.6,Straight Steel Fibers ,157.0,10.0,0.12,170.0,"High range water reducing
admixture",45.0,70.6  x_x0002_ 70.6 _x0002_ x 70.6,ASTM C109,170.0
Mix 4,950.0,Portland Cement of 53 grade,53.0,234.0,0.0,0.0,95.0,0.0,0.0,0.0,0.0,0.0,0.0,0.0,0.0,0.0,0.0,1030.0,quartz sand,0.6,Straight Steel Fibers ,234.0,10.0,0.12,215.0,"High range water reducing
admixture",12.7,70.6  x_x0002_ 70.6 _x0002_ x 70.6,ASTM C109,170.0
Mix 1,890.0,Portland Cement of 53 grade,53.0,222.0,0.0,0.0,0.0,0.0,0.0,0.0,0.0,0.0,0.0,0.0,0.0,0.0,0.0,799.0,quartz sand,0.6,Straight Steel Fibers ,119.0,10.0,0.12,222.0,"High range water reducing
admixture",29.7,70.6  x_x0002_ 70.6 _x0002_ x 70.6,ASTM C109,130.0
Mix 2,933.0,Portland Cement of 53 grade,53.0,233.0,0.0,0.0,0.0,0.0,0.0,0.0,0.0,0.0,0.0,0.0,0.0,0.0,0.0,1026.0,quartz sand,0.6,Straight Steel Fibers ,156.0,13.0,0.2,168.0,"High range water reducing
admixture",37.6,70.6  x_x0002_ 70.6 _x0002_ x 70.6,ASTM C109,144.0
Mix 3,850.0,Portland Cement of 53 grade,53.0,260.0,0.0,0.0,212.0,0.0,0.0,0.0,0.0,0.0,0.0,0.0,0.0,0.0,0.0,850.0,quartz sand,0.6,Straight Steel Fibers ,157.0,10.0,0.12,170.0,"High range water reducing
admixture",45.0,70.6  x_x0002_ 70.6 _x0002_ x 70.6,ASTM C109,184.0
Mix 4,950.0,Portland Cement of 53 grade,53.0,234.0,0.0,0.0,95.0,0.0,0.0,0.0,0.0,0.0,0.0,0.0,0.0,0.0,0.0,1030.0,quartz sand,0.6,Straight Steel Fibers ,234.0,10.0,0.12,215.0,"High range water reducing
admixture",12.7,70.6  x_x0002_ 70.6 _x0002_ x 70.6,ASTM C109,182.0
CS 10,850.0,Portland Cement of 53 grade,53.0,260.0,0.0,0.0,212.0,0.0,0.0,0.0,0.0,85.0,0.0,0.0,0.0,0.0,0.0,765.0,quartz sand,0.6,Straight Steel Fibers ,157.0,10.0,0.12,170.0,"High range water reducing
admixture",45.0,70.6  x_x0002_ 70.6 _x0002_ x 70.6,ASTM C109,185.0
CS 20,850.0,Portland Cement of 53 grade,53.0,260.0,0.0,0.0,212.0,0.0,0.0,0.0,0.0,170.0,0.0,0.0,0.0,0.0,0.0,680.0,quartz sand,0.6,Steel Fibre,157.0,10.0,0.12,170.0,"High range water reducing
admixture",45.0,70.6  x_x0002_ 70.6 _x0002_ x 70.6,ASTM C109,188.0
CS 30,850.0,Portland Cement of 53 grade,53.0,260.0,0.0,0.0,212.0,0.0,0.0,0.0,0.0,255.0,0.0,0.0,0.0,0.0,0.0,595.0,quartz sand,0.6,Steel Fibre,157.0,10.0,0.12,170.0,"High range water reducing
admixture",45.0,70.6  x_x0002_ 70.6 _x0002_ x 70.6,ASTM C109,192.0
CS 40,850.0,Portland Cement of 53 grade,53.0,260.0,0.0,0.0,212.0,0.0,0.0,0.0,0.0,340.0,0.0,0.0,0.0,0.0,0.0,510.0,quartz sand,0.6,Steel Fibre,157.0,10.0,0.12,170.0,"High range water reducing
admixture",45.0,70.6  x_x0002_ 70.6 _x0002_ x 70.6,ASTM C109,196.0
CS 50,850.0,Portland Cement of 53 grade,53.0,260.0,0.0,0.0,212.0,0.0,0.0,0.0,0.0,425.0,0.0,0.0,0.0,0.0,0.0,425.0,quartz sand,0.6,Steel Fibre,157.0,10.0,0.12,170.0,"High range water reducing
admixture",45.0,70.6  x_x0002_ 70.6 _x0002_ x 70.6,ASTM C109,198.0
CS 60,850.0,Portland Cement of 53 grade,53.0,260.0,0.0,0.0,212.0,0.0,0.0,0.0,0.0,510.0,0.0,0.0,0.0,0.0,0.0,340.0,quartz sand,0.6,Steel Fibre,157.0,10.0,0.12,170.0,"High range water reducing
admixture",45.0,70.6  x_x0002_ 70.6 _x0002_ x 70.6,ASTM C109,205.0
CS 70,850.0,Portland Cement of 53 grade,53.0,260.0,0.0,0.0,212.0,0.0,0.0,0.0,0.0,595.0,0.0,0.0,0.0,0.0,0.0,255.0,quartz sand,0.6,Steel Fibre,157.0,10.0,0.12,170.0,"High range water reducing
admixture",45.0,70.6  x_x0002_ 70.6 _x0002_ x 70.6,ASTM C109,201.0
CS 80,850.0,Portland Cement of 53 grade,53.0,260.0,0.0,0.0,212.0,0.0,0.0,0.0,0.0,680.0,0.0,0.0,0.0,0.0,0.0,170.0,quartz sand,0.6,Steel Fibre,157.0,10.0,0.12,170.0,"High range water reducing
admixture",45.0,70.6  x_x0002_ 70.6 _x0002_ x 70.6,ASTM C109,196.0
CS 90,850.0,Portland Cement of 53 grade,53.0,260.0,0.0,0.0,212.0,0.0,0.0,0.0,0.0,765.0,0.0,0.0,0.0,0.0,0.0,85.0,quartz sand,0.6,Steel Fibre,157.0,10.0,0.12,170.0,"High range water reducing
admixture",45.0,70.6  x_x0002_ 70.6 _x0002_ x 70.6,ASTM C109,191.0
CS 100,850.0,Portland Cement of 53 grade,53.0,260.0,0.0,0.0,212.0,0.0,0.0,0.0,0.0,850.0,0.0,0.0,0.0,0.0,0.0,0.0,Natural River sand,0.6,Steel Fibre,157.0,10.0,0.12,170.0,"High range water reducing
admixture",45.0,70.6  x_x0002_ 70.6 _x0002_ x 70.6,ASTM C109,189.0
CS 10,850.0,Portland Cement of 53 grade,53.0,260.0,0.0,0.0,212.0,0.0,0.0,0.0,0.0,85.0,0.0,0.0,0.0,0.0,0.0,765.0,quartz sand,0.6,Steel Fibre,157.0,10.0,0.12,170.0,"High range water reducing
admixture",45.0,70.6  x_x0002_ 70.6 _x0002_ x 70.6,ASTM C109,182.0
CS 20,850.0,Portland Cement of 53 grade,53.0,260.0,0.0,0.0,212.0,0.0,0.0,0.0,0.0,170.0,0.0,0.0,0.0,0.0,0.0,680.0,quartz sand,0.6,Steel Fibre,157.0,10.0,0.12,170.0,"High range water reducing
admixture",45.0,70.6  x_x0002_ 70.6 _x0002_ x 70.6,ASTM C109,185.0
CS 30,850.0,Portland Cement of 53 grade,53.0,260.0,0.0,0.0,212.0,0.0,0.0,0.0,0.0,255.0,0.0,0.0,0.0,0.0,0.0,595.0,quartz sand,0.6,Steel Fibre,157.0,10.0,0.12,170.0,"High range water reducing
admixture",45.0,70.6  x_x0002_ 70.6 _x0002_ x 70.6,ASTM C109,185.5
CS 40,850.0,Portland Cement of 53 grade,53.0,260.0,0.0,0.0,212.0,0.0,0.0,0.0,0.0,340.0,0.0,0.0,0.0,0.0,0.0,510.0,quartz sand,0.6,Steel Fibre,157.0,10.0,0.12,170.0,"High range water reducing
admixture",45.0,70.6  x_x0002_ 70.6 _x0002_ x 70.6,ASTM C109,186.0
CS 50,850.0,Portland Cement of 53 grade,53.0,260.0,0.0,0.0,212.0,0.0,0.0,0.0,0.0,425.0,0.0,0.0,0.0,0.0,0.0,425.0,quartz sand,0.6,Steel Fibre,157.0,10.0,0.12,170.0,"High range water reducing
admixture",45.0,70.6  x_x0002_ 70.6 _x0002_ x 70.6,ASTM C109,172.0
CS 60,850.0,Portland Cement of 53 grade,53.0,260.0,0.0,0.0,212.0,0.0,0.0,0.0,0.0,510.0,0.0,0.0,0.0,0.0,0.0,340.0,quartz sand,0.6,Steel Fibre,157.0,10.0,0.12,170.0,"High range water reducing
admixture",45.0,70.6  x_x0002_ 70.6 _x0002_ x 70.6,ASTM C109,170.5
CS 70,850.0,Portland Cement of 53 grade,53.0,260.0,0.0,0.0,212.0,0.0,0.0,0.0,0.0,595.0,0.0,0.0,0.0,0.0,0.0,255.0,quartz sand,0.6,Steel Fibre,157.0,10.0,0.12,170.0,"High range water reducing
admixture",45.0,70.6  x_x0002_ 70.6 _x0002_ x 70.6,ASTM C109,162.0
CS 80,850.0,Portland Cement of 53 grade,53.0,260.0,0.0,0.0,212.0,0.0,0.0,0.0,0.0,680.0,0.0,0.0,0.0,0.0,0.0,170.0,quartz sand,0.6,Steel Fibre,157.0,10.0,0.12,170.0,"High range water reducing
admixture",45.0,70.6  x_x0002_ 70.6 _x0002_ x 70.6,ASTM C109,159.0
CS 90,850.0,Portland Cement of 53 grade,53.0,260.0,0.0,0.0,212.0,0.0,0.0,0.0,0.0,765.0,0.0,0.0,0.0,0.0,0.0,85.0,quartz sand,0.6,Steel Fibre,157.0,10.0,0.12,170.0,"High range water reducing
admixture",45.0,70.6  x_x0002_ 70.6 _x0002_ x 70.6,ASTM C109,169.0
CS 100,850.0,Portland Cement of 53 grade,53.0,260.0,0.0,0.0,212.0,0.0,0.0,0.0,0.0,850.0,0.0,0.0,0.0,0.0,0.0,0.0,Natural River sand,0.6,Steel Fibre,157.0,10.0,0.12,170.0,"High range water reducing
admixture",45.0,70.6  x_x0002_ 70.6 _x0002_ x 70.6,ASTM C109,157.0
CS 10,850.0,Portland Cement of 53 grade,53.0,260.0,0.0,0.0,212.0,0.0,0.0,0.0,0.0,85.0,0.0,0.0,0.0,0.0,0.0,765.0,quartz sand,0.6,Steel Fibre,157.0,10.0,0.12,170.0,"High range water reducing
admixture",45.0,70.6  x_x0002_ 70.6 _x0002_ x 70.6,ASTM C109,199.0
CS 20,850.0,Portland Cement of 53 grade,53.0,260.0,0.0,0.0,212.0,0.0,0.0,0.0,0.0,170.0,0.0,0.0,0.0,0.0,0.0,680.0,quartz sand,0.6,Steel Fibre,157.0,10.0,0.12,170.0,"High range water reducing
admixture",45.0,70.6  x_x0002_ 70.6 _x0002_ x 70.6,ASTM C109,202.0
CS 30,850.0,Portland Cement of 53 grade,53.0,260.0,0.0,0.0,212.0,0.0,0.0,0.0,0.0,255.0,0.0,0.0,0.0,0.0,0.0,595.0,quartz sand,0.6,Steel Fibre,157.0,10.0,0.12,170.0,"High range water reducing
admixture",45.0,70.6  x_x0002_ 70.6 _x0002_ x 70.6,ASTM C109,203.0
CS 40,850.0,Portland Cement of 53 grade,53.0,260.0,0.0,0.0,212.0,0.0,0.0,0.0,0.0,340.0,0.0,0.0,0.0,0.0,0.0,510.0,quartz sand,0.6,Steel Fibre,157.0,10.0,0.12,170.0,"High range water reducing
admixture",45.0,70.6  x_x0002_ 70.6 _x0002_ x 70.6,ASTM C109,209.0
CS 50,850.0,Portland Cement of 53 grade,53.0,260.0,0.0,0.0,212.0,0.0,0.0,0.0,0.0,425.0,0.0,0.0,0.0,0.0,0.0,425.0,quartz sand,0.6,Steel Fibre,157.0,10.0,0.12,170.0,"High range water reducing
admixture",45.0,70.6  x_x0002_ 70.6 _x0002_ x 70.6,ASTM C109,212.0
CS 60,850.0,Portland Cement of 53 grade,53.0,260.0,0.0,0.0,212.0,0.0,0.0,0.0,0.0,510.0,0.0,0.0,0.0,0.0,0.0,340.0,quartz sand,0.6,Steel Fibre,157.0,10.0,0.12,170.0,"High range water reducing
admixture",45.0,70.6  x_x0002_ 70.6 _x0002_ x 70.6,ASTM C109,218.0
CS 70,850.0,Portland Cement of 53 grade,53.0,260.0,0.0,0.0,212.0,0.0,0.0,0.0,0.0,595.0,0.0,0.0,0.0,0.0,0.0,255.0,quartz sand,0.6,Steel Fibre,157.0,10.0,0.12,170.0,"High range water reducing
admixture",45.0,70.6  x_x0002_ 70.6 _x0002_ x 70.6,ASTM C109,216.0
CS 80,850.0,Portland Cement of 53 grade,53.0,260.0,0.0,0.0,212.0,0.0,0.0,0.0,0.0,680.0,0.0,0.0,0.0,0.0,0.0,170.0,quartz sand,0.6,Steel Fibre,157.0,10.0,0.12,170.0,"High range water reducing
admixture",45.0,70.6  x_x0002_ 70.6 _x0002_ x 70.6,ASTM C109,212.0
CS 90,850.0,Portland Cement of 53 grade,53.0,260.0,0.0,0.0,212.0,0.0,0.0,0.0,0.0,765.0,0.0,0.0,0.0,0.0,0.0,85.0,quartz sand,0.6,Steel Fibre,157.0,10.0,0.12,170.0,"High range water reducing
admixture",45.0,70.6  x_x0002_ 70.6 _x0002_ x 70.6,ASTM C109,210.0
CS 100,850.0,Portland Cement of 53 grade,53.0,260.0,0.0,0.0,212.0,0.0,0.0,0.0,0.0,850.0,0.0,0.0,0.0,0.0,0.0,0.0,Natural River sand,0.6,Steel Fibre,157.0,10.0,0.12,170.0,"High range water reducing
admixture",45.0,70.6  x_x0002_ 70.6 _x0002_ x 70.6,ASTM C109,208.0
CS 10,850.0,Portland Cement of 53 grade,53.0,260.0,0.0,0.0,212.0,0.0,0.0,0.0,0.0,85.0,0.0,0.0,0.0,0.0,0.0,765.0,quartz sand,0.6,Steel Fibre,157.0,10.0,0.12,170.0,"High range water reducing
admixture",45.0,70.6  x_x0002_ 70.6 _x0002_ x 70.6,ASTM C109,194.0
CS 20,850.0,Portland Cement of 53 grade,53.0,260.0,0.0,0.0,212.0,0.0,0.0,0.0,0.0,170.0,0.0,0.0,0.0,0.0,0.0,680.0,quartz sand,0.6,Steel Fibre,157.0,10.0,0.12,170.0,"High range water reducing
admixture",45.0,70.6  x_x0002_ 70.6 _x0002_ x 70.6,ASTM C109,197.0
CS 30,850.0,Portland Cement of 53 grade,53.0,260.0,0.0,0.0,212.0,0.0,0.0,0.0,0.0,255.0,0.0,0.0,0.0,0.0,0.0,595.0,quartz sand,0.6,Steel Fibre,157.0,10.0,0.12,170.0,"High range water reducing
admixture",45.0,70.6  x_x0002_ 70.6 _x0002_ x 70.6,ASTM C109,198.0
CS 40,850.0,Portland Cement of 53 grade,53.0,260.0,0.0,0.0,212.0,0.0,0.0,0.0,0.0,340.0,0.0,0.0,0.0,0.0,0.0,510.0,quartz sand,0.6,Steel Fibre,157.0,10.0,0.12,170.0,"High range water reducing
admixture",45.0,70.6  x_x0002_ 70.6 _x0002_ x 70.6,ASTM C109,200.0
CS 50,850.0,Portland Cement of 53 grade,53.0,260.0,0.0,0.0,212.0,0.0,0.0,0.0,0.0,425.0,0.0,0.0,0.0,0.0,0.0,425.0,quartz sand,0.6,Steel Fibre,157.0,10.0,0.12,170.0,"High range water reducing
admixture",45.0,70.6  x_x0002_ 70.6 _x0002_ x 70.6,ASTM C109,182.0
CS 60,850.0,Portland Cement of 53 grade,53.0,260.0,0.0,0.0,212.0,0.0,0.0,0.0,0.0,510.0,0.0,0.0,0.0,0.0,0.0,340.0,quartz sand,0.6,Steel Fibre,157.0,10.0,0.12,170.0,"High range water reducing
admixture",45.0,70.6  x_x0002_ 70.6 _x0002_ x 70.6,ASTM C109,181.0
CS 70,850.0,Portland Cement of 53 grade,53.0,260.0,0.0,0.0,212.0,0.0,0.0,0.0,0.0,595.0,0.0,0.0,0.0,0.0,0.0,255.0,quartz sand,0.6,Steel Fibre,157.0,10.0,0.12,170.0,"High range water reducing
admixture",45.0,70.6  x_x0002_ 70.6 _x0002_ x 70.6,ASTM C109,178.0
CS 80,850.0,Portland Cement of 53 grade,53.0,260.0,0.0,0.0,212.0,0.0,0.0,0.0,0.0,680.0,0.0,0.0,0.0,0.0,0.0,170.0,quartz sand,0.6,Steel Fibre,157.0,10.0,0.12,170.0,"High range water reducing
admixture",45.0,70.6  x_x0002_ 70.6 _x0002_ x 70.6,ASTM C109,176.0
CS 90,850.0,Portland Cement of 53 grade,53.0,260.0,0.0,0.0,212.0,0.0,0.0,0.0,0.0,765.0,0.0,0.0,0.0,0.0,0.0,85.0,quartz sand,0.6,Steel Fibre,157.0,10.0,0.12,170.0,"High range water reducing
admixture",45.0,70.6  x_x0002_ 70.6 _x0002_ x 70.6,ASTM C109,175.0
CS 100,850.0,Portland Cement of 53 grade,53.0,260.0,0.0,0.0,212.0,0.0,0.0,0.0,0.0,850.0,0.0,0.0,0.0,0.0,0.0,0.0,Natural River sand,0.6,Steel Fibre,157.0,10.0,0.12,170.0,"High range water reducing
admixture",45.0,70.6  x_x0002_ 70.6 _x0002_ x 70.6,ASTM C109,171.0
CS 10,850.0,Portland Cement of 53 grade,53.0,260.0,0.0,0.0,212.0,0.0,0.0,0.0,0.0,85.0,0.0,0.0,0.0,0.0,0.0,765.0,quartz sand,0.6,Steel Fibre,157.0,10.0,0.12,170.0,"High range water reducing
admixture",45.0,70.6  x_x0002_ 70.6 _x0002_ x 70.6,ASTM C109,210.0
CS 20,850.0,Portland Cement of 53 grade,53.0,260.0,0.0,0.0,212.0,0.0,0.0,0.0,0.0,170.0,0.0,0.0,0.0,0.0,0.0,680.0,quartz sand,0.6,Steel Fibre,157.0,10.0,0.12,170.0,"High range water reducing
admixture",45.0,70.6  x_x0002_ 70.6 _x0002_ x 70.6,ASTM C109,212.0
CS 30,850.0,Portland Cement of 53 grade,53.0,260.0,0.0,0.0,212.0,0.0,0.0,0.0,0.0,255.0,0.0,0.0,0.0,0.0,0.0,595.0,quartz sand,0.6,Steel Fibre,157.0,10.0,0.12,170.0,"High range water reducing
admixture",45.0,70.6  x_x0002_ 70.6 _x0002_ x 70.6,ASTM C109,217.0
CS 40,850.0,Portland Cement of 53 grade,53.0,260.0,0.0,0.0,212.0,0.0,0.0,0.0,0.0,340.0,0.0,0.0,0.0,0.0,0.0,510.0,quartz sand,0.6,Steel Fibre,157.0,10.0,0.12,170.0,"High range water reducing
admixture",45.0,70.6  x_x0002_ 70.6 _x0002_ x 70.6,ASTM C109,225.0
CS 50,850.0,Portland Cement of 53 grade,53.0,260.0,0.0,0.0,212.0,0.0,0.0,0.0,0.0,425.0,0.0,0.0,0.0,0.0,0.0,425.0,quartz sand,0.6,Steel Fibre,157.0,10.0,0.12,170.0,"High range water reducing
admixture",45.0,70.6  x_x0002_ 70.6 _x0002_ x 70.6,ASTM C109,227.0
CS 60,850.0,Portland Cement of 53 grade,53.0,260.0,0.0,0.0,212.0,0.0,0.0,0.0,0.0,510.0,0.0,0.0,0.0,0.0,0.0,340.0,quartz sand,0.6,Steel Fibre,157.0,10.0,0.12,170.0,"High range water reducing
admixture",45.0,70.6  x_x0002_ 70.6 _x0002_ x 70.6,ASTM C109,234.0
CS 70,850.0,Portland Cement of 53 grade,53.0,260.0,0.0,0.0,212.0,0.0,0.0,0.0,0.0,595.0,0.0,0.0,0.0,0.0,0.0,255.0,quartz sand,0.6,Steel Fibre,157.0,10.0,0.12,170.0,"High range water reducing
admixture",45.0,70.6  x_x0002_ 70.6 _x0002_ x 70.6,ASTM C109,232.0
CS 80,850.0,Portland Cement of 53 grade,53.0,260.0,0.0,0.0,212.0,0.0,0.0,0.0,0.0,680.0,0.0,0.0,0.0,0.0,0.0,170.0,quartz sand,0.6,Steel Fibre,157.0,10.0,0.12,170.0,"High range water reducing
admixture",45.0,70.6  x_x0002_ 70.6 _x0002_ x 70.6,ASTM C109,227.0
CS 90,850.0,Portland Cement of 53 grade,53.0,260.0,0.0,0.0,212.0,0.0,0.0,0.0,0.0,765.0,0.0,0.0,0.0,0.0,0.0,85.0,quartz sand,0.6,Steel Fibre,157.0,10.0,0.12,170.0,"High range water reducing
admixture",45.0,70.6  x_x0002_ 70.6 _x0002_ x 70.6,ASTM C109,221.0
CS 100,850.0,Portland Cement of 53 grade,53.0,260.0,0.0,0.0,212.0,0.0,0.0,0.0,0.0,850.0,0.0,0.0,0.0,0.0,0.0,0.0,Natural River sand,0.6,Steel Fibre,157.0,10.0,0.12,170.0,"High range water reducing
admixture",45.0,70.6  x_x0002_ 70.6 _x0002_ x 70.6,ASTM C109,219.0
CS 10,850.0,Portland Cement of 53 grade,53.0,260.0,0.0,0.0,212.0,0.0,0.0,0.0,0.0,85.0,0.0,0.0,0.0,0.0,0.0,765.0,quartz sand,0.6,Steel Fibre,157.0,10.0,0.12,170.0,"High range water reducing
admixture",45.0,70.6  x_x0002_ 70.6 _x0002_ x 70.6,ASTM C109,209.0
CS 20,850.0,Portland Cement of 53 grade,53.0,260.0,0.0,0.0,212.0,0.0,0.0,0.0,0.0,170.0,0.0,0.0,0.0,0.0,0.0,680.0,quartz sand,0.6,Steel Fibre,157.0,10.0,0.12,170.0,"High range water reducing
admixture",45.0,70.6  x_x0002_ 70.6 _x0002_ x 70.6,ASTM C109,210.0
CS 30,850.0,Portland Cement of 53 grade,53.0,260.0,0.0,0.0,212.0,0.0,0.0,0.0,0.0,255.0,0.0,0.0,0.0,0.0,0.0,595.0,quartz sand,0.6,Steel Fibre,157.0,10.0,0.12,170.0,"High range water reducing
admixture",45.0,70.6  x_x0002_ 70.6 _x0002_ x 70.6,ASTM C109,213.0
CS 40,850.0,Portland Cement of 53 grade,53.0,260.0,0.0,0.0,212.0,0.0,0.0,0.0,0.0,340.0,0.0,0.0,0.0,0.0,0.0,510.0,quartz sand,0.6,Steel Fibre,157.0,10.0,0.12,170.0,"High range water reducing
admixture",45.0,70.6  x_x0002_ 70.6 _x0002_ x 70.6,ASTM C109,215.0
CS 50,850.0,Portland Cement of 53 grade,53.0,260.0,0.0,0.0,212.0,0.0,0.0,0.0,0.0,425.0,0.0,0.0,0.0,0.0,0.0,425.0,quartz sand,0.6,Steel Fibre,157.0,10.0,0.12,170.0,"High range water reducing
admixture",45.0,70.6  x_x0002_ 70.6 _x0002_ x 70.6,ASTM C109,198.0
CS 60,850.0,Portland Cement of 53 grade,53.0,260.0,0.0,0.0,212.0,0.0,0.0,0.0,0.0,510.0,0.0,0.0,0.0,0.0,0.0,340.0,quartz sand,0.6,Steel Fibre,157.0,10.0,0.12,170.0,"High range water reducing
admixture",45.0,70.6  x_x0002_ 70.6 _x0002_ x 70.6,ASTM C109,192.0
CS 70,850.0,Portland Cement of 53 grade,53.0,260.0,0.0,0.0,212.0,0.0,0.0,0.0,0.0,595.0,0.0,0.0,0.0,0.0,0.0,255.0,quartz sand,0.6,Steel Fibre,157.0,10.0,0.12,170.0,"High range water reducing
admixture",45.0,70.6  x_x0002_ 70.6 _x0002_ x 70.6,ASTM C109,186.5
CS 80,850.0,Portland Cement of 53 grade,53.0,260.0,0.0,0.0,212.0,0.0,0.0,0.0,0.0,680.0,0.0,0.0,0.0,0.0,0.0,170.0,quartz sand,0.6,Steel Fibre,157.0,10.0,0.12,170.0,"High range water reducing
admixture",45.0,70.6  x_x0002_ 70.6 _x0002_ x 70.6,ASTM C109,185.0
CS 90,850.0,Portland Cement of 53 grade,53.0,260.0,0.0,0.0,212.0,0.0,0.0,0.0,0.0,765.0,0.0,0.0,0.0,0.0,0.0,85.0,quartz sand,0.6,Steel Fibre,157.0,10.0,0.12,170.0,"High range water reducing
admixture",45.0,70.6  x_x0002_ 70.6 _x0002_ x 70.6,ASTM C109,183.0
CS 100,850.0,Portland Cement of 53 grade,53.0,260.0,0.0,0.0,212.0,0.0,0.0,0.0,0.0,850.0,0.0,0.0,0.0,0.0,0.0,0.0,Natural River sand,0.6,Steel Fibre,157.0,10.0,0.12,170.0,"High range water reducing
admixture",45.0,70.6  x_x0002_ 70.6 _x0002_ x 70.6,ASTM C109,178.0
PS 0,750.0,CEM I,52.5,144.0,200.0,0.0,0.0,0.0,0.0,0.0,0.0,0.0,0.0,0.0,0.0,0.0,0.0,990.0,Natural River sand,1.25,Straight Steel Fibers ,156.0,13.0,0.2,182.0,"high-reduce water-admixture
(PCE)",38.0,40 x 40 x 160,EN 196–1 ,122.0
PS10,675.0,CEM I,52.5,144.0,200.0,0.0,0.0,0.0,0.0,0.0,0.0,75.0,0.0,0.0,0.0,0.0,0.0,990.0,Natural River sand,1.25,Straight Steel Fibers ,156.0,13.0,0.2,182.0,"high-reduce water-admixture
(PCE)",38.0,40 x 40 x 160,EN 196–1 ,125.0
PS20,600.0,CEM I,52.5,144.0,200.0,0.0,0.0,0.0,0.0,0.0,0.0,150.0,0.0,0.0,0.0,0.0,0.0,990.0,Natural River sand,1.25,Straight Steel Fibers ,156.0,13.0,0.2,182.0,"high-reduce water-admixture
(PCE)",36.0,40 x 40 x 160,EN 196–1 ,129.0
PS 30,525.0,CEM I,52.5,144.0,200.0,0.0,0.0,0.0,0.0,0.0,0.0,225.0,0.0,0.0,0.0,0.0,0.0,990.0,Natural River sand,1.25,Straight Steel Fibers ,156.0,13.0,0.2,182.0,"high-reduce water-admixture
(PCE)",36.0,40 x 40 x 160,EN 196–1,128.0
PS 40,450.0,CEM I,52.5,144.0,200.0,0.0,0.0,0.0,0.0,0.0,0.0,300.0,0.0,0.0,0.0,0.0,0.0,990.0,Natural River sand,1.25,Straight Steel Fibers ,156.0,13.0,0.2,182.0,"high-reduce water-admixture
(PCE)",34.0,40 x 40 x 160,EN 196–1,121.0
PS 50,375.0,CEM I,52.5,144.0,200.0,0.0,0.0,0.0,0.0,0.0,0.0,375.0,0.0,0.0,0.0,0.0,0.0,990.0,Natural River sand,1.25,Straight Steel Fibers ,156.0,13.0,0.2,182.0,"high-reduce water-admixture
(PCE)",30.0,40 x 40 x 160,EN 196–1,117.0
A20S15P1.2,800.0,ordinary Portland cement (OPC) I42.5,42.5,140.79999999999998,0.0,0.0,0.0,0.0,0.0,0.0,0.0,0.0,0.0,0.0,0.0,0.0,0.0,1720.0,Natural River sand,0.6,Straight Steel Fibers ,156.0,13.0,0.2,160.0,Polycarboxilate-based superplasticizer (SP),11.28,50 x 50 x 50 ,"ASTM C109/C109M (ASTM, 2016a)",120.0
A20S20P1.2,800.0,ordinary Portland cement (OPC) I42.5,42.5,200.0,0.0,0.0,0.0,0.0,0.0,0.0,0.0,0.0,0.0,0.0,0.0,0.0,0.0,1807.9999999999998,Natural River sand,0.6,Straight Steel Fibers ,156.0,13.0,0.2,160.0,Polycarboxilate-based superplasticizer (SP),12.0,50 x 50 x 50 ,"ASTM C109/C109M (ASTM, 2016a)",110.0
A20S25P1.2,800.0,ordinary Portland cement (OPC) I42.5,42.5,266.40000000000003,0.0,0.0,0.0,0.0,0.0,0.0,0.0,0.0,0.0,0.0,0.0,0.0,0.0,1912.0,Natural River sand,0.6,Straight Steel Fibers ,156.0,13.0,0.2,160.0,Polycarboxilate-based superplasticizer (SP),12.8,50 x 50 x 50 ,"ASTM C109/C109M (ASTM, 2016a)",105.0
A18S15P1.2,800.0,ordinary Portland cement (OPC) I42.5,42.5,140.79999999999998,0.0,0.0,0.0,0.0,0.0,0.0,0.0,0.0,0.0,0.0,0.0,0.0,0.0,1768.0,Natural River sand,0.6,Straight Steel Fibers ,156.0,13.0,0.2,144.0,Polycarboxilate-based superplasticizer (SP),11.28,50 x 50 x 50 ,"ASTM C109/C109M (ASTM, 2016a)",121.0
A22S15P1.2,800.0,ordinary Portland cement (OPC) I42.5,42.5,140.79999999999998,0.0,0.0,0.0,0.0,0.0,0.0,0.0,0.0,0.0,0.0,0.0,0.0,0.0,1672.0,Natural River sand,0.6,Straight Steel Fibers ,156.0,13.0,0.2,176.0,Polycarboxilate-based superplasticizer (SP),11.28,50 x 50 x 50 ,"ASTM C109/C109M (ASTM, 2016a)",110.0
A20S15P1.4,800.0,ordinary Portland cement (OPC) I42.5,42.5,140.79999999999998,0.0,0.0,0.0,0.0,0.0,0.0,0.0,0.0,0.0,0.0,0.0,0.0,0.0,1720.0,Natural River sand,0.6,Straight Steel Fibers ,156.0,13.0,0.2,160.0,Polycarboxilate-based superplasticizer (SP),13.2,50 x 50 x 50 ,"ASTM C109/C109M (ASTM, 2016a)",120.0
A20S15P1,800.0,ordinary Portland cement (OPC) I42.5,42.5,140.79999999999998,0.0,0.0,0.0,0.0,0.0,0.0,0.0,0.0,0.0,0.0,0.0,0.0,0.0,1728.0,Natural River sand,0.6,Straight Steel Fibers ,156.0,13.0,0.2,160.0,Polycarboxilate-based superplasticizer (SP),9.44,50 x 50 x 50 ,"ASTM C109/C109M (ASTM, 2016a)",111.0
B20S15P1.2,900.0,ordinary Portland cement (OPC) I42.5,42.5,158.39999999999998,0.0,0.0,0.0,0.0,0.0,0.0,0.0,0.0,0.0,0.0,0.0,0.0,0.0,1548.0,Natural River sand,0.6,Straight Steel Fibers ,156.0,13.0,0.2,180.0,Polycarboxilate-based superplasticizer (SP),12.69,50 x 50 x 50 ,"ASTM C109/C109M (ASTM, 2016a)",122.0
B20S20P1.2,900.0,ordinary Portland cement (OPC) I42.5,42.5,225.0,0.0,0.0,0.0,0.0,0.0,0.0,0.0,0.0,0.0,0.0,0.0,0.0,0.0,1629.0,Natural River sand,0.6,Straight Steel Fibers ,156.0,13.0,0.2,180.0,Polycarboxilate-based superplasticizer (SP),13.5,50 x 50 x 50 ,"ASTM C109/C109M (ASTM, 2016a)",125.0
B20S25P1.2,900.0,ordinary Portland cement (OPC) I42.5,42.5,299.7,0.0,0.0,0.0,0.0,0.0,0.0,0.0,0.0,0.0,0.0,0.0,0.0,0.0,1719.0,Natural River sand,0.6,Straight Steel Fibers ,156.0,13.0,0.2,180.0,Polycarboxilate-based superplasticizer (SP),14.4,50 x 50 x 50 ,"ASTM C109/C109M (ASTM, 2016a)",120.0
B18S20P1.2,900.0,ordinary Portland cement (OPC) I42.5,42.5,225.0,0.0,0.0,0.0,0.0,0.0,0.0,0.0,0.0,0.0,0.0,0.0,0.0,0.0,1692.0,Natural River sand,0.6,Straight Steel Fibers ,156.0,13.0,0.2,162.0,Polycarboxilate-based superplasticizer (SP),13.5,50 x 50 x 50 ,"ASTM C109/C109M (ASTM, 2016a)",130.0
B22S20P1.2,900.0,ordinary Portland cement (OPC) I42.5,42.5,225.0,0.0,0.0,0.0,0.0,0.0,0.0,0.0,0.0,0.0,0.0,0.0,0.0,0.0,1575.0,Natural River sand,0.6,Straight Steel Fibers ,156.0,13.0,0.2,198.0,Polycarboxilate-based superplasticizer (SP),13.5,50 x 50 x 50 ,"ASTM C109/C109M (ASTM, 2016a)",120.0
B20S20P1.4,900.0,ordinary Portland cement (OPC) I42.5,42.5,225.0,0.0,0.0,0.0,0.0,0.0,0.0,0.0,0.0,0.0,0.0,0.0,0.0,0.0,1620.0,Natural River sand,0.6,Straight Steel Fibers ,156.0,13.0,0.2,180.0,Polycarboxilate-based superplasticizer (SP),15.75,50 x 50 x 50 ,"ASTM C109/C109M (ASTM, 2016a)",126.0
B20S20P1,900.0,ordinary Portland cement (OPC) I42.5,42.5,225.0,0.0,0.0,0.0,0.0,0.0,0.0,0.0,0.0,0.0,0.0,0.0,0.0,0.0,1638.0,Natural River sand,0.6,Straight Steel Fibers ,156.0,13.0,0.2,180.0,Polycarboxilate-based superplasticizer (SP),11.25,50 x 50 x 50 ,"ASTM C109/C109M (ASTM, 2016a)",125.0
C20S15P1.2,1000.0,ordinary Portland cement (OPC) I42.5,42.5,176.0,0.0,0.0,0.0,0.0,0.0,0.0,0.0,0.0,0.0,0.0,0.0,0.0,0.0,1380.0,Natural River sand,0.6,Straight Steel Fibers ,156.0,13.0,0.2,200.0,Polycarboxilate-based superplasticizer (SP),14.1,50 x 50 x 50 ,"ASTM C109/C109M (ASTM, 2016a)",130.0
C20S20P1.2,1000.0,ordinary Portland cement (OPC) I42.5,42.5,250.0,0.0,0.0,0.0,0.0,0.0,0.0,0.0,0.0,0.0,0.0,0.0,0.0,0.0,1450.0,Natural River sand,0.6,Straight Steel Fibers ,156.0,13.0,0.2,200.0,Polycarboxilate-based superplasticizer (SP),15.0,50 x 50 x 50 ,"ASTM C109/C109M (ASTM, 2016a)",128.0
C20S25P1.2,1000.0,ordinary Portland cement (OPC) I42.5,42.5,333.0,0.0,0.0,0.0,0.0,0.0,0.0,0.0,0.0,0.0,0.0,0.0,0.0,0.0,1520.0,Natural River sand,0.6,Straight Steel Fibers ,156.0,13.0,0.2,200.0,Polycarboxilate-based superplasticizer (SP),16.0,50 x 50 x 50 ,"ASTM C109/C109M (ASTM, 2016a)",125.0
C18S15P1.2,1000.0,ordinary Portland cement (OPC) I42.5,42.5,176.0,0.0,0.0,0.0,0.0,0.0,0.0,0.0,0.0,0.0,0.0,0.0,0.0,0.0,1440.0,Natural River sand,0.6,Straight Steel Fibers ,156.0,13.0,0.2,180.0,Polycarboxilate-based superplasticizer (SP),14.1,50 x 50 x 50 ,"ASTM C109/C109M (ASTM, 2016a)",135.0
C22S15P1.2,1000.0,ordinary Portland cement (OPC) I42.5,42.5,176.0,0.0,0.0,0.0,0.0,0.0,0.0,0.0,0.0,0.0,0.0,0.0,0.0,0.0,1320.0,Natural River sand,0.6,Straight Steel Fibers ,156.0,13.0,0.2,220.0,Polycarboxilate-based superplasticizer (SP),14.1,50 x 50 x 50 ,"ASTM C109/C109M (ASTM, 2016a)",121.0
C20S15P1.4,1000.0,ordinary Portland cement (OPC) I42.5,42.5,176.0,0.0,0.0,0.0,0.0,0.0,0.0,0.0,0.0,0.0,0.0,0.0,0.0,0.0,1380.0,Natural River sand,0.6,Straight Steel Fibers ,156.0,13.0,0.2,200.0,Polycarboxilate-based superplasticizer (SP),16.5,50 x 50 x 50 ,"ASTM C109/C109M (ASTM, 2016a)",125.0
C20S15P1,1000.0,ordinary Portland cement (OPC) I42.5,42.5,176.0,0.0,0.0,0.0,0.0,0.0,0.0,0.0,0.0,0.0,0.0,0.0,0.0,0.0,1390.0,Natural River sand,0.6,Straight Steel Fibers ,156.0,13.0,0.2,200.0,Polycarboxilate-based superplasticizer (SP),11.8,50 x 50 x 50 ,"ASTM C109/C109M (ASTM, 2016a)",122.0
1,700.0, P-II 52.5 cement,52.5,50.0,150.0,0.0,0.0,0.0,0.0,0.0,0.0,0.0,0.0,0.0,0.0,0.0,0.0,1104.0,Natural River sand,1.25,Straight Steel Fibers ,156.0,13.0,0.2,180.0,polycarboxylic ether based superplasticizer,30.0,40 x 40 x 160 ,EN 196-1 (2005),105.0
2,700.0, P-II 52.5 cement,52.5,50.0,150.0,0.0,0.0,0.0,0.0,0.0,0.0,0.0,0.0,0.0,0.0,0.0,0.0,1104.0,Natural River sand,1.25,Straight Steel Fiber ,39.0,13.0,0.2,180.0,polycarboxylic ether based superplasticizer,30.0,40 x 40 x 160 ,EN 196-1 (2005),115.0
3,700.0, P-II 52.5 cement,52.5,50.0,150.0,0.0,0.0,0.0,0.0,0.0,0.0,0.0,0.0,0.0,0.0,0.0,0.0,1104.0,Natural River sand,1.25,Straight Steel Fiber ,78.0,13.0,0.2,180.0,polycarboxylic ether based superplasticizer,30.0,40 x 40 x 160 ,EN 196-1 (2005),142.0
4,700.0, P-II 52.5 cement,52.5,50.0,150.0,0.0,0.0,0.0,0.0,0.0,0.0,0.0,0.0,0.0,0.0,0.0,0.0,1104.0,Natural River sand,1.25,Straight Steel Fiber ,117.0,13.0,0.2,180.0,polycarboxylic ether based superplasticizer,30.0,40 x 40 x 160 ,EN 196-1 (2005),158.0
5,700.0, P-II 52.5 cement,52.5,50.0,150.0,0.0,0.0,0.0,0.0,0.0,0.0,0.0,0.0,0.0,0.0,0.0,0.0,1104.0,Natural River sand,1.25,Straight Steel Fiber ,156.0,13.0,0.2,180.0,polycarboxylic ether based superplasticizer,30.0,40 x 40 x 160 ,EN 196-1 (2005),162.0
6,700.0, P-II 52.5 cement,52.5,50.0,150.0,0.0,0.0,0.0,0.0,0.0,0.0,0.0,0.0,0.0,0.0,0.0,0.0,1104.0,Natural River sand,1.25,Straight Steel Fiber ,195.0,13.0,0.2,180.0,polycarboxylic ether based superplasticizer,30.0,40 x 40 x 160 ,EN 196-1 (2005),165.0
MK0,754.0, P-II 52.5 cement,52.5,90.0,306.0,0.0,0.0,0.0,0.0,0.0,0.0,0.0,0.0,0.0,0.0,0.0,0.0,951.0,Natural River sand,1.25,Straight Steel Fiber ,156.0,13.0,0.2,198.0," polycarboxylic ether based
superplasticizer ",33.0,40 x 40 x 160 ,EN 196-1 (2005),152.0
MK20,754.0, P-II 52.5 cement,52.5,72.0,306.0,0.0,0.0,0.0,0.0,18.0,0.0,0.0,0.0,0.0,0.0,0.0,0.0,951.0,Natural River sand,1.25,Straight Steel Fiber ,156.0,13.0,0.2,198.0," polycarboxylic ether based
superplasticizer ",33.0,40 x 40 x 160 ,EN 196-1 (2005),155.0
MK40,754.0, P-II 52.5 cement,52.5,54.0,306.0,0.0,0.0,0.0,0.0,36.0,0.0,0.0,0.0,0.0,0.0,0.0,0.0,951.0,Natural River sand,1.25,Straight Steel Fiber ,156.0,13.0,0.2,198.0," polycarboxylic ether based
superplasticizer ",33.0,40 x 40 x 160 ,EN 196-1 (2005),160.0
MK60,754.0, P-II 52.5 cement,52.5,36.0,306.0,0.0,0.0,0.0,0.0,54.0,0.0,0.0,0.0,0.0,0.0,0.0,0.0,951.0,Natural River sand,1.25,Straight Steel Fiber ,156.0,13.0,0.2,198.0," polycarboxylic ether based
superplasticizer ",33.0,40 x 40 x 160 ,EN 196-1 (2005),157.0
MK80,754.0, P-II 52.5 cement,52.5,18.0,306.0,0.0,0.0,0.0,0.0,72.0,0.0,0.0,0.0,0.0,0.0,0.0,0.0,951.0,Natural River sand,1.25,Straight Steel Fiber ,156.0,13.0,0.2,198.0," polycarboxylic ether based
superplasticizer ",33.0,40 x 40 x 160 ,EN 196-1 (2005),155.0
MK100,754.0, P-II 52.5 cement,52.5,0.0,306.0,0.0,0.0,0.0,0.0,90.0,0.0,0.0,0.0,0.0,0.0,0.0,0.0,951.0,Natural River sand,1.25,Straight Steel Fiber ,156.0,13.0,0.2,198.0," polycarboxylic ether based
superplasticizer ",33.0,40 x 40 x 160 ,EN 196-1 (2005),156.0
