Repository: manvithadobbala-gif/AI-Assisted-UHPC-Mix-Design-System

## 🌟 Project Overview

This project combines Artificial Intelligence and Civil Engineering to automate the design of Ultra High Performance Concrete (UHPC) mixes.

Instead of relying solely on traditional trial-and-error methods, the system predicts compressive strength using Machine Learning and generates optimized mix designs using Particle Swarm Optimization (PSO).

The application also evaluates:

- 💪 Predicted Compressive Strength
- ⚙️ Engineering Feasibility
- 💰 Estimated Cost
- 🌱 CO₂ Emissions
- 🏆 AI-Based Mix Recommendations

---

File: data/Engineering_Knowledge_Base.csv (part 5 of 16)
Mix_ID,Cement Amount  (kg/m³),Cement type,Cement Grade (Mpa),Silica Fume (kg/m³),Flayash Amount   (kg/m³),Limestone Powder  (kg/m3),Quartzpowder (kg/m3),Glass powder (kg/m3),Rice husk ash (kg/m3),Metakaolin (kg/m³),GGBFS  (kg/m³),Slag Amount   (kg/m³),Nano-CaCO3 (kg/m3),Nano-Al2O3 (kg/m3),Nano-TiO2 (kg/m3),Nano Silica (kg/m3),Filler (kg/m³),Fine Aggregate (kg/m³),Sand Type,Max Size (mm),Type of Fiber,Amount / Quantity of Fiber,Length (mm),Diameter (mm),Water (kg/m³),Type of Superplasticizer,Superplasticizer (kg/m³),Specimen,Testing Standard,28-Day,Water_Binder_Ratio,Binder
CS 40,850.0,Portland Cement of 53 grade,53.0,260.0,0.0,0.0,212.0,0.0,0.0,0.0,0.0,340.0,0.0,0.0,0.0,0.0,0.0,510.0,quartz sand,0.6,Steel Fibre,157.0,10.0,0.12,170.0,"High range water reducing
admixture",45.0,70.6  x_x0002_ 70.6 _x0002_ x 70.6,ASTM C109,215.0,0.1531531531531531,1110.0
CS 50,850.0,Portland Cement of 53 grade,53.0,260.0,0.0,0.0,212.0,0.0,0.0,0.0,0.0,425.0,0.0,0.0,0.0,0.0,0.0,425.0,quartz sand,0.6,Steel Fibre,157.0,10.0,0.12,170.0,"High range water reducing
admixture",45.0,70.6  x_x0002_ 70.6 _x0002_ x 70.6,ASTM C109,198.0,0.1531531531531531,1110.0
CS 60,850.0,Portland Cement of 53 grade,53.0,260.0,0.0,0.0,212.0,0.0,0.0,0.0,0.0,510.0,0.0,0.0,0.0,0.0,0.0,340.0,quartz sand,0.6,Steel Fibre,157.0,10.0,0.12,170.0,"High range water reducing
admixture",45.0,70.6  x_x0002_ 70.6 _x0002_ x 70.6,ASTM C109,192.0,0.1531531531531531,1110.0
CS 70,850.0,Portland Cement of 53 grade,53.0,260.0,0.0,0.0,212.0,0.0,0.0,0.0,0.0,595.0,0.0,0.0,0.0,0.0,0.0,255.0,quartz sand,0.6,Steel Fibre,157.0,10.0,0.12,170.0,"High range water reducing
admixture",45.0,70.6  x_x0002_ 70.6 _x0002_ x 70.6,ASTM C109,186.5,0.1531531531531531,1110.0
CS 80,850.0,Portland Cement of 53 grade,53.0,260.0,0.0,0.0,212.0,0.0,0.0,0.0,0.0,680.0,0.0,0.0,0.0,0.0,0.0,170.0,quartz sand,0.6,Steel Fibre,157.0,10.0,0.12,170.0,"High range water reducing
admixture",45.0,70.6  x_x0002_ 70.6 _x0002_ x 70.6,ASTM C109,185.0,0.1531531531531531,1110.0
CS 90,850.0,Portland Cement of 53 grade,53.0,260.0,0.0,0.0,212.0,0.0,0.0,0.0,0.0,765.0,0.0,0.0,0.0,0.0,0.0,85.0,quartz sand,0.6,Steel Fibre,157.0,10.0,0.12,170.0,"High range water reducing
admixture",45.0,70.6  x_x0002_ 70.6 _x0002_ x 70.6,ASTM C109,183.0,0.1531531531531531,1110.0
CS 100,850.0,Portland Cement of 53 grade,53.0,260.0,0.0,0.0,212.0,0.0,0.0,0.0,0.0,850.0,0.0,0.0,0.0,0.0,0.0,0.0,Natural River sand,0.6,Steel Fibre,157.0,10.0,0.12,170.0,"High range water reducing
admixture",45.0,70.6  x_x0002_ 70.6 _x0002_ x 70.6,ASTM C109,178.0,0.1531531531531531,1110.0
PS 0,750.0,CEM I,52.5,144.0,200.0,0.0,0.0,0.0,0.0,0.0,0.0,0.0,0.0,0.0,0.0,0.0,0.0,990.0,Natural River sand,1.25,Straight Steel Fibers ,156.0,13.0,0.2,182.0,"high-reduce water-admixture
(PCE)",38.0,40 x 40 x 160,EN 196–1 ,122.0,0.1663619744058501,1094.0
PS10,675.0,CEM I,52.5,144.0,200.0,0.0,0.0,0.0,0.0,0.0,0.0,75.0,0.0,0.0,0.0,0.0,0.0,990.0,Natural River sand,1.25,Straight Steel Fibers ,156.0,13.0,0.2,182.0,"high-reduce water-admixture
(PCE)",38.0,40 x 40 x 160,EN 196–1 ,125.0,0.1786064769381747,1019.0
PS20,600.0,CEM I,52.5,144.0,200.0,0.0,0.0,0.0,0.0,0.0,0.0,150.0,0.0,0.0,0.0,0.0,0.0,990.0,Natural River sand,1.25,Straight Steel Fibers ,156.0,13.0,0.2,182.0,"high-reduce water-admixture
(PCE)",36.0,40 x 40 x 160,EN 196–1 ,129.0,0.1927966101694915,944.0
PS 30,525.0,CEM I,52.5,144.0,200.0,0.0,0.0,0.0,0.0,0.0,0.0,225.0,0.0,0.0,0.0,0.0,0.0,990.0,Natural River sand,1.25,Straight Steel Fibers ,156.0,13.0,0.2,182.0,"high-reduce water-admixture
(PCE)",36.0,40 x 40 x 160,EN 196–1,128.0,0.2094361334867664,869.0
PS 40,450.0,CEM I,52.5,144.0,200.0,0.0,0.0,0.0,0.0,0.0,0.0,300.0,0.0,0.0,0.0,0.0,0.0,990.0,Natural River sand,1.25,Straight Steel Fibers ,156.0,13.0,0.2,182.0,"high-reduce water-admixture
(PCE)",34.0,40 x 40 x 160,EN 196–1,121.0,0.2292191435768261,794.0
PS 50,375.0,CEM I,52.5,144.0,200.0,0.0,0.0,0.0,0.0,0.0,0.0,375.0,0.0,0.0,0.0,0.0,0.0,990.0,Natural River sand,1.25,Straight Steel Fibers ,156.0,13.0,0.2,182.0,"high-reduce water-admixture
(PCE)",30.0,40 x 40 x 160,EN 196–1,117.0,0.2531293463143254,719.0
A20S15P1.2,800.0,ordinary Portland cement (OPC) I42.5,42.5,140.79999999999998,0.0,0.0,0.0,0.0,0.0,0.0,0.0,0.0,0.0,0.0,0.0,0.0,0.0,1720.0,Natural River sand,0.6,Straight Steel Fibers ,156.0,13.0,0.2,160.0,Polycarboxilate-based superplasticizer (SP),11.28,50 x 50 x 50 ,"ASTM C109/C109M (ASTM, 2016a)",120.0,0.1700680272108843,940.8
A20S20P1.2,800.0,ordinary Portland cement (OPC) I42.5,42.5,200.0,0.0,0.0,0.0,0.0,0.0,0.0,0.0,0.0,0.0,0.0,0.0,0.0,0.0,1808.0,Natural River sand,0.6,Straight Steel Fibers ,156.0,13.0,0.2,160.0,Polycarboxilate-based superplasticizer (SP),12.0,50 x 50 x 50 ,"ASTM C109/C109M (ASTM, 2016a)",110.0,0.16,1000.0
A20S25P1.2,800.0,ordinary Portland cement (OPC) I42.5,42.5,266.40000000000003,0.0,0.0,0.0,0.0,0.0,0.0,0.0,0.0,0.0,0.0,0.0,0.0,0.0,1912.0,Natural River sand,0.6,Straight Steel Fibers ,156.0,13.0,0.2,160.0,Polycarboxilate-based superplasticizer (SP),12.8,50 x 50 x 50 ,"ASTM C109/C109M (ASTM, 2016a)",105.0,0.1500375093773443,1066.4
A18S15P1.2,800.0,ordinary Portland cement (OPC) I42.5,42.5,140.79999999999998,0.0,0.0,0.0,0.0,0.0,0.0,0.0,0.0,0.0,0.0,0.0,0.0,0.0,1768.0,Natural River sand,0.6,Straight Steel Fibers ,156.0,13.0,0.2,144.0,Polycarboxilate-based superplasticizer (SP),11.28,50 x 50 x 50 ,"ASTM C109/C109M (ASTM, 2016a)",121.0,0.1530612244897959,940.8
A22S15P1.2,800.0,ordinary Portland cement (OPC) I42.5,42.5,140.79999999999998,0.0,0.0,0.0,0.0,0.0,0.0,0.0,0.0,0.0,0.0,0.0,0.0,0.0,1672.0,Natural River sand,0.6,Straight Steel Fibers ,156.0,13.0,0.2,176.0,Polycarboxilate-based superplasticizer (SP),11.28,50 x 50 x 50 ,"ASTM C109/C109M (ASTM, 2016a)",110.0,0.1870748299319728,940.8
A20S15P1.4,800.0,ordinary Portland cement (OPC) I42.5,42.5,140.79999999999998,0.0,0.0,0.0,0.0,0.0,0.0,0.0,0.0,0.0,0.0,0.0,0.0,0.0,1720.0,Natural River sand,0.6,Straight Steel Fibers ,156.0,13.0,0.2,160.0,Polycarboxilate-based superplasticizer (SP),13.2,50 x 50 x 50 ,"ASTM C109/C109M (ASTM, 2016a)",120.0,0.1700680272108843,940.8
A20S15P1,800.0,ordinary Portland cement (OPC) I42.5,42.5,140.79999999999998,0.0,0.0,0.0,0.0,0.0,0.0,0.0,0.0,0.0,0.0,0.0,0.0,0.0,1728.0,Natural River sand,0.6,Straight Steel Fibers ,156.0,13.0,0.2,160.0,Polycarboxilate-based superplasticizer (SP),9.44,50 x 50 x 50 ,"ASTM C109/C109M (ASTM, 2016a)",111.0,0.1700680272108843,940.8
B20S15P1.2,900.0,ordinary Portland cement (OPC) I42.5,42.5,158.39999999999998,0.0,0.0,0.0,0.0,0.0,0.0,0.0,0.0,0.0,0.0,0.0,0.0,0.0,1548.0,Natural River sand,0.6,Straight Steel Fibers ,156.0,13.0,0.2,180.0,Polycarboxilate-based superplasticizer (SP),12.69,50 x 50 x 50 ,"ASTM C109/C109M (ASTM, 2016a)",122.0,0.1700680272108843,1058.4
B20S20P1.2,900.0,ordinary Portland cement (OPC) I42.5,42.5,225.0,0.0,0.0,0.0,0.0,0.0,0.0,0.0,0.0,0.0,0.0,0.0,0.0,0.0,1629.0,Natural River sand,0.6,Straight Steel Fibers ,156.0,13.0,0.2,180.0,Polycarboxilate-based superplasticizer (SP),13.5,50 x 50 x 50 ,"ASTM C109/C109M (ASTM, 2016a)",125.0,0.16,1125.0
B20S25P1.2,900.0,ordinary Portland cement (OPC) I42.5,42.5,299.7,0.0,0.0,0.0,0.0,0.0,0.0,0.0,0.0,0.0,0.0,0.0,0.0,0.0,1719.0,Natural River sand,0.6,Straight Steel Fibers ,156.0,13.0,0.2,180.0,Polycarboxilate-based superplasticizer (SP),14.4,50 x 50 x 50 ,"ASTM C109/C109M (ASTM, 2016a)",120.0,0.1500375093773443,1199.7
B18S20P1.2,900.0,ordinary Portland cement (OPC) I42.5,42.5,225.0,0.0,0.0,0.0,0.0,0.0,0.0,0.0,0.0,0.0,0.0,0.0,0.0,0.0,1692.0,Natural River sand,0.6,Straight Steel Fibers ,156.0,13.0,0.2,162.0,Polycarboxilate-based superplasticizer (SP),13.5,50 x 50 x 50 ,"ASTM C109/C109M (ASTM, 2016a)",130.0,0.144,1125.0
B22S20P1.2,900.0,ordinary Portland cement (OPC) I42.5,42.5,225.0,0.0,0.0,0.0,0.0,0.0,0.0,0.0,0.0,0.0,0.0,0.0,0.0,0.0,1575.0,Natural River sand,0.6,Straight Steel Fibers ,156.0,13.0,0.2,198.0,Polycarboxilate-based superplasticizer (SP),13.5,50 x 50 x 50 ,"ASTM C109/C109M (ASTM, 2016a)",120.0,0.176,1125.0
B20S20P1.4,900.0,ordinary Portland cement (OPC) I42.5,42.5,225.0,0.0,0.0,0.0,0.0,0.0,0.0,0.0,0.0,0.0,0.0,0.0,0.0,0.0,1620.0,Natural River sand,0.6,Straight Steel Fibers ,156.0,13.0,0.2,180.0,Polycarboxilate-based superplasticizer (SP),15.75,50 x 50 x 50 ,"ASTM C109/C109M (ASTM, 2016a)",126.0,0.16,1125.0
B20S20P1,900.0,ordinary Portland cement (OPC) I42.5,42.5,225.0,0.0,0.0,0.0,0.0,0.0,0.0,0.0,0.0,0.0,0.0,0.0,0.0,0.0,1638.0,Natural River sand,0.6,Straight Steel Fibers ,156.0,13.0,0.2,180.0,Polycarboxilate-based superplasticizer (SP),11.25,50 x 50 x 50 ,"ASTM C109/C109M (ASTM, 2016a)",125.0,0.16,1125.0
C20S15P1.2,1000.0,ordinary Portland cement (OPC) I42.5,42.5,176.0,0.0,0.0,0.0,0.0,0.0,0.0,0.0,0.0,0.0,0.0,0.0,0.0,0.0,1380.0,Natural River sand,0.6,Straight Steel Fibers ,156.0,13.0,0.2,200.0,Polycarboxilate-based superplasticizer (SP),14.1,50 x 50 x 50 ,"ASTM C109/C109M (ASTM, 2016a)",130.0,0.1700680272108843,1176.0
C20S20P1.2,1000.0,ordinary Portland cement (OPC) I42.5,42.5,250.0,0.0,0.0,0.0,0.0,0.0,0.0,0.0,0.0,0.0,0.0,0.0,0.0,0.0,1450.0,Natural River sand,0.6,Straight Steel Fibers ,156.0,13.0,0.2,200.0,Polycarboxilate-based superplasticizer (SP),15.0,50 x 50 x 50 ,"ASTM C109/C109M (ASTM, 2016a)",128.0,0.16,1250.0
C20S25P1.2,1000.0,ordinary Portland cement (OPC) I42.5,42.5,333.0,0.0,0.0,0.0,0.0,0.0,0.0,0.0,0.0,0.0,0.0,0.0,0.0,0.0,1520.0,Natural River sand,0.6,Straight Steel Fibers ,156.0,13.0,0.2,200.0,Polycarboxilate-based superplasticizer (SP),16.0,50 x 50 x 50 ,"ASTM C109/C109M (ASTM, 2016a)",125.0,0.1500375093773443,1333.0
C18S15P1.2,1000.0,ordinary Portland cement (OPC) I42.5,42.5,176.0,0.0,0.0,0.0,0.0,0.0,0.0,0.0,0.0,0.0,0.0,0.0,0.0,0.0,1440.0,Natural River sand,0.6,Straight Steel Fibers ,156.0,13.0,0.2,180.0,Polycarboxilate-based superplasticizer (SP),14.1,50 x 50 x 50 ,"ASTM C109/C109M (ASTM, 2016a)",135.0,0.1530612244897959,1176.0
C22S15P1.2,1000.0,ordinary Portland cement (OPC) I42.5,42.5,176.0,0.0,0.0,0.0,0.0,0.0,0.0,0.0,0.0,0.0,0.0,0.0,0.0,0.0,1320.0,Natural River sand,0.6,Straight Steel Fibers ,156.0,13.0,0.2,220.0,Polycarboxilate-based superplasticizer (SP),14.1,50 x 50 x 50 ,"ASTM C109/C109M (ASTM, 2016a)",121.0,0.1870748299319728,1176.0
C20S15P1.4,1000.0,ordinary Portland cement (OPC) I42.5,42.5,176.0,0.0,0.0,0.0,0.0,0.0,0.0,0.0,0.0,0.0,0.0,0.0,0.0,0.0,1380.0,Natural River sand,0.6,Straight Steel Fibers ,156.0,13.0,0.2,200.0,Polycarboxilate-based superplasticizer (SP),16.5,50 x 50 x 50 ,"ASTM C109/C109M (ASTM, 2016a)",125.0,0.1700680272108843,1176.0
C20S15P1,1000.0,ordinary Portland cement (OPC) I42.5,42.5,176.0,0.0,0.0,0.0,0.0,0.0,0.0,0.0,0.0,0.0,0.0,0.0,0.0,0.0,1390.0,Natural River sand,0.6,Straight Steel Fibers ,156.0,13.0,0.2,200.0,Polycarboxilate-based superplasticizer (SP),11.8,50 x 50 x 50 ,"ASTM C109/C109M (ASTM, 2016a)",122.0,0.1700680272108843,1176.0
1,700.0, P-II 52.5 cement,52.5,50.0,150.0,0.0,0.0,0.0,0.0,0.0,0.0,0.0,0.0,0.0,0.0,0.0,0.0,1104.0,Natural River sand,1.25,Straight Steel Fibers ,156.0,13.0,0.2,180.0,polycarboxylic ether based superplasticizer,30.0,40 x 40 x 160 ,EN 196-1 (2005),105.0,0.2,900.0
2,700.0, P-II 52.5 cement,52.5,50.0,150.0,0.0,0.0,0.0,0.0,0.0,0.0,0.0,0.0,0.0,0.0,0.0,0.0,1104.0,Natural River sand,1.25,Straight Steel Fiber ,39.0,13.0,0.2,180.0,polycarboxylic ether based superplasticizer,30.0,40 x 40 x 160 ,EN 196-1 (2005),115.0,0.2,900.0
3,700.0, P-II 52.5 cement,52.5,50.0,150.0,0.0,0.0,0.0,0.0,0.0,0.0,0.0,0.0,0.0,0.0,0.0,0.0,1104.0,Natural River sand,1.25,Straight Steel Fiber ,78.0,13.0,0.2,180.0,polycarboxylic ether based superplasticizer,30.0,40 x 40 x 160 ,EN 196-1 (2005),142.0,0.2,900.0
4,700.0, P-II 52.5 cement,52.5,50.0,150.0,0.0,0.0,0.0,0.0,0.0,0.0,0.0,0.0,0.0,0.0,0.0,0.0,1104.0,Natural River sand,1.25,Straight Steel Fiber ,117.0,13.0,0.2,180.0,polycarboxylic ether based superplasticizer,30.0,40 x 40 x 160 ,EN 196-1 (2005),158.0,0.2,900.0
5,700.0, P-II 52.5 cement,52.5,50.0,150.0,0.0,0.0,0.0,0.0,0.0,0.0,0.0,0.0,0.0,0.0,0.0,0.0,1104.0,Natural River sand,1.25,Straight Steel Fiber ,156.0,13.0,0.2,180.0,polycarboxylic ether based superplasticizer,30.0,40 x 40 x 160 ,EN 196-1 (2005),162.0,0.2,900.0
6,700.0, P-II 52.5 cement,52.5,50.0,150.0,0.0,0.0,0.0,0.0,0.0,0.0,0.0,0.0,0.0,0.0,0.0,0.0,1104.0,Natural River sand,1.25,Straight Steel Fiber ,195.0,13.0,0.2,180.0,polycarboxylic ether based superplasticizer,30.0,40 x 40 x 160 ,EN 196-1 (2005),165.0,0.2,900.0
MK0,754.0, P-II 52.5 cement,52.5,90.0,306.0,0.0,0.0,0.0,0.0,0.0,0.0,0.0,0.0,0.0,0.0,0.0,0.0,951.0,Natural River sand,1.25,Straight Steel Fiber ,156.0,13.0,0.2,198.0," polycarboxylic ether based
superplasticizer ",33.0,40 x 40 x 160 ,EN 196-1 (2005),152.0,0.1721739130434782,1150.0
MK20,754.0, P-II 52.5 cement,52.5,72.0,306.0,0.0,0.0,0.0,0.0,18.0,0.0,0.0,0.0,0.0,0.0,0.0,0.0,951.0,Natural River sand,1.25,Straight Steel Fiber ,156.0,13.0,0.2,198.0," polycarboxylic ether based
superplasticizer ",33.0,40 x 40 x 160 ,EN 196-1 (2005),155.0,0.1721739130434782,1132.0
MK40,754.0, P-II 52.5 cement,52.5,54.0,306.0,0.0,0.0,0.0,0.0,36.0,0.0,0.0,0.0,0.0,0.0,0.0,0.0,951.0,Natural River sand,1.25,Straight Steel Fiber ,156.0,13.0,0.2,198.0," polycarboxylic ether based
superplasticizer ",33.0,40 x 40 x 160 ,EN 196-1 (2005),160.0,0.1721739130434782,1114.0
MK60,754.0, P-II 52.5 cement,52.5,36.0,306.0,0.0,0.0,0.0,0.0,54.0,0.0,0.0,0.0,0.0,0.0,0.0,0.0,951.0,Natural River sand,1.25,Straight Steel Fiber ,156.0,13.0,0.2,198.0," polycarboxylic ether based
superplasticizer ",33.0,40 x 40 x 160 ,EN 196-1 (2005),157.0,0.1721739130434782,1096.0
MK80,754.0, P-II 52.5 cement,52.5,18.0,306.0,0.0,0.0,0.0,0.0,72.0,0.0,0.0,0.0,0.0,0.0,0.0,0.0,951.0,Natural River sand,1.25,Straight Steel Fiber ,156.0,13.0,0.2,198.0," polycarboxylic ether based
superplasticizer ",33.0,40 x 40 x 160 ,EN 196-1 (2005),155.0,0.1721739130434782,1078.0
MK100,754.0, P-II 52.5 cement,52.5,0.0,306.0,0.0,0.0,0.0,0.0,90.0,0.0,0.0,0.0,0.0,0.0,0.0,0.0,951.0,Natural River sand,1.25,Straight Steel Fiber ,156.0,13.0,0.2,198.0," polycarboxylic ether based
superplasticizer ",33.0,40 x 40 x 160 ,EN 196-1 (2005),156.0,0.1721739130434782,1060.0
X-B1,742.0,Ordinary Portland Cement Type I_x0002_,52.5,149.0,0.0,0.0,0.0,0.0,0.0,0.0,0.0,0.0,0.0,0.0,0.0,0.0,0.0,1100.0,Locally available sand,1,Straight Steel Fiber ,80.0,15.0,0.2,151.0,"Sika ViscoCrete-2044, a polycarboxylic ether based superplasticizer",40.0,Cylinder 100mm x 200mm ,ASTM C109,125.0,0.1694725028058361,891.0
 X-B2,742.0,Ordinary Portland Cement Type I_x0002_,52.5,149.0,0.0,0.0,0.0,0.0,0.0,0.0,0.0,0.0,0.0,0.0,0.0,0.0,0.0,1100.0,Locally available sand,1,Straight Steel Fiber ,80.0,15.0,0.2,151.0,"Sika ViscoCrete-2044, a polycarboxylic ether based superplasticizer",40.0,Cylinder 100mm x 200mm ,ASTM C109,126.0,0.1694725028058361,891.0
X-B3,742.0,Ordinary Portland Cement Type I_x0002_,52.5,149.0,0.0,0.0,0.0,0.0,0.0,0.0,0.0,0.0,0.0,0.0,0.0,0.0,0.0,1100.0,Locally available sand,1,Straight Steel Fiber ,80.0,15.0,0.2,151.0,"Sika ViscoCrete-2044, a polycarboxylic ether based superplasticizer",40.0,Cylinder 100mm x 200mm ,ASTM C109,135.0,0.1694725028058361,891.0
X-B4,740.0,Ordinary Portland Cement Type I_x0002_,52.5,148.0,0.0,0.0,0.0,0.0,0.0,0.0,0.0,0.0,0.0,0.0,0.0,0.0,0.0,1080.0,Locally available sand,1,Straight Steel Fiber ,80.0,15.0,0.2,160.0,"Sika ViscoCrete-2044, a polycarboxylic ether based superplasticizer",40.0,Cylinder 100mm x 200mm ,ASTM C109,122.0,0.1801801801801801,888.0
X-B5,776.0,Ordinary Portland Cement Type I_x0002_,52.5,155.0,0.0,0.0,0.0,0.0,0.0,0.0,0.0,0.0,0.0,0.0,0.0,0.0,0.0,1128.0,Locally available sand,1,Straight Steel Fiber ,80.0,25.0,0.2,163.0,"Sika ViscoCrete-2044, a polycarboxylic ether based superplasticizer",41.0,Cylinder 100mm x 200mm ,ASTM C109,140.0,0.1750805585392051,931.0
X-B6,776.0,Ordinary Portland Cement Type I_x0002_,52.5,155.0,0.0,0.0,0.0,0.0,0.0,0.0,0.0,0.0,0.0,0.0,0.0,0.0,0.0,1128.0,Locally available sand,1,Straight Steel Fiber ,80.0,25.0,0.2,163.0,"Sika ViscoCrete-2044, a polycarboxylic ether based superplasticizer",41.0,Cylinder 100mm x 200mm ,ASTM C109,140.0,0.1750805585392051,931.0
X-B7,780.0,Ordinary Portland Cement Type I_x0002_,52.5,156.0,0.0,0.0,0.0,0.0,0.0,0.0,0.0,0.0,0.0,0.0,0.0,0.0,0.0,1102.0,Locally available sand,1,Straight Steel Fiber ,118.0,20.0,0.2,140.0,"Sika ViscoCrete-2044, a polycarboxylic ether based superplasticizer",40.0,Cylinder 100mm x 200mm ,ASTM C109,122.0,0.1495726495726495,936.0
X-B8,740.0,Ordinary Portland Cement Type I_x0002_,52.5,148.0,0.0,0.0,0.0,0.0,0.0,0.0,0.0,0.0,0.0,0.0,0.0,0.0,0.0,1080.0,Locally available sand,1,Straight Steel Fiber ,80.0,15.0,0.2,160.0,"Sika ViscoCrete-2044, a polycarboxylic ether based superplasticizer",40.0,Cylinder 100mm x 200mm ,ASTM C109,122.0,0.1801801801801801,888.0
 ,792.0,Portland cement (P.I. 42.5),42.5,264.0,0.0,0.0,0.0,0.0,0.0,0.0,0.0,0.0,0.0,0.0,0.0,0.0,0.0,1056.0,Natural River sand,2.36,Straight Steel Fiber ,156.0,13.0,0.2,173.0,polycarboxylate-based superplasticizer (SP),21.1,40 x 40 x 80,ASTM C109,150.0,0.1638257575757575,1056.0
S20,634.0,Portland cement (P.I. 42.5),42.5,264.0,0.0,0.0,0.0,0.0,0.0,0.0,159.0,0.0,0.0,0.0,0.0,0.0,0.0,1056.0,Natural River sand,2.36,Straight Steel Fiber ,156.0,13.0,0.2,173.0,polycarboxylate-based superplasticizer (SP),21.1,40 x 40 x 80,ASTM C109,145.0,0.1636707663197729,1057.0
S40,475.0,Portland cement (P.I. 42.5),42.5,264.0,0.0,0.0,0.0,0.0,0.0,0.0,317.0,0.0,0.0,0.0,0.0,0.0,0.0,1056.0,Natural River sand,2.36,Straight Steel Fiber ,156.0,13.0,0.2,173.0,polycarboxylate-based superplasticizer (SP),21.1,40 x 40 x 80,ASTM C109,148.0,0.1638257575757575,1056.0
S60,317.0,Portland cement (P.I. 42.5),42.5,264.0,0.0,0.0,0.0,0.0,0.0,0.0,475.0,0.0,0.0,0.0,0.0,0.0,0.0,1056.0,Natural River sand,2.36,Straight Steel Fiber ,156.0,13.0,0.2,173.0,polycarboxylate-based superplasticizer (SP),21.1,40 x 40 x 80,ASTM C109,145.0,0.1638257575757575,1056.0
F0,792.0,Portland cement (P.I. 42.5),42.5,264.0,0.0,0.0,0.0,0.0,0.0,0.0,0.0,0.0,0.0,0.0,0.0,0.0,0.0,1056.0,Natural River sand,2.36,Straight Steel Fiber ,156.0,13.0,0.2,173.0,polycarboxylate-based superplasticizer (SP),21.1,40 x 40 x 80,ASTM C109,150.0,0.1638257575757575,1056.0
F20,634.0,Portland cement (P.I. 42.5),42.5,264.0,159.0,0.0,0.0,0.0,0.0,0.0,0.0,0.0,0.0,0.0,0.0,0.0,0.0,1056.0,Natural River sand,2.36,Straight Steel Fiber ,156.0,13.0,0.2,173.0,polycarboxylate-based superplasticizer (SP),21.1,40 x 40 x 80,ASTM C109,143.0,0.1636707663197729,1057.0
F40,475.0,Portland cement (P.I. 42.5),42.5,264.0,317.0,0.0,0.0,0.0,0.0,0.0,0.0,0.0,0.0,0.0,0.0,0.0,0.0,1056.0,Natural River sand,2.36,Straight Steel Fiber ,156.0,13.0,0.2,173.0,polycarboxylate-based superplasticizer (SP),21.1,40 x 40 x 80,ASTM C109,146.0,0.1638257575757575,1056.0
F60,317.0,Portland cement (P.I. 42.5),42.5,264.0,475.0,0.0,0.0,0.0,0.0,0.0,0.0,0.0,0.0,0.0,0.0,0.0,0.0,1056.0,Natural River sand,2.36,Straight Steel Fiber ,156.0,13.0,0.2,173.0,polycarboxylate-based superplasticizer (SP),21.1,40 x 40 x 80,ASTM C109,140.0,0.1638257575757575,1056.0
S0,792.0,Portland cement (P.I. 42.5),42.5,264.0,0.0,0.0,0.0,0.0,0.0,0.0,0.0,0.0,0.0,0.0,0.0,0.0,0.0,1056.0,Natural River sand,2.36,Straight Steel Fiber ,156.0,13.0,0.2,173.0,polycarboxylate-based superplasticizer (SP),21.1,40 x 40 x 80,ASTM C109,195.0,0.1638257575757575,1056.0
S20,634.0,Portland cement (P.I. 42.5),42.5,264.0,0.0,0.0,0.0,0.0,0.0,0.0,159.0,0.0,0.0,0.0,0.0,0.0,0.0,1056.0,Natural River sand,2.36,Straight Steel Fiber ,156.0,13.0,0.2,173.0,polycarboxylate-based superplasticizer (SP),21.1,40 x 40 x 80,ASTM C109,180.0,0.1636707663197729,1057.0
S40,475.0,Portland cement (P.I. 42.5),42.5,264.0,0.0,0.0,0.0,0.0,0.0,0.0,317.0,0.0,0.0,0.0,0.0,0.0,0.0,1056.0,Natural River sand,2.36,Straight Steel Fiber ,156.0,13.0,0.2,173.0,polycarboxylate-based superplasticizer (SP),21.1,40 x 40 x 80,ASTM C109,175.0,0.1638257575757575,1056.0
S60,317.0,Portland cement (P.I. 42.5),42.5,264.0,0.0,0.0,0.0,0.0,0.0,0.0,475.0,0.0,0.0,0.0,0.0,0.0,0.0,1056.0,Natural River sand,2.36,Straight Steel Fiber ,156.0,13.0,0.2,173.0,polycarboxylate-based superplasticizer (SP),21.1,40 x 40 x 80,ASTM C109,165.0,0.1638257575757575,1056.0
F0,792.0,Portland cement (P.I. 42.5),42.5,264.0,0.0,0.0,0.0,0.0,0.0,0.0,0.0,0.0,0.0,0.0,0.0,0.0,0.0,1056.0,Natural River sand,2.36,Straight Steel Fiber ,156.0,13.0,0.2,173.0,polycarboxylate-based superplasticizer (SP),21.1,40 x 40 x 80,ASTM C109,194.0,0.1638257575757575,1056.0
F20,634.0,Portland cement (P.I. 42.5),42.5,264.0,159.0,0.0,0.0,0.0,0.0,0.0,0.0,0.0,0.0,0.0,0.0,0.0,0.0,1056.0,Natural River sand,2.36,Straight Steel Fiber ,156.0,13.0,0.2,173.0,polycarboxylate-based superplasticizer (SP),21.1,40 x 40 x 80,ASTM C109,178.0,0.1636707663197729,1057.0
F40,475.0,Portland cement (P.I. 42.5),42.5,264.0,317.0,0.0,0.0,0.0,0.0,0.0,0.0,0.0,0.0,0.0,0.0,0.0,0.0,1056.0,Natural River sand,2.36,Straight Steel Fiber ,156.0,13.0,0.2,173.0,polycarboxylate-based superplasticizer (SP),21.1,40 x 40 x 80,ASTM C109,173.0,0.1638257575757575,1056.0
F60,317.0,Portland cement (P.I. 42.5),42.5,264.0,475.0,0.0,0.0,0.0,0.0,0.0,0.0,0.0,0.0,0.0,0.0,0.0,0.0,1056.0,Natural River sand,2.36,Straight Steel Fiber ,156.0,13.0,0.2,173.0,polycarboxylate-based superplasticizer (SP),21.1,40 x 40 x 80,ASTM C109,162.0,0.1638257575757575,1056.0
S0,792.0,Portland cement (P.I. 42.5),42.5,264.0,0.0,0.0,0.0,0.0,0.0,0.0,0.0,0.0,0.0,0.0,0.0,0.0,0.0,1056.0,Natural River sand,2.36,Straight Steel Fiber ,156.0,13.0,0.2,173.0,polycarboxylate-based superplasticizer (SP),21.1,40 x 40 x 80,ASTM C109,188.0,0.1638257575757575,1056.0
S20,634.0,Portland cement (P.I. 42.5),42.5,264.0,0.0,0.0,0.0,0.0,0.0,0.0,159.0,0.0,0.0,0.0,0.0,0.0,0.0,1056.0,Natural River sand,2.36,Straight Steel Fiber ,156.0,13.0,0.2,173.0,polycarboxylate-based superplasticizer (SP),21.1,40 x 40 x 80,ASTM C109,180.0,0.1636707663197729,1057.0
S40,475.0,Portland cement (P.I. 42.5),42.5,264.0,0.0,0.0,0.0,0.0,0.0,0.0,317.0,0.0,0.0,0.0,0.0,0.0,0.0,1056.0,Natural River sand,2.36,Straight Steel Fiber ,156.0,13.0,0.2,173.0,polycarboxylate-based superplasticizer (SP),21.1,40 x 40 x 80,ASTM C109,175.0,0.1638257575757575,1056.0
S60,317.0,Portland cement (P.I. 42.5),42.5,264.0,0.0,0.0,0.0,0.0,0.0,0.0,475.0,0.0,0.0,0.0,0.0,0.0,0.0,1056.0,Natural River sand,2.36,Straight Steel Fiber ,156.0,13.0,0.2,173.0,polycarboxylate-based superplasticizer (SP),21.1,40 x 40 x 80,ASTM C109,168.0,0.1638257575757575,1056.0
F0,792.0,Portland cement (P.I. 42.5),42.5,264.0,0.0,0.0,0.0,0.0,0.0,0.0,0.0,0.0,0.0,0.0,0.0,0.0,0.0,1056.0,Natural River sand,2.36,Straight Steel Fiber ,156.0,13.0,0.2,173.0,polycarboxylate-based superplasticizer (SP),21.1,40 x 40 x 80,ASTM C109,187.0,0.1638257575757575,1056.0
F20,634.0,Portland cement (P.I. 42.5),42.5,264.0,159.0,0.0,0.0,0.0,0.0,0.0,0.0,0.0,0.0,0.0,0.0,0.0,0.0,1056.0,Natural River sand,2.36,Straight Steel Fiber ,156.0,13.0,0.2,173.0,polycarboxylate-based superplasticizer (SP),21.1,40 x 40 x 80,ASTM C109,179.0,0.1636707663197729,1057.0
F40,475.0,Portland cement (P.I. 42.5),42.5,264.0,317.0,0.0,0.0,0.0,0.0,0.0,0.0,0.0,0.0,0.0,0.0,0.0,0.0,1056.0,Natural River sand,2.36,Straight Steel Fiber ,156.0,13.0,0.2,173.0,polycarboxylate-based superplasticizer (SP),21.1,40 x 40 x 80,ASTM C109,174.0,0.1638257575757575,1056.0
F60,317.0,Portland cement (P.I. 42.5),42.5,264.0,475.0,0.0,0.0,0.0,0.0,0.0,0.0,0.0,0.0,0.0,0.0,0.0,0.0,1056.0,Natural River sand,2.36,Straight Steel Fiber ,156.0,13.0,0.2,173.0,polycarboxylate-based superplasticizer (SP),21.1,40 x 40 x 80,ASTM C109,163.0,0.1638257575757575,1056.0
U0,1079.0,Portland cement (P.I 42.5),42.5,0.0,0.0,0.0,0.0,0.0,0.0,0.0,0.0,0.0,0.0,0.0,0.0,0.0,0.0,1079.0,Natural River sand,2.36,Straight Steel Fiber ,156.0,13.0,0.2,177.0, polycarboxylate-based superplasticizer (SP),21.6,40 x 40 x 160 ,GB/T 17671-1999 (similar to ISO 697:1989),90.0,0.1640407784986098,1079.0
U10,971.0,Portland cement (P.I 42.5),42.5,108.0,0.0,0.0,0.0,0.0,0.0,0.0,0.0,0.0,0.0,0.0,0.0,0.0,0.0,1079.0,Natural River sand,2.36,Straight Steel Fiber ,156.0,13.0,0.2,177.0, polycarboxylate-based superplasticizer (SP),21.6,40 x 40 x 160 ,GB/T 17671-1999 (similar to ISO 697:1989),106.0,0.1640407784986098,1079.0
U15,917.0,Portland cement (P.I 42.5),42.5,162.0,0.0,0.0,0.0,0.0,0.0,0.0,0.0,0.0,0.0,0.0,0.0,0.0,0.0,1079.0,Natural River sand,2.36,Straight Steel Fiber ,156.0,13.0,0.2,177.0, polycarboxylate-based superplasticizer (SP),21.6,40 x 40 x 160 ,GB/T 17671-1999 (similar to ISO 697:1989),112.0,0.1640407784986098,1079.0
U20,863.0,Portland cement (P.I 42.5),42.5,216.0,0.0,0.0,0.0,0.0,0.0,0.0,0.0,0.0,0.0,0.0,0.0,0.0,0.0,1079.0,Natural River sand,2.36,Straight Steel Fiber ,156.0,13.0,0.2,177.0, polycarboxylate-based superplasticizer (SP),21.6,40 x 40 x 160 ,GB/T 17671-1999 (similar to ISO 697:1989),115.0,0.1640407784986098,1079.0
U25,809.0,Portland cement (P.I 42.5),42.5,270.0,0.0,0.0,0.0,0.0,0.0,0.0,0.0,0.0,0.0,0.0,0.0,0.0,0.0,1079.0,Natural River sand,2.36,Straight Steel Fiber ,156.0,13.0,0.2,177.0, polycarboxylate-based superplasticizer (SP),21.6,40 x 40 x 160 ,GB/T 17671-1999 (similar to ISO 697:1989),101.0,0.1640407784986098,1079.0
1,591.9,"Ordinary Portland Cement
(52.5)",52.5,24.7,264.3,0.0,0.0,0.0,0.0,0.0,0.0,0.0,0.0,0.0,0.0,0.0,0.0,1277.2,Locally available sand,2,Straight Steel Fibers ,156.0,13.0,0.2,159.3,polycarboxylic ether based superplasticizer,44.0,40 x 40 x 160,BS-EN-196-1,105.0,0.1808377795436485,880.9000000000001
2,606.4,"Ordinary Portland Cement
(52.5)",52.5,25.3,0.0,0.0,0.0,0.0,0.0,0.0,270.7,0.0,0.0,0.0,0.0,0.0,0.0,1308.5,Locally available sand,2,Straight Steel Fibers ,156.0,13.0,0.2,163.2,polycarboxylic ether based superplasticizer,45.1,40 x 40 x 160,BS-EN-196-1,112.0,0.1808510638297872,902.3999999999999
3,602.8,"Ordinary Portland Cement
(52.5)",52.5,25.1,0.0,269.1,0.0,0.0,0.0,0.0,0.0,0.0,0.0,0.0,0.0,0.0,0.0,1300.8,Locally available sand,2,Straight Steel Fibers ,156.0,13.0,0.2,162.2,polycarboxylic ether based superplasticizer,44.9,40 x 40 x 160,BS-EN-196-1,103.0,0.2583213887561713,627.9
Ref,883.9,"Ordinary Portland Cement
(52.5)",52.5,25.5,0.0,0.0,0.0,0.0,0.0,0.0,0.0,0.0,0.0,0.0,0.0,0.0,0.0,1318.5,Locally available sand,2,Straight Steel Fibers ,156.0,13.0,0.2,164.4,polycarboxylic ether based superplasticizer,45.5,40 x 40 x 160,ASTM C109,116.0,0.1807785352979987,909.4
Ref,883.9,"Ordinary Portland Cement
(52.5)",52.5,25.5,0.0,0.0,0.0,0.0,0.0,0.0,0.0,0.0,0.0,0.0,0.0,0.0,0.0,1318.5,Locally available sand,2,Steel Fiber ,195.0,13.0,0.2,164.4,polycarboxylic ether based superplasticizer,45.5,40 x 40 x 160,BS-EN-196-1,156.0,0.1807785352979987,909.4
0,700.0,"Ordinary Portland Cement
(52.5)",52.5,50.0,150.0,0.0,0.0,0.0,0.0,0.0,0.0,0.0,0.0,0.0,0.0,0.0,0.0,1104.0,Locally available sand,2,Straight Steel Fibers ,156.0,13.0,0.2,180.0,polycarboxylic ether based superplasticizer,30.0,50 x 50 x 50 ,ASTM C109,145.1,0.2,900.0
0.5,700.0,"Ordinary Portland Cement
(52.5)",52.5,50.0,150.0,0.0,0.0,0.0,0.0,0.0,0.0,0.0,0.0,0.0,0.0,0.0,0.0,1104.0,Locally available sand,2,Steel Fiber ,39.0,13.0,0.2,180.0,polycarboxylic ether based superplasticizer,30.0,50 x 50 x 50 ,ASTM C109,145.1,0.2,900.0
1,700.0,"Ordinary Portland Cement
(52.5)",52.5,50.0,150.0,0.0,0.0,0.0,0.0,0.0,0.0,0.0,0.0,0.0,0.0,0.0,0.0,1104.0,Locally available sand,2,Steel Fiber ,78.0,13.0,0.2,180.0,polycarboxylic ether based superplasticizer,30.0,50 x 50 x 50 ,ASTM C109,145.1,0.2,900.0
1.5,700.0,"Ordinary Portland Cement
(52.5)",52.5,50.0,150.0,0.0,0.0,0.0,0.0,0.0,0.0,0.0,0.0,0.0,0.0,0.0,0.0,1104.0,Locally available sand,2,Steel Fiber ,117.0,13.0,0.2,180.0,polycarboxylic ether based superplasticizer,30.0,50 x 50 x 50 ,ASTM C109,145.1,0.2,900.0
2,700.0,"Ordinary Portland Cement
(52.5)",52.5,50.0,150.0,0.0,0.0,0.0,0.0,0.0,0.0,0.0,0.0,0.0,0.0,0.0,0.0,1104.0,Locally available sand,2,Steel Fiber ,156.0,13.0,0.2,180.0,polycarboxylic ether based superplasticizer,30.0,50 x 50 x 50 ,ASTM C109,145.1,0.2,900.0
2.5,700.0,"Ordinary Portland Cement
(52.5)",52.5,50.0,150.0,0.0,0.0,0.0,0.0,0.0,0.0,0.0,0.0,0.0,0.0,0.0,0.0,1104.0,Locally available sand,2,Steel Fiber ,195.0,13.0,0.2,180.0,polycarboxylic ether based superplasticizer,30.0,50 x 50 x 50 ,ASTM C109,145.1,0.2,900.0
Ref.,439.5,Ordinary Portland Cement (OPC) CEM I 52.5 R,52.5,0.0,0.0,263.7,175.9,0.0,0.0,0.0,0.0,0.0,0.0,0.0,0.0,0.0,0.0,1273.4,Locally available sand,2,Steel Fiber ,195.0,13.0,0.2,175.8,polycarboxylic ether based superplasticizer,43.9,40 X 40 X 160,EN 196-1,115.0,0.4,439.5
UHPC-1%,435.1,Ordinary Portland Cement (OPC) CEM I 52.5 R,52.5,0.0,0.0,263.7,175.9,0.0,0.0,0.0,0.0,0.0,0.0,0.0,0.0,4.4,0.0,1273.4,Locally available sand,2,Steel Fiber ,195.0,13.0,0.2,175.8,polycarboxylic ether based superplasticizer,43.9,40 X 40 X 160,EN 196-1,120.0,0.4040450471156056,435.1
UHPC-2%,430.7,Ordinary Portland Cement (OPC) CEM I 52.5 R,52.5,0.0,0.0,263.7,175.9,0.0,0.0,0.0,0.0,0.0,0.0,0.0,0.0,8.8,0.0,1273.4,Locally available sand,2,Steel Fiber ,195.0,13.0,0.2,175.8,polycarboxylic ether based superplasticizer,43.9,40 X 40 X 160,EN 196-1,127.0,0.4081727420478291,430.7
UHPC-3%,426.3,Ordinary Portland Cement (OPC) CEM I 52.5 R,52.5,0.0,0.0,263.7,175.9,0.0,0.0,0.0,0.0,0.0,0.0,0.0,0.0,13.2,0.0,1273.4,Locally available sand,2,Steel Fiber ,195.0,13.0,0.2,175.8,polycarboxylic ether based superplasticizer,43.9,40 X 40 X 160,EN 196-1,133.0,0.4123856439127375,426.3
UHPC-4%,421.9,Ordinary Portland Cement (OPC) CEM I 52.5 R,52.5,0.0,0.0,263.7,175.9,0.0,0.0,0.0,0.0,0.0,0.0,0.0,0.0,17.6,0.0,1273.4,Locally available sand,2,Steel Fiber ,195.0,13.0,0.2,175.8,polycarboxylic ether based superplasticizer,43.9,40 X 40 X 160,EN 196-1,135.0,0.4166864185826026,421.9
UHPC-5%,417.5,Ordinary Portland Cement (OPC) CEM I 52.5 R,52.5,0.0,0.0,263.7,175.9,0.0,0.0,0.0,0.0,0.0,0.0,0.0,0.0,22.0,0.0,1273.4,Locally available sand,2,Steel Fiber ,195.0,13.0,0.2,175.8,polycarboxylic ether based superplasticizer,43.9,40 X 40 X 160,EN 196-1,130.0,0.4210778443113773,417.5
UHPC1-0,874.9,"Ordinary Portland Cement (OPC)
CEM I 52.5 R",52.5,43.7,0.0,0.0,0.0,0.0,0.0,0.0,0.0,0.0,0.0,0.0,0.0,0.0,0.0,1098.4,Locally available sand,2,Straight Steel Fibers ,156.0,13.0,0.2,202.1,"polycarboxylic
ether based superplasticiser (BASF)",45.9,40 X 40 X 160,EN 196-1,100.0,0.2200087089048552,918.6
UHPC1-0.5,874.9,"Ordinary Portland Cement (OPC)
CEM I 52.5 R",52.5,43.7,0.0,0.0,0.0,0.0,0.0,0.0,0.0,0.0,0.0,0.0,0.0,0.0,0.0,1098.4,Locally available sand,2,Steel Fiber ,39.0,13.0,0.2,202.1,"polycarboxylic
ether based superplasticiser (BASF)",45.9,40 X 40 X 160,EN 196-1,115.0,0.2200087089048552,918.6
UHPC1-1,874.9,"Ordinary Portland Cement (OPC)
CEM I 52.5 R",52.5,43.7,0.0,0.0,0.0,0.0,0.0,0.0,0.0,0.0,0.0,0.0,0.0,0.0,0.0,1098.4,Locally available sand,2,Steel Fiber ,78.0,13.0,0.2,202.1,"polycarboxylic
ether based superplasticiser (BASF)",45.9,40 X 40 X 160,EN 196-1,125.0,0.2200087089048552,918.6
UHPC1-1.5,874.9,"Ordinary Portland Cement (OPC)
CEM I 52.5 R",52.5,43.7,0.0,0.0,0.0,0.0,0.0,0.0,0.0,0.0,0.0,0.0,0.0,0.0,0.0,1098.4,Locally available sand,2,Steel Fiber ,117.0,13.0,0.2,202.1,"polycarboxylic
ether based superplasticiser (BASF)",45.9,40 X 40 X 160,EN 196-1,132.0,0.2200087089048552,918.6
UHPC1-2,874.9,"Ordinary Portland Cement (OPC)
CEM I 52.5 R",52.5,43.7,0.0,0.0,0.0,0.0,0.0,0.0,0.0,0.0,0.0,0.0,0.0,0.0,0.0,1098.4,Locally available sand,2,Steel Fiber ,156.0,13.0,0.2,202.1,"polycarboxylic
ether based superplasticiser (BASF)",45.9,40 X 40 X 160,EN 196-1,145.0,0.2200087089048552,918.6
UHPC1-2.5,874.9,"Ordinary Portland Cement (OPC)
CEM I 52.5 R",52.5,43.7,0.0,0.0,0.0,0.0,0.0,0.0,0.0,0.0,0.0,0.0,0.0,0.0,0.0,1098.4,Locally available sand,2,Steel Fiber ,195.0,13.0,0.2,202.1,"polycarboxylic
ether based superplasticiser (BASF)",45.9,40 X 40 X 160,EN 196-1,156.0,0.2200087089048552,918.6
UHPC2-0,612.4,"Ordinary Portland Cement (OPC)
CEM I 52.5 R",52.5,43.7,0.0,262.5,0.0,0.0,0.0,0.0,0.0,0.0,0.0,0.0,0.0,0.0,0.0,1098.4,Locally available sand,2,Straight Steel Fibers ,156.0,13.0,0.2,202.1,"polycarboxylic
ether based superplasticiser (BASF)",45.9,40 X 40 X 160,EN 196-1,95.0,0.3080323121475384,656.1
UHPC2-0.5,612.4,"Ordinary Portland Cement (OPC)
CEM I 52.5 R",52.5,43.7,0.0,262.5,0.0,0.0,0.0,0.0,0.0,0.0,0.0,0.0,0.0,0.0,0.0,1098.4,Locally available sand,2,Steel Fiber ,39.0,13.0,0.2,202.1,"polycarboxylic
ether based superplasticiser (BASF)",45.9,40 X 40 X 160,EN 196-1,100.0,0.3080323121475384,656.1
UHPC2-1,612.4,"Ordinary Portland Cement (OPC)
CEM I 52.5 R",52.5,43.7,0.0,262.5,0.0,0.0,0.0,0.0,0.0,0.0,0.0,0.0,0.0,0.0,0.0,1098.4,Locally available sand,2,Steel Fiber ,78.0,13.0,0.2,202.1,"polycarboxylic
ether based superplasticiser (BASF)",45.9,40 X 40 X 160,EN 196-1,115.0,0.3080323121475384,656.1
UHPC2-1.5,612.4,"Ordinary Portland Cement (OPC)
CEM I 52.5 R",52.5,43.7,0.0,262.5,0.0,0.0,0.0,0.0,0.0,0.0,0.0,0.0,0.0,0.0,0.0,1098.4,Locally available sand,2,Steel Fiber ,117.0,13.0,0.2,202.1,"polycarboxylic
ether based superplasticiser (BASF)",45.9,40 X 40 X 160,EN 196-1,128.0,0.3080323121475384,656.1
UHPC2-2,612.4,"Ordinary Portland Cement (OPC)
CEM I 52.5 R",52.5,43.7,0.0,262.5,0.0,0.0,0.0,0.0,0.0,0.0,0.0,0.0,0.0,0.0,0.0,1098.4,Locally available sand,2,Steel Fiber ,156.0,13.0,0.2,202.1,"polycarboxylic
ether based superplasticiser (BASF)",45.9,40 X 40 X 160,EN 196-1,135.0,0.3080323121475384,656.1
UHPC2-2.5,612.4,"Ordinary Portland Cement (OPC)
CEM I 52.5 R",52.5,43.7,0.0,262.5,0.0,0.0,0.0,0.0,0.0,0.0,0.0,0.0,0.0,0.0,0.0,1098.4,Locally available sand,2,Steel Fiber ,195.0,13.0,0.2,202.1,"polycarboxylic
ether based superplasticiser (BASF)",45.9,40 X 40 X 160,EN 196-1,142.0,0.3080323121475384,656.1
UHPC3-0,699.9,"Ordinary Portland Cement (OPC)
CEM I 52.5 R",52.5,43.7,0.0,0.0,175.0,0.0,0.0,0.0,0.0,0.0,0.0,0.0,0.0,0.0,0.0,1098.4,Locally available sand,2,Straight Steel Fibers ,156.0,13.0,0.2,202.1,"polycarboxylic
ether based superplasticiser (BASF)",45.9,40 X 40 X 160,EN 196-1,92.0,0.271785906401291,743.6
UHPC3-0.5,699.9,"Ordinary Portland Cement (OPC)
CEM I 52.5 R",52.5,43.7,0.0,0.0,175.0,0.0,0.0,0.0,0.0,0.0,0.0,0.0,0.0,0.0,0.0,1098.4,Locally available sand,2,Steel Fiber ,39.0,13.0,0.2,202.1,"polycarboxylic
ether based superplasticiser (BASF)",45.9,40 X 40 X 160,EN 196-1,105.0,0.271785906401291,743.6
UHPC3-1,699.9,"Ordinary Portland Cement (OPC)
CEM I 52.5 R",52.5,43.7,0.0,0.0,175.0,0.0,0.0,0.0,0.0,0.0,0.0,0.0,0.0,0.0,0.0,1098.4,Locally available sand,2,Steel Fiber ,78.0,13.0,0.2,202.1,"polycarboxylic
ether based superplasticiser (BASF)",45.9,40 X 40 X 160,EN 196-1,120.0,0.271785906401291,743.6
UHPC3-1.5,699.9,"Ordinary Portland Cement (OPC)
CEM I 52.5 R",52.5,43.7,0.0,0.0,175.0,0.0,0.0,0.0,0.0,0.0,0.0,0.0,0.0,0.0,0.0,1098.4,Locally available sand,2,Steel Fiber ,117.0,13.0,0.2,202.1,"polycarboxylic
ether based superplasticiser (BASF)",45.9,40 X 40 X 160,EN 196-1,130.0,0.271785906401291,743.6
UHPC3-2,699.9,"Ordinary Portland Cement (OPC)
CEM I 52.5 R",52.5,43.7,0.0,0.0,175.0,0.0,0.0,0.0,0.0,0.0,0.0,0.0,0.0,0.0,0.0,1098.4,Locally available sand,2,Steel Fiber ,156.0,13.0,0.2,202.1,"polycarboxylic
ether based superplasticiser (BASF)",45.9,40 X 40 X 160,EN 196-1,140.0,0.271785906401291,743.6
UHPC3-2.5,699.9,"Ordinary Portland Cement (OPC)
CEM I 52.5 R",52.5,43.7,0.0,0.0,175.0,0.0,0.0,0.0,0.0,0.0,0.0,0.0,0.0,0.0,0.0,1098.4,Locally available sand,2,Steel Fiber ,195.0,13.0,0.2,202.1,"polycarboxylic
ether based superplasticiser (BASF)",45.9,40 X 40 X 160,EN 196-1,149.0,0.271785906401291,743.6
1,582.1,"Ordinary Portland Cement
(OPC) CEM I 52.5 R",52.5,0.0,259.9,0.0,0.0,0.0,0.0,0.0,0.0,0.0,0.0,0.0,0.0,24.3,0.0,1256.1,Locally available sand,2,Straight Steel Fibers ,156.0,13.0,0.2,173.2,polycarboxylic ether based superplasticiser,43.3,40 X 40 X 160,EN 196-1,110.0,0.2057007125890736,842.0
2,591.9,"Ordinary Portland Cement
(OPC) CEM I 52.5 R",52.5,0.0,264.3,0.0,0.0,0.0,0.0,0.0,0.0,0.0,0.0,0.0,0.0,24.7,0.0,1277.2,Locally available sand,2,Straight Steel Fibers ,156.0,13.0,0.2,159.3,polycarboxylic ether based superplasticiser,44.0,40 X 40 X 160,EN 196-1,112.0,0.1860546601261387,856.2
3,600.0,"Ordinary Portland Cement
(OPC) CEM I 52.5 R",52.5,0.0,267.9,0.0,0.0,0.0,0.0,0.0,0.0,0.0,0.0,0.0,0.0,25.0,0.0,1294.6,Locally available sand,2,Straight Steel Fibers ,156.0,13.0,0.2,147.8,polycarboxylic ether based superplasticiser,44.6,40 X 40 X 160,EN 196-1,110.0,0.1702961170641779,867.9
4,596.1,"Ordinary Portland Cement
(OPC) CEM I 52.5 R",52.5,0.0,0.0,0.0,0.0,0.0,0.0,0.0,266.1,0.0,0.0,0.0,0.0,24.8,0.0,1286.3,Locally available sand,2,Straight Steel Fibers ,156.0,13.0,0.2,177.4,polycarboxylic ether based superplasticiser,44.4,40 X 40 X 160,EN 196-1,119.0,0.2057527255857109,862.2
5,606.4,"Ordinary Portland Cement
(OPC) CEM I 52.5 R",52.5,0.0,0.0,0.0,0.0,0.0,0.0,0.0,270.7,0.0,0.0,0.0,0.0,25.3,0.0,1308.5,Locally available sand,2,Straight Steel Fibers ,156.0,13.0,0.2,163.2,polycarboxylic ether based superplasticiser,45.1,40 X 40 X 160,EN 196-1,122.0,0.1860677231786569,877.0999999999999
6,614.9,"Ordinary Portland Cement
(OPC) CEM I 52.5 R",52.5,0.0,0.0,0.0,0.0,0.0,0.0,0.0,274.5,0.0,0.0,0.0,0.0,25.6,0.0,1326.8,Locally available sand,2,Straight Steel Fibers ,156.0,13.0,0.2,151.5,polycarboxylic ether based superplasticiser,45.8,40 X 40 X 160,EN 196-1,120.0,0.1703395547560152,889.4
7,592.6,"Ordinary Portland Cement
(OPC) CEM I 52.5 R",52.5,0.0,0.0,264.6,0.0,0.0,0.0,0.0,0.0,0.0,0.0,0.0,0.0,24.7,0.0,1278.8,Locally available sand,2,Straight Steel Fibers ,156.0,13.0,0.2,176.4,polycarboxylic ether based superplasticiser,44.1,40 X 40 X 160,EN 196-1,108.0,0.2976712791090111,592.6
8,602.8,"Ordinary Portland Cement
(OPC) CEM I 52.5 R",52.5,0.0,0.0,269.1,0.0,0.0,0.0,0.0,0.0,0.0,0.0,0.0,0.0,25.1,0.0,1300.8,Locally available sand,2,Straight Steel Fibers ,156.0,13.0,0.2,162.2,polycarboxylic ether based superplasticiser,44.9,40 X 40 X 160,EN 196-1,110.0,0.2690776376907763,602.8
9,611.2,"Ordinary Portland Cement
(OPC) CEM I 52.5 R",52.5,0.0,0.0,272.9,0.0,0.0,0.0,0.0,0.0,0.0,0.0,0.0,0.0,25.5,0.0,1318.8000000000002,Locally available sand,2,Straight Steel Fibers ,156.0,13.0,0.2,150.6,polycarboxylic ether based superplasticiser,45.5,40 X 40 X 160,EN 196-1,105.0,0.2464005235602094,611.2
Ref. [1],868.8,Portland cements,52.5,0.0,0.0,0.0,0.0,0.0,0.0,0.0,0.0,0.0,0.0,0.0,0.0,25.0,0.0,1295.9,Locally available sand,2,Straight Steel Fibers ,156.0,13.0,0.2,178.8,polycarboxylic ether based superplasticiser,44.7,40 X 40 X 160,ASTM C109,102.0,0.2058011049723757,868.8
Ref. [2],883.9,Portland cements,52.5,0.0,0.0,0.0,0.0,0.0,0.0,0.0,0.0,0.0,0.0,0.0,0.0,25.5,0.0,1318.5,Locally available sand,2,Straight Steel Fibers ,156.0,13.0,0.2,164.4,polycarboxylic ether based superplasticiser,45.5,40 X 40 X 160,ASTM C109,105.0,0.1859938907116189,883.9
Ref. [3],896.3,Type II Portland cement,52.5,0.0,0.0,0.0,0.0,0.0,0.0,0.0,0.0,0.0,0.0,0.0,0.0,25.8,0.0,1337.1,Locally available sand,2,Straight Steel Fibers ,156.0,13.0,0.2,152.7,polycarboxylic ether based superplasticiser,46.1,40 X 40 X 160,ASTM C109,100.0,0.1703670645989066,896.3
1,594.2, Ordinary Portland Cement (OPC) CEM I 52.5 R,52.5,0.0,0.0,265.3,0.0,0.0,0.0,0.0,0.0,0.0,0.0,0.0,0.0,24.8,0.0,1282.3,Locally available sand,2,Straight Steel Fibers ,156.0,13.0,0.2,176.9,polycarboxylic ether based superplasticizer,44.2,40 X 40 X 160,EN 196-1,98.0,0.2977112083473577,594.2
2,594.2, Ordinary Portland Cement (OPC) CEM I 52.5 R,52.5,0.0,0.0,265.3,0.0,0.0,0.0,0.0,0.0,0.0,0.0,0.0,0.0,24.8,0.0,1282.3,Locally available sand,2,Straight Steel Fiber ,156.0,13.0,0.2,176.9,polycarboxylic ether based superplasticizer,44.2,40 X 40 X 160,EN 196-1,145.0,0.2977112083473577,594.2
3,594.2, Ordinary Portland Cement (OPC) CEM I 52.5 R,52.5,0.0,0.0,265.3,0.0,0.0,0.0,0.0,0.0,0.0,0.0,0.0,0.0,24.8,0.0,1282.3,Locally available sand,2,Straight Steel Fibers ,117.0,13.0,0.2,176.9,polycarboxylic ether based superplasticizer,44.2,40 X 40 X 160,EN 196-1,148.0,0.2977112083473577,594.2
4,594.2, Ordinary Portland Cement (OPC) CEM I 52.5 R,52.5,0.0,0.0,265.3,0.0,0.0,0.0,0.0,0.0,0.0,0.0,0.0,0.0,24.8,0.0,1282.3,Locally available sand,2,Straight Steel Fibers ,78.0,13.0,0.2,176.9,polycarboxylic ether based superplasticizer,44.2,40 X 40 X 160,EN 196-1,130.0,0.2977112083473577,594.2
5,594.2, Ordinary Portland Cement (OPC) CEM I 52.5 R,52.5,0.0,0.0,265.3,0.0,0.0,0.0,0.0,0.0,0.0,0.0,0.0,0.0,24.8,0.0,1282.3,Locally available sand,2,Straight Steel Fibers ,39.0,13.0,0.2,176.9,polycarboxylic ether based superplasticizer,44.2,40 X 40 X 160,EN 196-1,125.0,0.2977112083473577,594.2
6,594.2, Ordinary Portland Cement (OPC) CEM I 52.5 R,52.5,0.0,0.0,265.3,0.0,0.0,0.0,0.0,0.0,0.0,0.0,0.0,0.0,24.8,0.0,1282.3,Locally available sand,2,Straight Steel Fiber ,156.0,6.0,0.16,176.9,polycarboxylic ether based superplasticizer,44.2,40 X 40 X 160,EN 196-1,122.0,0.2977112083473577,594.2
