Repository: manvithadobbala-gif/AI-Assisted-UHPC-Mix-Design-System

## 🌟 Project Overview

This project combines Artificial Intelligence and Civil Engineering to automate the design of Ultra High Performance Concrete (UHPC) mixes.

Instead of relying solely on traditional trial-and-error methods, the system predicts compressive strength using Machine Learning and generates optimized mix designs using Particle Swarm Optimization (PSO).

The application also evaluates:

- 💪 Predicted Compressive Strength
- ⚙️ Engineering Feasibility
- 💰 Estimated Cost
- 🌱 CO₂ Emissions
- 🏆 AI-Based Mix Recommendations

---

File: data/UHPC_Cleaned.csv (part 5 of 15)
Mix_ID,Cement Amount  (kg/m³),Cement type,Cement Grade (Mpa),Silica Fume (kg/m³),Flayash Amount   (kg/m³),Limestone Powder  (kg/m3),Quartzpowder (kg/m3),Glass powder (kg/m3),Rice husk ash (kg/m3),Metakaolin (kg/m³),GGBFS  (kg/m³),Slag Amount   (kg/m³),Nano-CaCO3 (kg/m3),Nano-Al2O3 (kg/m3),Nano-TiO2 (kg/m3),Nano Silica (kg/m3),Filler (kg/m³),Amount  (kg/m³),Sand Type,Max Size (mm),Type of Fiber,Amount / Quantity of Fiber,Length (mm),Diameter (mm),Amount  (kg/m³).1,Type of Superplasticizer,Amount  (kg/m³).2,Specimen,Testing Standard,28-Day
X-B1,742.0,Ordinary Portland Cement Type I_x0002_,52.5,149.0,0.0,0.0,0.0,0.0,0.0,0.0,0.0,0.0,0.0,0.0,0.0,0.0,0.0,1100.0,Locally available sand,1,Straight Steel Fiber ,80.0,15.0,0.2,151.0,"Sika ViscoCrete-2044, a polycarboxylic ether based superplasticizer",40.0,Cylinder 100mm x 200mm ,ASTM C109,125.0
 X-B2,742.0,Ordinary Portland Cement Type I_x0002_,52.5,149.0,0.0,0.0,0.0,0.0,0.0,0.0,0.0,0.0,0.0,0.0,0.0,0.0,0.0,1100.0,Locally available sand,1,Straight Steel Fiber ,80.0,15.0,0.2,151.0,"Sika ViscoCrete-2044, a polycarboxylic ether based superplasticizer",40.0,Cylinder 100mm x 200mm ,ASTM C109,126.0
X-B3,742.0,Ordinary Portland Cement Type I_x0002_,52.5,149.0,0.0,0.0,0.0,0.0,0.0,0.0,0.0,0.0,0.0,0.0,0.0,0.0,0.0,1100.0,Locally available sand,1,Straight Steel Fiber ,80.0,15.0,0.2,151.0,"Sika ViscoCrete-2044, a polycarboxylic ether based superplasticizer",40.0,Cylinder 100mm x 200mm ,ASTM C109,135.0
X-B4,740.0,Ordinary Portland Cement Type I_x0002_,52.5,148.0,0.0,0.0,0.0,0.0,0.0,0.0,0.0,0.0,0.0,0.0,0.0,0.0,0.0,1080.0,Locally available sand,1,Straight Steel Fiber ,80.0,15.0,0.2,160.0,"Sika ViscoCrete-2044, a polycarboxylic ether based superplasticizer",40.0,Cylinder 100mm x 200mm ,ASTM C109,122.0
X-B5,776.0,Ordinary Portland Cement Type I_x0002_,52.5,155.0,0.0,0.0,0.0,0.0,0.0,0.0,0.0,0.0,0.0,0.0,0.0,0.0,0.0,1128.0,Locally available sand,1,Straight Steel Fiber ,80.0,25.0,0.2,163.0,"Sika ViscoCrete-2044, a polycarboxylic ether based superplasticizer",41.0,Cylinder 100mm x 200mm ,ASTM C109,140.0
X-B6,776.0,Ordinary Portland Cement Type I_x0002_,52.5,155.0,0.0,0.0,0.0,0.0,0.0,0.0,0.0,0.0,0.0,0.0,0.0,0.0,0.0,1128.0,Locally available sand,1,Straight Steel Fiber ,80.0,25.0,0.2,163.0,"Sika ViscoCrete-2044, a polycarboxylic ether based superplasticizer",41.0,Cylinder 100mm x 200mm ,ASTM C109,140.0
X-B7,780.0,Ordinary Portland Cement Type I_x0002_,52.5,156.0,0.0,0.0,0.0,0.0,0.0,0.0,0.0,0.0,0.0,0.0,0.0,0.0,0.0,1102.0,Locally available sand,1,Straight Steel Fiber ,118.0,20.0,0.2,140.0,"Sika ViscoCrete-2044, a polycarboxylic ether based superplasticizer",40.0,Cylinder 100mm x 200mm ,ASTM C109,122.0
X-B8,740.0,Ordinary Portland Cement Type I_x0002_,52.5,148.0,0.0,0.0,0.0,0.0,0.0,0.0,0.0,0.0,0.0,0.0,0.0,0.0,0.0,1080.0,Locally available sand,1,Straight Steel Fiber ,80.0,15.0,0.2,160.0,"Sika ViscoCrete-2044, a polycarboxylic ether based superplasticizer",40.0,Cylinder 100mm x 200mm ,ASTM C109,122.0
 ,792.0,Portland cement (P.I. 42.5),42.5,264.0,0.0,0.0,0.0,0.0,0.0,0.0,0.0,0.0,0.0,0.0,0.0,0.0,0.0,1056.0,Natural River sand,2.36,Straight Steel Fiber ,156.0,13.0,0.2,173.0,polycarboxylate-based superplasticizer (SP),21.1,40 x 40 x 80,ASTM C109,150.0
S20,634.0,Portland cement (P.I. 42.5),42.5,264.0,0.0,0.0,0.0,0.0,0.0,0.0,159.0,0.0,0.0,0.0,0.0,0.0,0.0,1056.0,Natural River sand,2.36,Straight Steel Fiber ,156.0,13.0,0.2,173.0,polycarboxylate-based superplasticizer (SP),21.1,40 x 40 x 80,ASTM C109,145.0
S40,475.0,Portland cement (P.I. 42.5),42.5,264.0,0.0,0.0,0.0,0.0,0.0,0.0,317.0,0.0,0.0,0.0,0.0,0.0,0.0,1056.0,Natural River sand,2.36,Straight Steel Fiber ,156.0,13.0,0.2,173.0,polycarboxylate-based superplasticizer (SP),21.1,40 x 40 x 80,ASTM C109,148.0
S60,317.0,Portland cement (P.I. 42.5),42.5,264.0,0.0,0.0,0.0,0.0,0.0,0.0,475.0,0.0,0.0,0.0,0.0,0.0,0.0,1056.0,Natural River sand,2.36,Straight Steel Fiber ,156.0,13.0,0.2,173.0,polycarboxylate-based superplasticizer (SP),21.1,40 x 40 x 80,ASTM C109,145.0
F0,792.0,Portland cement (P.I. 42.5),42.5,264.0,0.0,0.0,0.0,0.0,0.0,0.0,0.0,0.0,0.0,0.0,0.0,0.0,0.0,1056.0,Natural River sand,2.36,Straight Steel Fiber ,156.0,13.0,0.2,173.0,polycarboxylate-based superplasticizer (SP),21.1,40 x 40 x 80,ASTM C109,150.0
F20,634.0,Portland cement (P.I. 42.5),42.5,264.0,159.0,0.0,0.0,0.0,0.0,0.0,0.0,0.0,0.0,0.0,0.0,0.0,0.0,1056.0,Natural River sand,2.36,Straight Steel Fiber ,156.0,13.0,0.2,173.0,polycarboxylate-based superplasticizer (SP),21.1,40 x 40 x 80,ASTM C109,143.0
F40,475.0,Portland cement (P.I. 42.5),42.5,264.0,317.0,0.0,0.0,0.0,0.0,0.0,0.0,0.0,0.0,0.0,0.0,0.0,0.0,1056.0,Natural River sand,2.36,Straight Steel Fiber ,156.0,13.0,0.2,173.0,polycarboxylate-based superplasticizer (SP),21.1,40 x 40 x 80,ASTM C109,146.0
F60,317.0,Portland cement (P.I. 42.5),42.5,264.0,475.0,0.0,0.0,0.0,0.0,0.0,0.0,0.0,0.0,0.0,0.0,0.0,0.0,1056.0,Natural River sand,2.36,Straight Steel Fiber ,156.0,13.0,0.2,173.0,polycarboxylate-based superplasticizer (SP),21.1,40 x 40 x 80,ASTM C109,140.0
S0,792.0,Portland cement (P.I. 42.5),42.5,264.0,0.0,0.0,0.0,0.0,0.0,0.0,0.0,0.0,0.0,0.0,0.0,0.0,0.0,1056.0,Natural River sand,2.36,Straight Steel Fiber ,156.0,13.0,0.2,173.0,polycarboxylate-based superplasticizer (SP),21.1,40 x 40 x 80,ASTM C109,195.0
S20,634.0,Portland cement (P.I. 42.5),42.5,264.0,0.0,0.0,0.0,0.0,0.0,0.0,159.0,0.0,0.0,0.0,0.0,0.0,0.0,1056.0,Natural River sand,2.36,Straight Steel Fiber ,156.0,13.0,0.2,173.0,polycarboxylate-based superplasticizer (SP),21.1,40 x 40 x 80,ASTM C109,180.0
S40,475.0,Portland cement (P.I. 42.5),42.5,264.0,0.0,0.0,0.0,0.0,0.0,0.0,317.0,0.0,0.0,0.0,0.0,0.0,0.0,1056.0,Natural River sand,2.36,Straight Steel Fiber ,156.0,13.0,0.2,173.0,polycarboxylate-based superplasticizer (SP),21.1,40 x 40 x 80,ASTM C109,175.0
S60,317.0,Portland cement (P.I. 42.5),42.5,264.0,0.0,0.0,0.0,0.0,0.0,0.0,475.0,0.0,0.0,0.0,0.0,0.0,0.0,1056.0,Natural River sand,2.36,Straight Steel Fiber ,156.0,13.0,0.2,173.0,polycarboxylate-based superplasticizer (SP),21.1,40 x 40 x 80,ASTM C109,165.0
F0,792.0,Portland cement (P.I. 42.5),42.5,264.0,0.0,0.0,0.0,0.0,0.0,0.0,0.0,0.0,0.0,0.0,0.0,0.0,0.0,1056.0,Natural River sand,2.36,Straight Steel Fiber ,156.0,13.0,0.2,173.0,polycarboxylate-based superplasticizer (SP),21.1,40 x 40 x 80,ASTM C109,194.0
F20,634.0,Portland cement (P.I. 42.5),42.5,264.0,159.0,0.0,0.0,0.0,0.0,0.0,0.0,0.0,0.0,0.0,0.0,0.0,0.0,1056.0,Natural River sand,2.36,Straight Steel Fiber ,156.0,13.0,0.2,173.0,polycarboxylate-based superplasticizer (SP),21.1,40 x 40 x 80,ASTM C109,178.0
F40,475.0,Portland cement (P.I. 42.5),42.5,264.0,317.0,0.0,0.0,0.0,0.0,0.0,0.0,0.0,0.0,0.0,0.0,0.0,0.0,1056.0,Natural River sand,2.36,Straight Steel Fiber ,156.0,13.0,0.2,173.0,polycarboxylate-based superplasticizer (SP),21.1,40 x 40 x 80,ASTM C109,173.0
F60,317.0,Portland cement (P.I. 42.5),42.5,264.0,475.0,0.0,0.0,0.0,0.0,0.0,0.0,0.0,0.0,0.0,0.0,0.0,0.0,1056.0,Natural River sand,2.36,Straight Steel Fiber ,156.0,13.0,0.2,173.0,polycarboxylate-based superplasticizer (SP),21.1,40 x 40 x 80,ASTM C109,162.0
S0,792.0,Portland cement (P.I. 42.5),42.5,264.0,0.0,0.0,0.0,0.0,0.0,0.0,0.0,0.0,0.0,0.0,0.0,0.0,0.0,1056.0,Natural River sand,2.36,Straight Steel Fiber ,156.0,13.0,0.2,173.0,polycarboxylate-based superplasticizer (SP),21.1,40 x 40 x 80,ASTM C109,188.0
S20,634.0,Portland cement (P.I. 42.5),42.5,264.0,0.0,0.0,0.0,0.0,0.0,0.0,159.0,0.0,0.0,0.0,0.0,0.0,0.0,1056.0,Natural River sand,2.36,Straight Steel Fiber ,156.0,13.0,0.2,173.0,polycarboxylate-based superplasticizer (SP),21.1,40 x 40 x 80,ASTM C109,180.0
S40,475.0,Portland cement (P.I. 42.5),42.5,264.0,0.0,0.0,0.0,0.0,0.0,0.0,317.0,0.0,0.0,0.0,0.0,0.0,0.0,1056.0,Natural River sand,2.36,Straight Steel Fiber ,156.0,13.0,0.2,173.0,polycarboxylate-based superplasticizer (SP),21.1,40 x 40 x 80,ASTM C109,175.0
S60,317.0,Portland cement (P.I. 42.5),42.5,264.0,0.0,0.0,0.0,0.0,0.0,0.0,475.0,0.0,0.0,0.0,0.0,0.0,0.0,1056.0,Natural River sand,2.36,Straight Steel Fiber ,156.0,13.0,0.2,173.0,polycarboxylate-based superplasticizer (SP),21.1,40 x 40 x 80,ASTM C109,168.0
F0,792.0,Portland cement (P.I. 42.5),42.5,264.0,0.0,0.0,0.0,0.0,0.0,0.0,0.0,0.0,0.0,0.0,0.0,0.0,0.0,1056.0,Natural River sand,2.36,Straight Steel Fiber ,156.0,13.0,0.2,173.0,polycarboxylate-based superplasticizer (SP),21.1,40 x 40 x 80,ASTM C109,187.0
F20,634.0,Portland cement (P.I. 42.5),42.5,264.0,159.0,0.0,0.0,0.0,0.0,0.0,0.0,0.0,0.0,0.0,0.0,0.0,0.0,1056.0,Natural River sand,2.36,Straight Steel Fiber ,156.0,13.0,0.2,173.0,polycarboxylate-based superplasticizer (SP),21.1,40 x 40 x 80,ASTM C109,179.0
F40,475.0,Portland cement (P.I. 42.5),42.5,264.0,317.0,0.0,0.0,0.0,0.0,0.0,0.0,0.0,0.0,0.0,0.0,0.0,0.0,1056.0,Natural River sand,2.36,Straight Steel Fiber ,156.0,13.0,0.2,173.0,polycarboxylate-based superplasticizer (SP),21.1,40 x 40 x 80,ASTM C109,174.0
F60,317.0,Portland cement (P.I. 42.5),42.5,264.0,475.0,0.0,0.0,0.0,0.0,0.0,0.0,0.0,0.0,0.0,0.0,0.0,0.0,1056.0,Natural River sand,2.36,Straight Steel Fiber ,156.0,13.0,0.2,173.0,polycarboxylate-based superplasticizer (SP),21.1,40 x 40 x 80,ASTM C109,163.0
U0,1079.0,Portland cement (P.I 42.5),42.5,0.0,0.0,0.0,0.0,0.0,0.0,0.0,0.0,0.0,0.0,0.0,0.0,0.0,0.0,1079.0,Natural River sand,2.36,Straight Steel Fiber ,156.0,13.0,0.2,177.0, polycarboxylate-based superplasticizer (SP),21.6,40 x 40 x 160 ,GB/T 17671-1999 (similar to ISO 697:1989),90.0
U10,971.0,Portland cement (P.I 42.5),42.5,108.0,0.0,0.0,0.0,0.0,0.0,0.0,0.0,0.0,0.0,0.0,0.0,0.0,0.0,1079.0,Natural River sand,2.36,Straight Steel Fiber ,156.0,13.0,0.2,177.0, polycarboxylate-based superplasticizer (SP),21.6,40 x 40 x 160 ,GB/T 17671-1999 (similar to ISO 697:1989),106.0
U15,917.0,Portland cement (P.I 42.5),42.5,162.0,0.0,0.0,0.0,0.0,0.0,0.0,0.0,0.0,0.0,0.0,0.0,0.0,0.0,1079.0,Natural River sand,2.36,Straight Steel Fiber ,156.0,13.0,0.2,177.0, polycarboxylate-based superplasticizer (SP),21.6,40 x 40 x 160 ,GB/T 17671-1999 (similar to ISO 697:1989),112.0
U20,863.0,Portland cement (P.I 42.5),42.5,216.0,0.0,0.0,0.0,0.0,0.0,0.0,0.0,0.0,0.0,0.0,0.0,0.0,0.0,1079.0,Natural River sand,2.36,Straight Steel Fiber ,156.0,13.0,0.2,177.0, polycarboxylate-based superplasticizer (SP),21.6,40 x 40 x 160 ,GB/T 17671-1999 (similar to ISO 697:1989),115.0
U25,809.0,Portland cement (P.I 42.5),42.5,270.0,0.0,0.0,0.0,0.0,0.0,0.0,0.0,0.0,0.0,0.0,0.0,0.0,0.0,1079.0,Natural River sand,2.36,Straight Steel Fiber ,156.0,13.0,0.2,177.0, polycarboxylate-based superplasticizer (SP),21.6,40 x 40 x 160 ,GB/T 17671-1999 (similar to ISO 697:1989),101.0
1,591.9,"Ordinary Portland Cement
(52.5)",52.5,24.7,264.3,0.0,0.0,0.0,0.0,0.0,0.0,0.0,0.0,0.0,0.0,0.0,0.0,1277.2,Locally available sand,2,Straight Steel Fibers ,156.0,13.0,0.2,159.3,polycarboxylic ether based superplasticizer,44.0,40 x 40 x 160,BS-EN-196-1,105.0
2,606.4,"Ordinary Portland Cement
(52.5)",52.5,25.3,0.0,0.0,0.0,0.0,0.0,0.0,270.7,0.0,0.0,0.0,0.0,0.0,0.0,1308.5,Locally available sand,2,Straight Steel Fibers ,156.0,13.0,0.2,163.2,polycarboxylic ether based superplasticizer,45.1,40 x 40 x 160,BS-EN-196-1,112.0
3,602.8,"Ordinary Portland Cement
(52.5)",52.5,25.1,0.0,269.1,0.0,0.0,0.0,0.0,0.0,0.0,0.0,0.0,0.0,0.0,0.0,1300.8,Locally available sand,2,Straight Steel Fibers ,156.0,13.0,0.2,162.2,polycarboxylic ether based superplasticizer,44.9,40 x 40 x 160,BS-EN-196-1,103.0
Ref,883.9,"Ordinary Portland Cement
(52.5)",52.5,25.5,0.0,0.0,0.0,0.0,0.0,0.0,0.0,0.0,0.0,0.0,0.0,0.0,0.0,1318.5,Locally available sand,2,Straight Steel Fibers ,156.0,13.0,0.2,164.4,polycarboxylic ether based superplasticizer,45.5,40 x 40 x 160,ASTM C109,116.0
Ref,883.9,"Ordinary Portland Cement
(52.5)",52.5,25.5,0.0,0.0,0.0,0.0,0.0,0.0,0.0,0.0,0.0,0.0,0.0,0.0,0.0,1318.5,Locally available sand,2,Steel Fiber ,195.0,13.0,0.2,164.4,polycarboxylic ether based superplasticizer,45.5,40 x 40 x 160,BS-EN-196-1,156.0
0,700.0,"Ordinary Portland Cement
(52.5)",52.5,50.0,150.0,0.0,0.0,0.0,0.0,0.0,0.0,0.0,0.0,0.0,0.0,0.0,0.0,1104.0,Locally available sand,2,Straight Steel Fibers ,156.0,13.0,0.2,180.0,polycarboxylic ether based superplasticizer,30.0,50 x 50 x 50 ,ASTM C109,145.1
0.5,700.0,"Ordinary Portland Cement
(52.5)",52.5,50.0,150.0,0.0,0.0,0.0,0.0,0.0,0.0,0.0,0.0,0.0,0.0,0.0,0.0,1104.0,Locally available sand,2,Steel Fiber ,39.0,13.0,0.2,180.0,polycarboxylic ether based superplasticizer,30.0,50 x 50 x 50 ,ASTM C109,145.1
1,700.0,"Ordinary Portland Cement
(52.5)",52.5,50.0,150.0,0.0,0.0,0.0,0.0,0.0,0.0,0.0,0.0,0.0,0.0,0.0,0.0,1104.0,Locally available sand,2,Steel Fiber ,78.0,13.0,0.2,180.0,polycarboxylic ether based superplasticizer,30.0,50 x 50 x 50 ,ASTM C109,145.1
1.5,700.0,"Ordinary Portland Cement
(52.5)",52.5,50.0,150.0,0.0,0.0,0.0,0.0,0.0,0.0,0.0,0.0,0.0,0.0,0.0,0.0,1104.0,Locally available sand,2,Steel Fiber ,117.0,13.0,0.2,180.0,polycarboxylic ether based superplasticizer,30.0,50 x 50 x 50 ,ASTM C109,145.1
2,700.0,"Ordinary Portland Cement
(52.5)",52.5,50.0,150.0,0.0,0.0,0.0,0.0,0.0,0.0,0.0,0.0,0.0,0.0,0.0,0.0,1104.0,Locally available sand,2,Steel Fiber ,156.0,13.0,0.2,180.0,polycarboxylic ether based superplasticizer,30.0,50 x 50 x 50 ,ASTM C109,145.1
2.5,700.0,"Ordinary Portland Cement
(52.5)",52.5,50.0,150.0,0.0,0.0,0.0,0.0,0.0,0.0,0.0,0.0,0.0,0.0,0.0,0.0,1104.0,Locally available sand,2,Steel Fiber ,195.0,13.0,0.2,180.0,polycarboxylic ether based superplasticizer,30.0,50 x 50 x 50 ,ASTM C109,145.1
Ref.,439.5,Ordinary Portland Cement (OPC) CEM I 52.5 R,52.5,0.0,0.0,263.7,175.9,0.0,0.0,0.0,0.0,0.0,0.0,0.0,0.0,0.0,0.0,1273.4,Locally available sand,2,Steel Fiber ,195.0,13.0,0.2,175.8,polycarboxylic ether based superplasticizer,43.9,40 X 40 X 160,EN 196-1,115.0
UHPC-1%,435.1,Ordinary Portland Cement (OPC) CEM I 52.5 R,52.5,0.0,0.0,263.7,175.9,0.0,0.0,0.0,0.0,0.0,0.0,0.0,0.0,4.4,0.0,1273.4,Locally available sand,2,Steel Fiber ,195.0,13.0,0.2,175.8,polycarboxylic ether based superplasticizer,43.9,40 X 40 X 160,EN 196-1,120.0
UHPC-2%,430.7,Ordinary Portland Cement (OPC) CEM I 52.5 R,52.5,0.0,0.0,263.7,175.9,0.0,0.0,0.0,0.0,0.0,0.0,0.0,0.0,8.8,0.0,1273.4,Locally available sand,2,Steel Fiber ,195.0,13.0,0.2,175.8,polycarboxylic ether based superplasticizer,43.9,40 X 40 X 160,EN 196-1,127.0
UHPC-3%,426.3,Ordinary Portland Cement (OPC) CEM I 52.5 R,52.5,0.0,0.0,263.7,175.9,0.0,0.0,0.0,0.0,0.0,0.0,0.0,0.0,13.2,0.0,1273.4,Locally available sand,2,Steel Fiber ,195.0,13.0,0.2,175.8,polycarboxylic ether based superplasticizer,43.9,40 X 40 X 160,EN 196-1,133.0
UHPC-4%,421.9,Ordinary Portland Cement (OPC) CEM I 52.5 R,52.5,0.0,0.0,263.7,175.9,0.0,0.0,0.0,0.0,0.0,0.0,0.0,0.0,17.6,0.0,1273.4,Locally available sand,2,Steel Fiber ,195.0,13.0,0.2,175.8,polycarboxylic ether based superplasticizer,43.9,40 X 40 X 160,EN 196-1,135.0
UHPC-5%,417.5,Ordinary Portland Cement (OPC) CEM I 52.5 R,52.5,0.0,0.0,263.7,175.9,0.0,0.0,0.0,0.0,0.0,0.0,0.0,0.0,22.0,0.0,1273.4,Locally available sand,2,Steel Fiber ,195.0,13.0,0.2,175.8,polycarboxylic ether based superplasticizer,43.9,40 X 40 X 160,EN 196-1,130.0
UHPC1-0,874.9,"Ordinary Portland Cement (OPC)
CEM I 52.5 R",52.5,43.7,0.0,0.0,0.0,0.0,0.0,0.0,0.0,0.0,0.0,0.0,0.0,0.0,0.0,1098.4,Locally available sand,2,Straight Steel Fibers ,156.0,13.0,0.2,202.1,"polycarboxylic
ether based superplasticiser (BASF)",45.9,40 X 40 X 160,EN 196-1,100.0
UHPC1-0.5,874.9,"Ordinary Portland Cement (OPC)
CEM I 52.5 R",52.5,43.7,0.0,0.0,0.0,0.0,0.0,0.0,0.0,0.0,0.0,0.0,0.0,0.0,0.0,1098.4,Locally available sand,2,Steel Fiber ,39.0,13.0,0.2,202.1,"polycarboxylic
ether based superplasticiser (BASF)",45.9,40 X 40 X 160,EN 196-1,115.0
UHPC1-1,874.9,"Ordinary Portland Cement (OPC)
CEM I 52.5 R",52.5,43.7,0.0,0.0,0.0,0.0,0.0,0.0,0.0,0.0,0.0,0.0,0.0,0.0,0.0,1098.4,Locally available sand,2,Steel Fiber ,78.0,13.0,0.2,202.1,"polycarboxylic
ether based superplasticiser (BASF)",45.9,40 X 40 X 160,EN 196-1,125.0
UHPC1-1.5,874.9,"Ordinary Portland Cement (OPC)
CEM I 52.5 R",52.5,43.7,0.0,0.0,0.0,0.0,0.0,0.0,0.0,0.0,0.0,0.0,0.0,0.0,0.0,1098.4,Locally available sand,2,Steel Fiber ,117.0,13.0,0.2,202.1,"polycarboxylic
ether based superplasticiser (BASF)",45.9,40 X 40 X 160,EN 196-1,132.0
UHPC1-2,874.9,"Ordinary Portland Cement (OPC)
CEM I 52.5 R",52.5,43.7,0.0,0.0,0.0,0.0,0.0,0.0,0.0,0.0,0.0,0.0,0.0,0.0,0.0,1098.4,Locally available sand,2,Steel Fiber ,156.0,13.0,0.2,202.1,"polycarboxylic
ether based superplasticiser (BASF)",45.9,40 X 40 X 160,EN 196-1,145.0
UHPC1-2.5,874.9,"Ordinary Portland Cement (OPC)
CEM I 52.5 R",52.5,43.7,0.0,0.0,0.0,0.0,0.0,0.0,0.0,0.0,0.0,0.0,0.0,0.0,0.0,1098.4,Locally available sand,2,Steel Fiber ,195.0,13.0,0.2,202.1,"polycarboxylic
ether based superplasticiser (BASF)",45.9,40 X 40 X 160,EN 196-1,156.0
UHPC2-0,612.4,"Ordinary Portland Cement (OPC)
CEM I 52.5 R",52.5,43.7,0.0,262.5,0.0,0.0,0.0,0.0,0.0,0.0,0.0,0.0,0.0,0.0,0.0,1098.4,Locally available sand,2,Straight Steel Fibers ,156.0,13.0,0.2,202.1,"polycarboxylic
ether based superplasticiser (BASF)",45.9,40 X 40 X 160,EN 196-1,95.0
UHPC2-0.5,612.4,"Ordinary Portland Cement (OPC)
CEM I 52.5 R",52.5,43.7,0.0,262.5,0.0,0.0,0.0,0.0,0.0,0.0,0.0,0.0,0.0,0.0,0.0,1098.4,Locally available sand,2,Steel Fiber ,39.0,13.0,0.2,202.1,"polycarboxylic
ether based superplasticiser (BASF)",45.9,40 X 40 X 160,EN 196-1,100.0
UHPC2-1,612.4,"Ordinary Portland Cement (OPC)
CEM I 52.5 R",52.5,43.7,0.0,262.5,0.0,0.0,0.0,0.0,0.0,0.0,0.0,0.0,0.0,0.0,0.0,1098.4,Locally available sand,2,Steel Fiber ,78.0,13.0,0.2,202.1,"polycarboxylic
ether based superplasticiser (BASF)",45.9,40 X 40 X 160,EN 196-1,115.0
UHPC2-1.5,612.4,"Ordinary Portland Cement (OPC)
CEM I 52.5 R",52.5,43.7,0.0,262.5,0.0,0.0,0.0,0.0,0.0,0.0,0.0,0.0,0.0,0.0,0.0,1098.4,Locally available sand,2,Steel Fiber ,117.0,13.0,0.2,202.1,"polycarboxylic
ether based superplasticiser (BASF)",45.9,40 X 40 X 160,EN 196-1,128.0
UHPC2-2,612.4,"Ordinary Portland Cement (OPC)
CEM I 52.5 R",52.5,43.7,0.0,262.5,0.0,0.0,0.0,0.0,0.0,0.0,0.0,0.0,0.0,0.0,0.0,1098.4,Locally available sand,2,Steel Fiber ,156.0,13.0,0.2,202.1,"polycarboxylic
ether based superplasticiser (BASF)",45.9,40 X 40 X 160,EN 196-1,135.0
UHPC2-2.5,612.4,"Ordinary Portland Cement (OPC)
CEM I 52.5 R",52.5,43.7,0.0,262.5,0.0,0.0,0.0,0.0,0.0,0.0,0.0,0.0,0.0,0.0,0.0,1098.4,Locally available sand,2,Steel Fiber ,195.0,13.0,0.2,202.1,"polycarboxylic
ether based superplasticiser (BASF)",45.9,40 X 40 X 160,EN 196-1,142.0
UHPC3-0,699.9,"Ordinary Portland Cement (OPC)
CEM I 52.5 R",52.5,43.7,0.0,0.0,175.0,0.0,0.0,0.0,0.0,0.0,0.0,0.0,0.0,0.0,0.0,1098.4,Locally available sand,2,Straight Steel Fibers ,156.0,13.0,0.2,202.1,"polycarboxylic
ether based superplasticiser (BASF)",45.9,40 X 40 X 160,EN 196-1,92.0
UHPC3-0.5,699.9,"Ordinary Portland Cement (OPC)
CEM I 52.5 R",52.5,43.7,0.0,0.0,175.0,0.0,0.0,0.0,0.0,0.0,0.0,0.0,0.0,0.0,0.0,1098.4,Locally available sand,2,Steel Fiber ,39.0,13.0,0.2,202.1,"polycarboxylic
ether based superplasticiser (BASF)",45.9,40 X 40 X 160,EN 196-1,105.0
UHPC3-1,699.9,"Ordinary Portland Cement (OPC)
CEM I 52.5 R",52.5,43.7,0.0,0.0,175.0,0.0,0.0,0.0,0.0,0.0,0.0,0.0,0.0,0.0,0.0,1098.4,Locally available sand,2,Steel Fiber ,78.0,13.0,0.2,202.1,"polycarboxylic
ether based superplasticiser (BASF)",45.9,40 X 40 X 160,EN 196-1,120.0
UHPC3-1.5,699.9,"Ordinary Portland Cement (OPC)
CEM I 52.5 R",52.5,43.7,0.0,0.0,175.0,0.0,0.0,0.0,0.0,0.0,0.0,0.0,0.0,0.0,0.0,1098.4,Locally available sand,2,Steel Fiber ,117.0,13.0,0.2,202.1,"polycarboxylic
ether based superplasticiser (BASF)",45.9,40 X 40 X 160,EN 196-1,130.0
UHPC3-2,699.9,"Ordinary Portland Cement (OPC)
CEM I 52.5 R",52.5,43.7,0.0,0.0,175.0,0.0,0.0,0.0,0.0,0.0,0.0,0.0,0.0,0.0,0.0,1098.4,Locally available sand,2,Steel Fiber ,156.0,13.0,0.2,202.1,"polycarboxylic
ether based superplasticiser (BASF)",45.9,40 X 40 X 160,EN 196-1,140.0
UHPC3-2.5,699.9,"Ordinary Portland Cement (OPC)
CEM I 52.5 R",52.5,43.7,0.0,0.0,175.0,0.0,0.0,0.0,0.0,0.0,0.0,0.0,0.0,0.0,0.0,1098.4,Locally available sand,2,Steel Fiber ,195.0,13.0,0.2,202.1,"polycarboxylic
ether based superplasticiser (BASF)",45.9,40 X 40 X 160,EN 196-1,149.0
1,582.1,"Ordinary Portland Cement
(OPC) CEM I 52.5 R",52.5,0.0,259.9,0.0,0.0,0.0,0.0,0.0,0.0,0.0,0.0,0.0,0.0,24.3,0.0,1256.1,Locally available sand,2,Straight Steel Fibers ,156.0,13.0,0.2,173.2,polycarboxylic ether based superplasticiser,43.3,40 X 40 X 160,EN 196-1,110.0
2,591.9,"Ordinary Portland Cement
(OPC) CEM I 52.5 R",52.5,0.0,264.3,0.0,0.0,0.0,0.0,0.0,0.0,0.0,0.0,0.0,0.0,24.7,0.0,1277.2,Locally available sand,2,Straight Steel Fibers ,156.0,13.0,0.2,159.3,polycarboxylic ether based superplasticiser,44.0,40 X 40 X 160,EN 196-1,112.0
3,600.0,"Ordinary Portland Cement
(OPC) CEM I 52.5 R",52.5,0.0,267.9,0.0,0.0,0.0,0.0,0.0,0.0,0.0,0.0,0.0,0.0,25.0,0.0,1294.6000000000001,Locally available sand,2,Straight Steel Fibers ,156.0,13.0,0.2,147.8,polycarboxylic ether based superplasticiser,44.6,40 X 40 X 160,EN 196-1,110.0
4,596.1,"Ordinary Portland Cement
(OPC) CEM I 52.5 R",52.5,0.0,0.0,0.0,0.0,0.0,0.0,0.0,266.1,0.0,0.0,0.0,0.0,24.8,0.0,1286.3,Locally available sand,2,Straight Steel Fibers ,156.0,13.0,0.2,177.4,polycarboxylic ether based superplasticiser,44.4,40 X 40 X 160,EN 196-1,119.0
5,606.4,"Ordinary Portland Cement
(OPC) CEM I 52.5 R",52.5,0.0,0.0,0.0,0.0,0.0,0.0,0.0,270.7,0.0,0.0,0.0,0.0,25.3,0.0,1308.5,Locally available sand,2,Straight Steel Fibers ,156.0,13.0,0.2,163.2,polycarboxylic ether based superplasticiser,45.1,40 X 40 X 160,EN 196-1,122.0
6,614.9,"Ordinary Portland Cement
(OPC) CEM I 52.5 R",52.5,0.0,0.0,0.0,0.0,0.0,0.0,0.0,274.5,0.0,0.0,0.0,0.0,25.6,0.0,1326.8,Locally available sand,2,Straight Steel Fibers ,156.0,13.0,0.2,151.5,polycarboxylic ether based superplasticiser,45.8,40 X 40 X 160,EN 196-1,120.0
7,592.6,"Ordinary Portland Cement
(OPC) CEM I 52.5 R",52.5,0.0,0.0,264.6,0.0,0.0,0.0,0.0,0.0,0.0,0.0,0.0,0.0,24.7,0.0,1278.8,Locally available sand,2,Straight Steel Fibers ,156.0,13.0,0.2,176.4,polycarboxylic ether based superplasticiser,44.1,40 X 40 X 160,EN 196-1,108.0
8,602.8,"Ordinary Portland Cement
(OPC) CEM I 52.5 R",52.5,0.0,0.0,269.1,0.0,0.0,0.0,0.0,0.0,0.0,0.0,0.0,0.0,25.1,0.0,1300.8,Locally available sand,2,Straight Steel Fibers ,156.0,13.0,0.2,162.2,polycarboxylic ether based superplasticiser,44.9,40 X 40 X 160,EN 196-1,110.0
9,611.2,"Ordinary Portland Cement
(OPC) CEM I 52.5 R",52.5,0.0,0.0,272.9,0.0,0.0,0.0,0.0,0.0,0.0,0.0,0.0,0.0,25.5,0.0,1318.8000000000002,Locally available sand,2,Straight Steel Fibers ,156.0,13.0,0.2,150.6,polycarboxylic ether based superplasticiser,45.5,40 X 40 X 160,EN 196-1,105.0
Ref. [1],868.8,Portland cements,52.5,0.0,0.0,0.0,0.0,0.0,0.0,0.0,0.0,0.0,0.0,0.0,0.0,25.0,0.0,1295.9,Locally available sand,2,Straight Steel Fibers ,156.0,13.0,0.2,178.8,polycarboxylic ether based superplasticiser,44.7,40 X 40 X 160,ASTM C109,102.0
Ref. [2],883.9,Portland cements,52.5,0.0,0.0,0.0,0.0,0.0,0.0,0.0,0.0,0.0,0.0,0.0,0.0,25.5,0.0,1318.5,Locally available sand,2,Straight Steel Fibers ,156.0,13.0,0.2,164.4,polycarboxylic ether based superplasticiser,45.5,40 X 40 X 160,ASTM C109,105.0
Ref. [3],896.3,Type II Portland cement,52.5,0.0,0.0,0.0,0.0,0.0,0.0,0.0,0.0,0.0,0.0,0.0,0.0,25.8,0.0,1337.1,Locally available sand,2,Straight Steel Fibers ,156.0,13.0,0.2,152.7,polycarboxylic ether based superplasticiser,46.1,40 X 40 X 160,ASTM C109,100.0
1,594.2, Ordinary Portland Cement (OPC) CEM I 52.5 R,52.5,0.0,0.0,265.3,0.0,0.0,0.0,0.0,0.0,0.0,0.0,0.0,0.0,24.8,0.0,1282.3,Locally available sand,2,Straight Steel Fibers ,156.0,13.0,0.2,176.9,polycarboxylic ether based superplasticizer,44.2,40 X 40 X 160,EN 196-1,98.0
2,594.2, Ordinary Portland Cement (OPC) CEM I 52.5 R,52.5,0.0,0.0,265.3,0.0,0.0,0.0,0.0,0.0,0.0,0.0,0.0,0.0,24.8,0.0,1282.3,Locally available sand,2,Straight Steel Fiber ,156.0,13.0,0.2,176.9,polycarboxylic ether based superplasticizer,44.2,40 X 40 X 160,EN 196-1,145.0
3,594.2, Ordinary Portland Cement (OPC) CEM I 52.5 R,52.5,0.0,0.0,265.3,0.0,0.0,0.0,0.0,0.0,0.0,0.0,0.0,0.0,24.8,0.0,1282.3,Locally available sand,2,Straight Steel Fibers ,117.0,13.0,0.2,176.9,polycarboxylic ether based superplasticizer,44.2,40 X 40 X 160,EN 196-1,148.0
4,594.2, Ordinary Portland Cement (OPC) CEM I 52.5 R,52.5,0.0,0.0,265.3,0.0,0.0,0.0,0.0,0.0,0.0,0.0,0.0,0.0,24.8,0.0,1282.3,Locally available sand,2,Straight Steel Fibers ,78.0,13.0,0.2,176.9,polycarboxylic ether based superplasticizer,44.2,40 X 40 X 160,EN 196-1,130.0
5,594.2, Ordinary Portland Cement (OPC) CEM I 52.5 R,52.5,0.0,0.0,265.3,0.0,0.0,0.0,0.0,0.0,0.0,0.0,0.0,0.0,24.8,0.0,1282.3,Locally available sand,2,Straight Steel Fibers ,39.0,13.0,0.2,176.9,polycarboxylic ether based superplasticizer,44.2,40 X 40 X 160,EN 196-1,125.0
6,594.2, Ordinary Portland Cement (OPC) CEM I 52.5 R,52.5,0.0,0.0,265.3,0.0,0.0,0.0,0.0,0.0,0.0,0.0,0.0,0.0,24.8,0.0,1282.3,Locally available sand,2,Straight Steel Fiber ,156.0,6.0,0.16,176.9,polycarboxylic ether based superplasticizer,44.2,40 X 40 X 160,EN 196-1,122.0
7,594.2, Ordinary Portland Cement (OPC) CEM I 52.5 R,52.5,0.0,0.0,265.3,0.0,0.0,0.0,0.0,0.0,0.0,0.0,0.0,0.0,24.8,0.0,1282.3,Locally available sand,2,Hooked End Steel Fiber ,156.0,35.0,0.55,176.9,polycarboxylic ether based superplasticizer,44.2,100 x 100 x 100,EN 12390-3,128.0
8,594.2, Ordinary Portland Cement (OPC) CEM I 52.5 R,52.5,0.0,0.0,265.3,0.0,0.0,0.0,0.0,0.0,0.0,0.0,0.0,0.0,24.8,0.0,1282.3,Locally available sand,2,Hooked Steel Fiber ,117.0,35.0,0.55,176.9,polycarboxylic ether based superplasticizer,44.2,100 x 100 x 100,EN 12390-3,132.0
9,594.2, Ordinary Portland Cement (OPC) CEM I 52.5 R,52.5,0.0,0.0,265.3,0.0,0.0,0.0,0.0,0.0,0.0,0.0,0.0,0.0,24.8,0.0,1282.3,Locally available sand,2,Hooked Steel Fiber ,117.0,35.0,0.55,176.9,polycarboxylic ether based superplasticizer,44.2,100 x 100 x 100,EN 12390-3,129.0
10,594.2, Ordinary Portland Cement (OPC) CEM I 52.5 R,52.5,0.0,0.0,265.3,0.0,0.0,0.0,0.0,0.0,0.0,0.0,0.0,0.0,24.8,0.0,1282.3,Locally available sand,2,Hooked Steel Fiber ,117.0,35.0,0.55,176.9,polycarboxylic ether based superplasticizer,44.2,100 x 100 x 100,EN 12390-3,135.0
CTRL,850.0,"Portland cement (PC 42,5)",42.5,260.0,0.0,0.0,0.0,0.0,0.0,0.0,0.0,0.0,0.0,0.0,0.0,0.0,0.0,1062.0,Quartz + Basalt ,4,Straight Steel Fibers ,156.0,13.0,0.2,170.0,superplasticizer of sulfonated naphthalene formaldehyde based,45.0,50 x 50 x 50 ,ASTM C109,115.0
FA20,680.0,"Portland cement (PC 42,5)",42.5,260.0,170.0,0.0,0.0,0.0,0.0,0.0,0.0,0.0,0.0,0.0,0.0,0.0,0.0,999.0,Quartz + Basalt ,4,Straight Steel Fibers ,156.0,13.0,0.2,170.0,superplasticizer of sulfonated naphthalene formaldehyde based,45.0,50 x 50 x 50 ,ASTM C109,121.0
FA40,510.0,"Portland cement (PC 42,5)",42.5,260.0,340.0,0.0,0.0,0.0,0.0,0.0,0.0,0.0,0.0,0.0,0.0,0.0,0.0,936.0,Quartz + Basalt ,4,Straight Steel Fibers ,156.0,13.0,0.2,170.0,superplasticizer of sulfonated naphthalene formaldehyde based,45.0,50 x 50 x 50 ,ASTM C109,125.0
FA60,340.0,"Portland cement (PC 42,5)",42.5,260.0,510.0,0.0,0.0,0.0,0.0,0.0,0.0,0.0,0.0,0.0,0.0,0.0,0.0,873.0,Quartz + Basalt ,4,Straight Steel Fibers ,156.0,13.0,0.2,170.0,superplasticizer of sulfonated naphthalene formaldehyde based,45.0,50 x 50 x 50 ,ASTM C109,115.0
PS20,680.0,"Portland cement (PC 42,5)",42.5,260.0,0.0,0.0,0.0,0.0,0.0,0.0,170.0,0.0,0.0,0.0,0.0,0.0,0.0,1050.0,Quartz + Basalt ,4,Straight Steel Fibers ,156.0,13.0,0.2,170.0,superplasticizer of sulfonated naphthalene formaldehyde based,45.0,50 x 50 x 50 ,ASTM C109,118.0
PS40,510.0,"Portland cement (PC 42,5)",42.5,260.0,0.0,0.0,0.0,0.0,0.0,0.0,340.0,0.0,0.0,0.0,0.0,0.0,0.0,1038.0,Quartz + Basalt ,4,Straight Steel Fibers ,156.0,13.0,0.2,170.0,superplasticizer of sulfonated naphthalene formaldehyde based,45.0,50 x 50 x 50 ,ASTM C109,119.0
PS60,340.0,"Portland cement (PC 42,5)",42.5,260.0,0.0,0.0,0.0,0.0,0.0,0.0,510.0,0.0,0.0,0.0,0.0,0.0,0.0,1026.0,Quartz + Basalt ,4,Straight Steel Fibers ,156.0,13.0,0.2,170.0,superplasticizer of sulfonated naphthalene formaldehyde based,45.0,50 x 50 x 50 ,ASTM C109,108.0
PS80,170.0,"Portland cement (PC 42,5)",42.5,260.0,0.0,0.0,0.0,0.0,0.0,0.0,680.0,0.0,0.0,0.0,0.0,0.0,0.0,1014.0,Quartz + Basalt ,4,Straight Steel Fibers ,156.0,13.0,0.2,170.0,superplasticizer of sulfonated naphthalene formaldehyde based,45.0,50 x 50 x 50 ,ASTM C109,82.0
CTRL,850.0,"Portland cement (PC 42,5)",42.5,260.0,0.0,0.0,0.0,0.0,0.0,0.0,0.0,0.0,0.0,0.0,0.0,0.0,0.0,1062.0,Quartz + Basalt ,4,Straight Steel Fibers ,156.0,13.0,0.2,170.0,superplasticizer of sulfonated naphthalene formaldehyde based,45.0,50 x 50 x 50 ,ASTM C109,155.0
FA20,680.0,"Portland cement (PC 42,5)",42.5,260.0,170.0,0.0,0.0,0.0,0.0,0.0,0.0,0.0,0.0,0.0,0.0,0.0,0.0,999.0,Quartz + Basalt ,4,Straight Steel Fibers ,156.0,13.0,0.2,170.0,superplasticizer of sulfonated naphthalene formaldehyde based,45.0,50 x 50 x 50 ,ASTM C109,152.0
FA40,510.0,"Portland cement (PC 42,5)",42.5,260.0,340.0,0.0,0.0,0.0,0.0,0.0,0.0,0.0,0.0,0.0,0.0,0.0,0.0,936.0,Quartz + Basalt ,4,Straight Steel Fibers ,156.0,13.0,0.2,170.0,superplasticizer of sulfonated naphthalene formaldehyde based,45.0,50 x 50 x 50 ,ASTM C109,158.0
FA60,340.0,"Portland cement (PC 42,5)",42.5,260.0,510.0,0.0,0.0,0.0,0.0,0.0,0.0,0.0,0.0,0.0,0.0,0.0,0.0,873.0,Quartz + Basalt ,4,Straight Steel Fibers ,156.0,13.0,0.2,170.0,superplasticizer of sulfonated naphthalene formaldehyde based,45.0,50 x 50 x 50 ,ASTM C109,155.0
FA80,170.0,"Portland cement (PC 42,5)",42.5,260.0,680.0,0.0,0.0,0.0,0.0,0.0,0.0,0.0,0.0,0.0,0.0,0.0,0.0,810.0,Quartz + Basalt ,4,Straight Steel Fibers ,156.0,13.0,0.2,170.0,superplasticizer of sulfonated naphthalene formaldehyde based,45.0,50 x 50 x 50 ,ASTM C109,140.0
PS20,680.0,"Portland cement (PC 42,5)",42.5,260.0,0.0,0.0,0.0,0.0,0.0,0.0,170.0,0.0,0.0,0.0,0.0,0.0,0.0,1050.0,Quartz + Basalt ,4,Straight Steel Fibers ,156.0,13.0,0.2,170.0,superplasticizer of sulfonated naphthalene formaldehyde based,45.0,50 x 50 x 50 ,ASTM C109,151.0
PS40,510.0,"Portland cement (PC 42,5)",42.5,260.0,0.0,0.0,0.0,0.0,0.0,0.0,340.0,0.0,0.0,0.0,0.0,0.0,0.0,1038.0,Quartz + Basalt ,4,Straight Steel Fibers ,156.0,13.0,0.2,170.0,superplasticizer of sulfonated naphthalene formaldehyde based,45.0,50 x 50 x 50 ,ASTM C109,157.0
PS60,340.0,"Portland cement (PC 42,5)",42.5,260.0,0.0,0.0,0.0,0.0,0.0,0.0,510.0,0.0,0.0,0.0,0.0,0.0,0.0,1026.0,Quartz + Basalt ,4,Straight Steel Fibers ,156.0,13.0,0.2,170.0,superplasticizer of sulfonated naphthalene formaldehyde based,45.0,50 x 50 x 50 ,ASTM C109,144.0
PS80,170.0,"Portland cement (PC 42,5)",42.5,260.0,0.0,0.0,0.0,0.0,0.0,0.0,680.0,0.0,0.0,0.0,0.0,0.0,0.0,1014.0,Quartz + Basalt ,4,Straight Steel Fibers ,156.0,13.0,0.2,170.0,superplasticizer of sulfonated naphthalene formaldehyde based,45.0,50 x 50 x 50 ,ASTM C109,138.0
CTRL,850.0,"Portland cement (PC 42,5)",42.5,260.0,0.0,0.0,0.0,0.0,0.0,0.0,0.0,0.0,0.0,0.0,0.0,0.0,0.0,1062.0,Quartz + Basalt ,4,Straight Steel Fibers ,156.0,13.0,0.2,170.0,superplasticizer of sulfonated naphthalene formaldehyde based,45.0,50 x 50 x 50 ,ASTM C109,170.0
FA20,680.0,"Portland cement (PC 42,5)",42.5,260.0,170.0,0.0,0.0,0.0,0.0,0.0,0.0,0.0,0.0,0.0,0.0,0.0,0.0,999.0,Quartz + Basalt ,4,Straight Steel Fibers ,156.0,13.0,0.2,170.0,superplasticizer of sulfonated naphthalene formaldehyde based,45.0,50 x 50 x 50 ,ASTM C109,170.0
FA40,510.0,"Portland cement (PC 42,5)",42.5,260.0,340.0,0.0,0.0,0.0,0.0,0.0,0.0,0.0,0.0,0.0,0.0,0.0,0.0,936.0,Quartz + Basalt ,4,Straight Steel Fibers ,156.0,13.0,0.2,170.0,superplasticizer of sulfonated naphthalene formaldehyde based,45.0,50 x 50 x 50 ,ASTM C109,170.0
FA60,340.0,"Portland cement (PC 42,5)",42.5,260.0,510.0,0.0,0.0,0.0,0.0,0.0,0.0,0.0,0.0,0.0,0.0,0.0,0.0,873.0,Quartz + Basalt ,4,Straight Steel Fibers ,156.0,13.0,0.2,170.0,superplasticizer of sulfonated naphthalene formaldehyde based,45.0,50 x 50 x 50 ,ASTM C109,120.0
FA80,170.0,"Portland cement (PC 42,5)",42.5,260.0,680.0,0.0,0.0,0.0,0.0,0.0,0.0,0.0,0.0,0.0,0.0,0.0,0.0,810.0,Quartz + Basalt ,4,Straight Steel Fibers ,156.0,13.0,0.2,170.0,superplasticizer of sulfonated naphthalene formaldehyde based,45.0,50 x 50 x 50 ,ASTM C109,100.0
PS20,680.0,"Portland cement (PC 42,5)",42.5,260.0,0.0,0.0,0.0,0.0,0.0,0.0,170.0,0.0,0.0,0.0,0.0,0.0,0.0,1050.0,Quartz + Basalt ,4,Straight Steel Fibers ,156.0,13.0,0.2,170.0,superplasticizer of sulfonated naphthalene formaldehyde based,45.0,50 x 50 x 50 ,ASTM C109,178.0
PS40,510.0,"Portland cement (PC 42,5)",42.5,260.0,0.0,0.0,0.0,0.0,0.0,0.0,340.0,0.0,0.0,0.0,0.0,0.0,0.0,1038.0,Quartz + Basalt ,4,Straight Steel Fibers ,156.0,13.0,0.2,170.0,superplasticizer of sulfonated naphthalene formaldehyde based,45.0,50 x 50 x 50 ,ASTM C109,182.0
PS60,340.0,"Portland cement (PC 42,5)",42.5,260.0,0.0,0.0,0.0,0.0,0.0,0.0,510.0,0.0,0.0,0.0,0.0,0.0,0.0,1026.0,Quartz + Basalt ,4,Straight Steel Fibers ,156.0,13.0,0.2,170.0,superplasticizer of sulfonated naphthalene formaldehyde based,45.0,50 x 50 x 50 ,ASTM C109,168.0
PS80,170.0,"Portland cement (PC 42,5)",42.5,260.0,0.0,0.0,0.0,0.0,0.0,0.0,680.0,0.0,0.0,0.0,0.0,0.0,0.0,1014.0,Quartz + Basalt ,4,Straight Steel Fibers ,156.0,13.0,0.2,170.0,superplasticizer of sulfonated naphthalene formaldehyde based,45.0,50 x 50 x 50 ,ASTM C109,125.0
T0-N,500.0,"Ordinary Portland cement, with a strength class of 52.5",52.5,150.0,350.0,0.0,0.0,0.0,0.0,0.0,0.0,0.0,0.0,0.0,0.0,0.0,0.0,1200.0,Natural River sand,0.3,Straight Steel Fibers ,156.0,13.0,0.2,160.0, polycarboxylate-based superplasticizer,9.8,40 X 40 X 160, Chinese Standard GB/T17671-1999,93.0
T20-N,500.0,"Ordinary Portland cement, with a strength class of 52.5",52.5,150.0,350.0,0.0,0.0,0.0,0.0,0.0,0.0,0.0,0.0,0.0,0.0,0.0,240.0,960.0,Natural River sand,0.3,Straight Steel Fibers ,156.0,13.0,0.2,165.0, polycarboxylate-based superplasticizer,9.8,40 X 40 X 160, Chinese Standard GB/T17671-1999,91.0
T30-N,500.0,"Ordinary Portland cement, with a strength class of 52.5",52.5,150.0,350.0,0.0,0.0,0.0,0.0,0.0,0.0,0.0,0.0,0.0,0.0,0.0,360.0,840.0,Natural River sand,0.3,Straight Steel Fibers ,156.0,13.0,0.2,170.0, polycarboxylate-based superplasticizer,9.8,40 X 40 X 160, Chinese Standard GB/T17671-1999,90.0
T40-N,500.0,"Ordinary Portland cement, with a strength class of 52.5",52.5,150.0,350.0,0.0,0.0,0.0,0.0,0.0,0.0,0.0,0.0,0.0,0.0,0.0,480.0,720.0,Natural River sand,0.3,Straight Steel Fibers ,156.0,13.0,0.2,175.0, polycarboxylate-based superplasticizer,9.8,40 X 40 X 160, Chinese Standard GB/T17671-1999,88.0
T50-N,500.0,"Ordinary Portland cement, with a strength class of 52.5",52.5,150.0,350.0,0.0,0.0,0.0,0.0,0.0,0.0,0.0,0.0,0.0,0.0,0.0,600.0,600.0,Natural River sand,0.3,Straight Steel Fibers ,156.0,13.0,0.2,180.0, polycarboxylate-based superplasticizer,9.8,40 X 40 X 160, Chinese Standard GB/T17671-1999,90.5
T100-N,500.0,"Ordinary Portland cement, with a strength class of 52.5",52.5,150.0,350.0,0.0,0.0,0.0,0.0,0.0,0.0,0.0,0.0,0.0,0.0,0.0,1200.0,0.0,Natural River sand,0.6,Straight Steel Fibers ,156.0,13.0,0.2,200.0, polycarboxylate-based superplasticizer,9.8,40 X 40 X 160, Chinese Standard GB/T17671-1999,88.0
T0-c,500.0,"Ordinary Portland cement, with a strength class of 52.5",52.5,150.0,350.0,0.0,0.0,0.0,0.0,0.0,0.0,0.0,0.0,0.0,0.0,0.0,0.0,1200.0,Natural River sand,0.3,Straight Steel Fibers ,156.0,13.0,0.2,160.0, polycarboxylate-based superplasticizer,9.8,40 X 40 X 160, Chinese Standard GB/T17671-1999,116.0
T20c,500.0,"Ordinary Portland cement, with a strength class of 52.5",52.5,150.0,350.0,0.0,0.0,0.0,0.0,0.0,0.0,0.0,0.0,0.0,0.0,0.0,240.0,960.0,Natural River sand,0.3,Straight Steel Fibers ,156.0,13.0,0.2,165.0, polycarboxylate-based superplasticizer,9.8,40 X 40 X 160, Chinese Standard GB/T17671-1999,108.0
T30-c,500.0,"Ordinary Portland cement, with a strength class of 52.5",52.5,150.0,350.0,0.0,0.0,0.0,0.0,0.0,0.0,0.0,0.0,0.0,0.0,0.0,360.0,840.0,Natural River sand,0.3,Straight Steel Fibers ,156.0,13.0,0.2,170.0, polycarboxylate-based superplasticizer,9.8,40 X 40 X 160, Chinese Standard GB/T17671-1999,103.0
T40-c,500.0,"Ordinary Portland cement, with a strength class of 52.5",52.5,150.0,350.0,0.0,0.0,0.0,0.0,0.0,0.0,0.0,0.0,0.0,0.0,0.0,480.0,720.0,Natural River sand,0.3,Straight Steel Fibers ,156.0,13.0,0.2,175.0, polycarboxylate-based superplasticizer,9.8,40 X 40 X 160, Chinese Standard GB/T17671-1999,100.0
T50-c,500.0,"Ordinary Portland cement, with a strength class of 52.5",52.5,150.0,350.0,0.0,0.0,0.0,0.0,0.0,0.0,0.0,0.0,0.0,0.0,0.0,600.0,600.0,Natural River sand,0.3,Straight Steel Fibers ,156.0,13.0,0.2,180.0, polycarboxylate-based superplasticizer,9.8,40 X 40 X 160, Chinese Standard GB/T17671-1999,104.0
T100-c,500.0,"Ordinary Portland cement, with a strength class of 52.5",52.5,150.0,350.0,0.0,0.0,0.0,0.0,0.0,0.0,0.0,0.0,0.0,0.0,0.0,1200.0,0.0,Natural River sand,0.6,Straight Steel Fibers ,156.0,13.0,0.2,200.0, polycarboxylate-based superplasticizer,9.8,40 X 40 X 160, Chinese Standard GB/T17671-1999,94.0
T0-N,500.0,"Ordinary Portland cement, with a strength class of 52.5",52.5,150.0,350.0,0.0,0.0,0.0,0.0,0.0,0.0,0.0,0.0,0.0,0.0,0.0,0.0,1200.0,Natural River sand,0.3,Steel Fiber ,156.0,13.0,0.2,160.0, polycarboxylate-based superplasticizer,9.8,40 X 40 X 160, Chinese Standard GB/T17671-1999,138.0
T20-N,500.0,"Ordinary Portland cement, with a strength class of 52.5",52.5,150.0,350.0,0.0,0.0,0.0,0.0,0.0,0.0,0.0,0.0,0.0,0.0,0.0,240.0,960.0,Natural River sand,0.3,Steel Fiber ,156.0,13.0,0.2,165.0, polycarboxylate-based superplasticizer,9.8,40 X 40 X 160, Chinese Standard GB/T17671-1999,141.0
T30-N,500.0,"Ordinary Portland cement, with a strength class of 52.5",52.5,150.0,350.0,0.0,0.0,0.0,0.0,0.0,0.0,0.0,0.0,0.0,0.0,0.0,360.0,840.0,Natural River sand,0.3,Steel Fiber ,156.0,13.0,0.2,170.0, polycarboxylate-based superplasticizer,9.8,40 X 40 X 160, Chinese Standard GB/T17671-1999,135.0
T40-N,500.0,"Ordinary Portland cement, with a strength class of 52.5",52.5,150.0,350.0,0.0,0.0,0.0,0.0,0.0,0.0,0.0,0.0,0.0,0.0,0.0,480.0,720.0,Natural River sand,0.3,Steel Fiber ,156.0,13.0,0.2,175.0, polycarboxylate-based superplasticizer,9.8,40 X 40 X 160, Chinese Standard GB/T17671-1999,131.0
T50-N,500.0,"Ordinary Portland cement, with a strength class of 52.5",52.5,150.0,350.0,0.0,0.0,0.0,0.0,0.0,0.0,0.0,0.0,0.0,0.0,0.0,600.0,600.0,Natural River sand,0.3,Steel Fiber ,156.0,13.0,0.2,180.0, polycarboxylate-based superplasticizer,9.8,40 X 40 X 160, Chinese Standard GB/T17671-1999,129.0
T100-N,500.0,"Ordinary Portland cement, with a strength class of 52.5",52.5,150.0,350.0,0.0,0.0,0.0,0.0,0.0,0.0,0.0,0.0,0.0,0.0,0.0,1200.0,0.0,Natural River sand,0.6,Steel Fiber ,156.0,13.0,0.2,200.0, polycarboxylate-based superplasticizer,9.8,40 X 40 X 160, Chinese Standard GB/T17671-1999,111.0
T0-c,500.0,"Ordinary Portland cement, with a strength class of 52.5",52.5,150.0,350.0,0.0,0.0,0.0,0.0,0.0,0.0,0.0,0.0,0.0,0.0,0.0,0.0,1200.0,Natural River sand,0.3,Steel Fiber ,156.0,13.0,0.2,160.0, polycarboxylate-based superplasticizer,9.8,40 X 40 X 160, Chinese Standard GB/T17671-1999,176.0
T20c,500.0,"Ordinary Portland cement, with a strength class of 52.5",52.5,150.0,350.0,0.0,0.0,0.0,0.0,0.0,0.0,0.0,0.0,0.0,0.0,0.0,240.0,960.0,Natural River sand,0.3,Steel Fiber ,156.0,13.0,0.2,165.0, polycarboxylate-based superplasticizer,9.8,40 X 40 X 160, Chinese Standard GB/T17671-1999,171.0
T30-c,500.0,"Ordinary Portland cement, with a strength class of 52.5",52.5,150.0,350.0,0.0,0.0,0.0,0.0,0.0,0.0,0.0,0.0,0.0,0.0,0.0,360.0,840.0,Natural River sand,0.3,Steel Fiber ,156.0,13.0,0.2,170.0, polycarboxylate-based superplasticizer,9.8,40 X 40 X 160, Chinese Standard GB/T17671-1999,168.0
T40-c,500.0,"Ordinary Portland cement, with a strength class of 52.5",52.5,150.0,350.0,0.0,0.0,0.0,0.0,0.0,0.0,0.0,0.0,0.0,0.0,0.0,480.0,720.0,Natural River sand,0.3,Steel Fiber ,156.0,13.0,0.2,175.0, polycarboxylate-based superplasticizer,9.8,40 X 40 X 160, Chinese Standard GB/T17671-1999,159.5
T50-c,500.0,"Ordinary Portland cement, with a strength class of 52.5",52.5,150.0,350.0,0.0,0.0,0.0,0.0,0.0,0.0,0.0,0.0,0.0,0.0,0.0,600.0,600.0,Natural River sand,0.3,Steel Fiber ,156.0,13.0,0.2,180.0, polycarboxylate-based superplasticizer,9.8,40 X 40 X 160, Chinese Standard GB/T17671-1999,149.5
T100-c,500.0,"Ordinary Portland cement, with a strength class of 52.5",52.5,150.0,350.0,0.0,0.0,0.0,0.0,0.0,0.0,0.0,0.0,0.0,0.0,0.0,1200.0,0.0,Natural River sand,0.6,Steel Fiber ,156.0,13.0,0.2,200.0, polycarboxylate-based superplasticizer,9.8,40 X 40 X 160, Chinese Standard GB/T17671-1999,141.0
UHPC-1,890.0,"Portland
cement (Type I)",52.5,0.0,0.0,0.0,0.0,0.0,0.0,0.0,0.0,0.0,0.0,0.0,0.0,0.0,0.0,890.0,Natural River sand,4.75,Straight Steel Fibers ,156.0,13.0,0.2,178.0,"HRWR admixture
was carboxylate-based",30.2,50 x 50 x 50 , ASTM C109/C109M,106.3
UHPC-2,890.0,"Portland
