Repository: manvithadobbala-gif/AI-Assisted-UHPC-Mix-Design-System

## 🌟 Project Overview

This project combines Artificial Intelligence and Civil Engineering to automate the design of Ultra High Performance Concrete (UHPC) mixes.

Instead of relying solely on traditional trial-and-error methods, the system predicts compressive strength using Machine Learning and generates optimized mix designs using Particle Swarm Optimization (PSO).

The application also evaluates:

- 💪 Predicted Compressive Strength
- ⚙️ Engineering Feasibility
- 💰 Estimated Cost
- 🌱 CO₂ Emissions
- 🏆 AI-Based Mix Recommendations

---

File: data/Engineering_Knowledge_Base.csv (part 6 of 16)
Mix_ID,Cement Amount  (kg/m³),Cement type,Cement Grade (Mpa),Silica Fume (kg/m³),Flayash Amount   (kg/m³),Limestone Powder  (kg/m3),Quartzpowder (kg/m3),Glass powder (kg/m3),Rice husk ash (kg/m3),Metakaolin (kg/m³),GGBFS  (kg/m³),Slag Amount   (kg/m³),Nano-CaCO3 (kg/m3),Nano-Al2O3 (kg/m3),Nano-TiO2 (kg/m3),Nano Silica (kg/m3),Filler (kg/m³),Fine Aggregate (kg/m³),Sand Type,Max Size (mm),Type of Fiber,Amount / Quantity of Fiber,Length (mm),Diameter (mm),Water (kg/m³),Type of Superplasticizer,Superplasticizer (kg/m³),Specimen,Testing Standard,28-Day,Water_Binder_Ratio,Binder
7,594.2, Ordinary Portland Cement (OPC) CEM I 52.5 R,52.5,0.0,0.0,265.3,0.0,0.0,0.0,0.0,0.0,0.0,0.0,0.0,0.0,24.8,0.0,1282.3,Locally available sand,2,Hooked End Steel Fiber ,156.0,35.0,0.55,176.9,polycarboxylic ether based superplasticizer,44.2,100 x 100 x 100,EN 12390-3,128.0,0.2977112083473577,594.2
8,594.2, Ordinary Portland Cement (OPC) CEM I 52.5 R,52.5,0.0,0.0,265.3,0.0,0.0,0.0,0.0,0.0,0.0,0.0,0.0,0.0,24.8,0.0,1282.3,Locally available sand,2,Hooked Steel Fiber ,117.0,35.0,0.55,176.9,polycarboxylic ether based superplasticizer,44.2,100 x 100 x 100,EN 12390-3,132.0,0.2977112083473577,594.2
9,594.2, Ordinary Portland Cement (OPC) CEM I 52.5 R,52.5,0.0,0.0,265.3,0.0,0.0,0.0,0.0,0.0,0.0,0.0,0.0,0.0,24.8,0.0,1282.3,Locally available sand,2,Hooked Steel Fiber ,117.0,35.0,0.55,176.9,polycarboxylic ether based superplasticizer,44.2,100 x 100 x 100,EN 12390-3,129.0,0.2977112083473577,594.2
10,594.2, Ordinary Portland Cement (OPC) CEM I 52.5 R,52.5,0.0,0.0,265.3,0.0,0.0,0.0,0.0,0.0,0.0,0.0,0.0,0.0,24.8,0.0,1282.3,Locally available sand,2,Hooked Steel Fiber ,117.0,35.0,0.55,176.9,polycarboxylic ether based superplasticizer,44.2,100 x 100 x 100,EN 12390-3,135.0,0.2977112083473577,594.2
CTRL,850.0,"Portland cement (PC 42,5)",42.5,260.0,0.0,0.0,0.0,0.0,0.0,0.0,0.0,0.0,0.0,0.0,0.0,0.0,0.0,1062.0,Quartz + Basalt ,4,Straight Steel Fibers ,156.0,13.0,0.2,170.0,superplasticizer of sulfonated naphthalene formaldehyde based,45.0,50 x 50 x 50 ,ASTM C109,115.0,0.1531531531531531,1110.0
FA20,680.0,"Portland cement (PC 42,5)",42.5,260.0,170.0,0.0,0.0,0.0,0.0,0.0,0.0,0.0,0.0,0.0,0.0,0.0,0.0,999.0,Quartz + Basalt ,4,Straight Steel Fibers ,156.0,13.0,0.2,170.0,superplasticizer of sulfonated naphthalene formaldehyde based,45.0,50 x 50 x 50 ,ASTM C109,121.0,0.1531531531531531,1110.0
FA40,510.0,"Portland cement (PC 42,5)",42.5,260.0,340.0,0.0,0.0,0.0,0.0,0.0,0.0,0.0,0.0,0.0,0.0,0.0,0.0,936.0,Quartz + Basalt ,4,Straight Steel Fibers ,156.0,13.0,0.2,170.0,superplasticizer of sulfonated naphthalene formaldehyde based,45.0,50 x 50 x 50 ,ASTM C109,125.0,0.1531531531531531,1110.0
FA60,340.0,"Portland cement (PC 42,5)",42.5,260.0,510.0,0.0,0.0,0.0,0.0,0.0,0.0,0.0,0.0,0.0,0.0,0.0,0.0,873.0,Quartz + Basalt ,4,Straight Steel Fibers ,156.0,13.0,0.2,170.0,superplasticizer of sulfonated naphthalene formaldehyde based,45.0,50 x 50 x 50 ,ASTM C109,115.0,0.1531531531531531,1110.0
PS20,680.0,"Portland cement (PC 42,5)",42.5,260.0,0.0,0.0,0.0,0.0,0.0,0.0,170.0,0.0,0.0,0.0,0.0,0.0,0.0,1050.0,Quartz + Basalt ,4,Straight Steel Fibers ,156.0,13.0,0.2,170.0,superplasticizer of sulfonated naphthalene formaldehyde based,45.0,50 x 50 x 50 ,ASTM C109,118.0,0.1531531531531531,1110.0
PS40,510.0,"Portland cement (PC 42,5)",42.5,260.0,0.0,0.0,0.0,0.0,0.0,0.0,340.0,0.0,0.0,0.0,0.0,0.0,0.0,1038.0,Quartz + Basalt ,4,Straight Steel Fibers ,156.0,13.0,0.2,170.0,superplasticizer of sulfonated naphthalene formaldehyde based,45.0,50 x 50 x 50 ,ASTM C109,119.0,0.1531531531531531,1110.0
PS60,340.0,"Portland cement (PC 42,5)",42.5,260.0,0.0,0.0,0.0,0.0,0.0,0.0,510.0,0.0,0.0,0.0,0.0,0.0,0.0,1026.0,Quartz + Basalt ,4,Straight Steel Fibers ,156.0,13.0,0.2,170.0,superplasticizer of sulfonated naphthalene formaldehyde based,45.0,50 x 50 x 50 ,ASTM C109,108.0,0.1531531531531531,1110.0
PS80,170.0,"Portland cement (PC 42,5)",42.5,260.0,0.0,0.0,0.0,0.0,0.0,0.0,680.0,0.0,0.0,0.0,0.0,0.0,0.0,1014.0,Quartz + Basalt ,4,Straight Steel Fibers ,156.0,13.0,0.2,170.0,superplasticizer of sulfonated naphthalene formaldehyde based,45.0,50 x 50 x 50 ,ASTM C109,82.0,0.1531531531531531,1110.0
CTRL,850.0,"Portland cement (PC 42,5)",42.5,260.0,0.0,0.0,0.0,0.0,0.0,0.0,0.0,0.0,0.0,0.0,0.0,0.0,0.0,1062.0,Quartz + Basalt ,4,Straight Steel Fibers ,156.0,13.0,0.2,170.0,superplasticizer of sulfonated naphthalene formaldehyde based,45.0,50 x 50 x 50 ,ASTM C109,155.0,0.1531531531531531,1110.0
FA20,680.0,"Portland cement (PC 42,5)",42.5,260.0,170.0,0.0,0.0,0.0,0.0,0.0,0.0,0.0,0.0,0.0,0.0,0.0,0.0,999.0,Quartz + Basalt ,4,Straight Steel Fibers ,156.0,13.0,0.2,170.0,superplasticizer of sulfonated naphthalene formaldehyde based,45.0,50 x 50 x 50 ,ASTM C109,152.0,0.1531531531531531,1110.0
FA40,510.0,"Portland cement (PC 42,5)",42.5,260.0,340.0,0.0,0.0,0.0,0.0,0.0,0.0,0.0,0.0,0.0,0.0,0.0,0.0,936.0,Quartz + Basalt ,4,Straight Steel Fibers ,156.0,13.0,0.2,170.0,superplasticizer of sulfonated naphthalene formaldehyde based,45.0,50 x 50 x 50 ,ASTM C109,158.0,0.1531531531531531,1110.0
FA60,340.0,"Portland cement (PC 42,5)",42.5,260.0,510.0,0.0,0.0,0.0,0.0,0.0,0.0,0.0,0.0,0.0,0.0,0.0,0.0,873.0,Quartz + Basalt ,4,Straight Steel Fibers ,156.0,13.0,0.2,170.0,superplasticizer of sulfonated naphthalene formaldehyde based,45.0,50 x 50 x 50 ,ASTM C109,155.0,0.1531531531531531,1110.0
FA80,170.0,"Portland cement (PC 42,5)",42.5,260.0,680.0,0.0,0.0,0.0,0.0,0.0,0.0,0.0,0.0,0.0,0.0,0.0,0.0,810.0,Quartz + Basalt ,4,Straight Steel Fibers ,156.0,13.0,0.2,170.0,superplasticizer of sulfonated naphthalene formaldehyde based,45.0,50 x 50 x 50 ,ASTM C109,140.0,0.1531531531531531,1110.0
PS20,680.0,"Portland cement (PC 42,5)",42.5,260.0,0.0,0.0,0.0,0.0,0.0,0.0,170.0,0.0,0.0,0.0,0.0,0.0,0.0,1050.0,Quartz + Basalt ,4,Straight Steel Fibers ,156.0,13.0,0.2,170.0,superplasticizer of sulfonated naphthalene formaldehyde based,45.0,50 x 50 x 50 ,ASTM C109,151.0,0.1531531531531531,1110.0
PS40,510.0,"Portland cement (PC 42,5)",42.5,260.0,0.0,0.0,0.0,0.0,0.0,0.0,340.0,0.0,0.0,0.0,0.0,0.0,0.0,1038.0,Quartz + Basalt ,4,Straight Steel Fibers ,156.0,13.0,0.2,170.0,superplasticizer of sulfonated naphthalene formaldehyde based,45.0,50 x 50 x 50 ,ASTM C109,157.0,0.1531531531531531,1110.0
PS60,340.0,"Portland cement (PC 42,5)",42.5,260.0,0.0,0.0,0.0,0.0,0.0,0.0,510.0,0.0,0.0,0.0,0.0,0.0,0.0,1026.0,Quartz + Basalt ,4,Straight Steel Fibers ,156.0,13.0,0.2,170.0,superplasticizer of sulfonated naphthalene formaldehyde based,45.0,50 x 50 x 50 ,ASTM C109,144.0,0.1531531531531531,1110.0
PS80,170.0,"Portland cement (PC 42,5)",42.5,260.0,0.0,0.0,0.0,0.0,0.0,0.0,680.0,0.0,0.0,0.0,0.0,0.0,0.0,1014.0,Quartz + Basalt ,4,Straight Steel Fibers ,156.0,13.0,0.2,170.0,superplasticizer of sulfonated naphthalene formaldehyde based,45.0,50 x 50 x 50 ,ASTM C109,138.0,0.1531531531531531,1110.0
CTRL,850.0,"Portland cement (PC 42,5)",42.5,260.0,0.0,0.0,0.0,0.0,0.0,0.0,0.0,0.0,0.0,0.0,0.0,0.0,0.0,1062.0,Quartz + Basalt ,4,Straight Steel Fibers ,156.0,13.0,0.2,170.0,superplasticizer of sulfonated naphthalene formaldehyde based,45.0,50 x 50 x 50 ,ASTM C109,170.0,0.1531531531531531,1110.0
FA20,680.0,"Portland cement (PC 42,5)",42.5,260.0,170.0,0.0,0.0,0.0,0.0,0.0,0.0,0.0,0.0,0.0,0.0,0.0,0.0,999.0,Quartz + Basalt ,4,Straight Steel Fibers ,156.0,13.0,0.2,170.0,superplasticizer of sulfonated naphthalene formaldehyde based,45.0,50 x 50 x 50 ,ASTM C109,170.0,0.1531531531531531,1110.0
FA40,510.0,"Portland cement (PC 42,5)",42.5,260.0,340.0,0.0,0.0,0.0,0.0,0.0,0.0,0.0,0.0,0.0,0.0,0.0,0.0,936.0,Quartz + Basalt ,4,Straight Steel Fibers ,156.0,13.0,0.2,170.0,superplasticizer of sulfonated naphthalene formaldehyde based,45.0,50 x 50 x 50 ,ASTM C109,170.0,0.1531531531531531,1110.0
FA60,340.0,"Portland cement (PC 42,5)",42.5,260.0,510.0,0.0,0.0,0.0,0.0,0.0,0.0,0.0,0.0,0.0,0.0,0.0,0.0,873.0,Quartz + Basalt ,4,Straight Steel Fibers ,156.0,13.0,0.2,170.0,superplasticizer of sulfonated naphthalene formaldehyde based,45.0,50 x 50 x 50 ,ASTM C109,120.0,0.1531531531531531,1110.0
FA80,170.0,"Portland cement (PC 42,5)",42.5,260.0,680.0,0.0,0.0,0.0,0.0,0.0,0.0,0.0,0.0,0.0,0.0,0.0,0.0,810.0,Quartz + Basalt ,4,Straight Steel Fibers ,156.0,13.0,0.2,170.0,superplasticizer of sulfonated naphthalene formaldehyde based,45.0,50 x 50 x 50 ,ASTM C109,100.0,0.1531531531531531,1110.0
PS20,680.0,"Portland cement (PC 42,5)",42.5,260.0,0.0,0.0,0.0,0.0,0.0,0.0,170.0,0.0,0.0,0.0,0.0,0.0,0.0,1050.0,Quartz + Basalt ,4,Straight Steel Fibers ,156.0,13.0,0.2,170.0,superplasticizer of sulfonated naphthalene formaldehyde based,45.0,50 x 50 x 50 ,ASTM C109,178.0,0.1531531531531531,1110.0
PS40,510.0,"Portland cement (PC 42,5)",42.5,260.0,0.0,0.0,0.0,0.0,0.0,0.0,340.0,0.0,0.0,0.0,0.0,0.0,0.0,1038.0,Quartz + Basalt ,4,Straight Steel Fibers ,156.0,13.0,0.2,170.0,superplasticizer of sulfonated naphthalene formaldehyde based,45.0,50 x 50 x 50 ,ASTM C109,182.0,0.1531531531531531,1110.0
PS60,340.0,"Portland cement (PC 42,5)",42.5,260.0,0.0,0.0,0.0,0.0,0.0,0.0,510.0,0.0,0.0,0.0,0.0,0.0,0.0,1026.0,Quartz + Basalt ,4,Straight Steel Fibers ,156.0,13.0,0.2,170.0,superplasticizer of sulfonated naphthalene formaldehyde based,45.0,50 x 50 x 50 ,ASTM C109,168.0,0.1531531531531531,1110.0
PS80,170.0,"Portland cement (PC 42,5)",42.5,260.0,0.0,0.0,0.0,0.0,0.0,0.0,680.0,0.0,0.0,0.0,0.0,0.0,0.0,1014.0,Quartz + Basalt ,4,Straight Steel Fibers ,156.0,13.0,0.2,170.0,superplasticizer of sulfonated naphthalene formaldehyde based,45.0,50 x 50 x 50 ,ASTM C109,125.0,0.1531531531531531,1110.0
T0-N,500.0,"Ordinary Portland cement, with a strength class of 52.5",52.5,150.0,350.0,0.0,0.0,0.0,0.0,0.0,0.0,0.0,0.0,0.0,0.0,0.0,0.0,1200.0,Natural River sand,0.3,Straight Steel Fibers ,156.0,13.0,0.2,160.0, polycarboxylate-based superplasticizer,9.8,40 X 40 X 160, Chinese Standard GB/T17671-1999,93.0,0.16,1000.0
T20-N,500.0,"Ordinary Portland cement, with a strength class of 52.5",52.5,150.0,350.0,0.0,0.0,0.0,0.0,0.0,0.0,0.0,0.0,0.0,0.0,0.0,240.0,960.0,Natural River sand,0.3,Straight Steel Fibers ,156.0,13.0,0.2,165.0, polycarboxylate-based superplasticizer,9.8,40 X 40 X 160, Chinese Standard GB/T17671-1999,91.0,0.165,1000.0
T30-N,500.0,"Ordinary Portland cement, with a strength class of 52.5",52.5,150.0,350.0,0.0,0.0,0.0,0.0,0.0,0.0,0.0,0.0,0.0,0.0,0.0,360.0,840.0,Natural River sand,0.3,Straight Steel Fibers ,156.0,13.0,0.2,170.0, polycarboxylate-based superplasticizer,9.8,40 X 40 X 160, Chinese Standard GB/T17671-1999,90.0,0.17,1000.0
T40-N,500.0,"Ordinary Portland cement, with a strength class of 52.5",52.5,150.0,350.0,0.0,0.0,0.0,0.0,0.0,0.0,0.0,0.0,0.0,0.0,0.0,480.0,720.0,Natural River sand,0.3,Straight Steel Fibers ,156.0,13.0,0.2,175.0, polycarboxylate-based superplasticizer,9.8,40 X 40 X 160, Chinese Standard GB/T17671-1999,88.0,0.175,1000.0
T50-N,500.0,"Ordinary Portland cement, with a strength class of 52.5",52.5,150.0,350.0,0.0,0.0,0.0,0.0,0.0,0.0,0.0,0.0,0.0,0.0,0.0,600.0,600.0,Natural River sand,0.3,Straight Steel Fibers ,156.0,13.0,0.2,180.0, polycarboxylate-based superplasticizer,9.8,40 X 40 X 160, Chinese Standard GB/T17671-1999,90.5,0.18,1000.0
T100-N,500.0,"Ordinary Portland cement, with a strength class of 52.5",52.5,150.0,350.0,0.0,0.0,0.0,0.0,0.0,0.0,0.0,0.0,0.0,0.0,0.0,1200.0,0.0,Natural River sand,0.6,Straight Steel Fibers ,156.0,13.0,0.2,200.0, polycarboxylate-based superplasticizer,9.8,40 X 40 X 160, Chinese Standard GB/T17671-1999,88.0,0.2,1000.0
T0-c,500.0,"Ordinary Portland cement, with a strength class of 52.5",52.5,150.0,350.0,0.0,0.0,0.0,0.0,0.0,0.0,0.0,0.0,0.0,0.0,0.0,0.0,1200.0,Natural River sand,0.3,Straight Steel Fibers ,156.0,13.0,0.2,160.0, polycarboxylate-based superplasticizer,9.8,40 X 40 X 160, Chinese Standard GB/T17671-1999,116.0,0.16,1000.0
T20c,500.0,"Ordinary Portland cement, with a strength class of 52.5",52.5,150.0,350.0,0.0,0.0,0.0,0.0,0.0,0.0,0.0,0.0,0.0,0.0,0.0,240.0,960.0,Natural River sand,0.3,Straight Steel Fibers ,156.0,13.0,0.2,165.0, polycarboxylate-based superplasticizer,9.8,40 X 40 X 160, Chinese Standard GB/T17671-1999,108.0,0.165,1000.0
T30-c,500.0,"Ordinary Portland cement, with a strength class of 52.5",52.5,150.0,350.0,0.0,0.0,0.0,0.0,0.0,0.0,0.0,0.0,0.0,0.0,0.0,360.0,840.0,Natural River sand,0.3,Straight Steel Fibers ,156.0,13.0,0.2,170.0, polycarboxylate-based superplasticizer,9.8,40 X 40 X 160, Chinese Standard GB/T17671-1999,103.0,0.17,1000.0
T40-c,500.0,"Ordinary Portland cement, with a strength class of 52.5",52.5,150.0,350.0,0.0,0.0,0.0,0.0,0.0,0.0,0.0,0.0,0.0,0.0,0.0,480.0,720.0,Natural River sand,0.3,Straight Steel Fibers ,156.0,13.0,0.2,175.0, polycarboxylate-based superplasticizer,9.8,40 X 40 X 160, Chinese Standard GB/T17671-1999,100.0,0.175,1000.0
T50-c,500.0,"Ordinary Portland cement, with a strength class of 52.5",52.5,150.0,350.0,0.0,0.0,0.0,0.0,0.0,0.0,0.0,0.0,0.0,0.0,0.0,600.0,600.0,Natural River sand,0.3,Straight Steel Fibers ,156.0,13.0,0.2,180.0, polycarboxylate-based superplasticizer,9.8,40 X 40 X 160, Chinese Standard GB/T17671-1999,104.0,0.18,1000.0
T100-c,500.0,"Ordinary Portland cement, with a strength class of 52.5",52.5,150.0,350.0,0.0,0.0,0.0,0.0,0.0,0.0,0.0,0.0,0.0,0.0,0.0,1200.0,0.0,Natural River sand,0.6,Straight Steel Fibers ,156.0,13.0,0.2,200.0, polycarboxylate-based superplasticizer,9.8,40 X 40 X 160, Chinese Standard GB/T17671-1999,94.0,0.2,1000.0
T0-N,500.0,"Ordinary Portland cement, with a strength class of 52.5",52.5,150.0,350.0,0.0,0.0,0.0,0.0,0.0,0.0,0.0,0.0,0.0,0.0,0.0,0.0,1200.0,Natural River sand,0.3,Steel Fiber ,156.0,13.0,0.2,160.0, polycarboxylate-based superplasticizer,9.8,40 X 40 X 160, Chinese Standard GB/T17671-1999,138.0,0.16,1000.0
T20-N,500.0,"Ordinary Portland cement, with a strength class of 52.5",52.5,150.0,350.0,0.0,0.0,0.0,0.0,0.0,0.0,0.0,0.0,0.0,0.0,0.0,240.0,960.0,Natural River sand,0.3,Steel Fiber ,156.0,13.0,0.2,165.0, polycarboxylate-based superplasticizer,9.8,40 X 40 X 160, Chinese Standard GB/T17671-1999,141.0,0.165,1000.0
T30-N,500.0,"Ordinary Portland cement, with a strength class of 52.5",52.5,150.0,350.0,0.0,0.0,0.0,0.0,0.0,0.0,0.0,0.0,0.0,0.0,0.0,360.0,840.0,Natural River sand,0.3,Steel Fiber ,156.0,13.0,0.2,170.0, polycarboxylate-based superplasticizer,9.8,40 X 40 X 160, Chinese Standard GB/T17671-1999,135.0,0.17,1000.0
T40-N,500.0,"Ordinary Portland cement, with a strength class of 52.5",52.5,150.0,350.0,0.0,0.0,0.0,0.0,0.0,0.0,0.0,0.0,0.0,0.0,0.0,480.0,720.0,Natural River sand,0.3,Steel Fiber ,156.0,13.0,0.2,175.0, polycarboxylate-based superplasticizer,9.8,40 X 40 X 160, Chinese Standard GB/T17671-1999,131.0,0.175,1000.0
T50-N,500.0,"Ordinary Portland cement, with a strength class of 52.5",52.5,150.0,350.0,0.0,0.0,0.0,0.0,0.0,0.0,0.0,0.0,0.0,0.0,0.0,600.0,600.0,Natural River sand,0.3,Steel Fiber ,156.0,13.0,0.2,180.0, polycarboxylate-based superplasticizer,9.8,40 X 40 X 160, Chinese Standard GB/T17671-1999,129.0,0.18,1000.0
T100-N,500.0,"Ordinary Portland cement, with a strength class of 52.5",52.5,150.0,350.0,0.0,0.0,0.0,0.0,0.0,0.0,0.0,0.0,0.0,0.0,0.0,1200.0,0.0,Natural River sand,0.6,Steel Fiber ,156.0,13.0,0.2,200.0, polycarboxylate-based superplasticizer,9.8,40 X 40 X 160, Chinese Standard GB/T17671-1999,111.0,0.2,1000.0
T0-c,500.0,"Ordinary Portland cement, with a strength class of 52.5",52.5,150.0,350.0,0.0,0.0,0.0,0.0,0.0,0.0,0.0,0.0,0.0,0.0,0.0,0.0,1200.0,Natural River sand,0.3,Steel Fiber ,156.0,13.0,0.2,160.0, polycarboxylate-based superplasticizer,9.8,40 X 40 X 160, Chinese Standard GB/T17671-1999,176.0,0.16,1000.0
T20c,500.0,"Ordinary Portland cement, with a strength class of 52.5",52.5,150.0,350.0,0.0,0.0,0.0,0.0,0.0,0.0,0.0,0.0,0.0,0.0,0.0,240.0,960.0,Natural River sand,0.3,Steel Fiber ,156.0,13.0,0.2,165.0, polycarboxylate-based superplasticizer,9.8,40 X 40 X 160, Chinese Standard GB/T17671-1999,171.0,0.165,1000.0
T30-c,500.0,"Ordinary Portland cement, with a strength class of 52.5",52.5,150.0,350.0,0.0,0.0,0.0,0.0,0.0,0.0,0.0,0.0,0.0,0.0,0.0,360.0,840.0,Natural River sand,0.3,Steel Fiber ,156.0,13.0,0.2,170.0, polycarboxylate-based superplasticizer,9.8,40 X 40 X 160, Chinese Standard GB/T17671-1999,168.0,0.17,1000.0
T40-c,500.0,"Ordinary Portland cement, with a strength class of 52.5",52.5,150.0,350.0,0.0,0.0,0.0,0.0,0.0,0.0,0.0,0.0,0.0,0.0,0.0,480.0,720.0,Natural River sand,0.3,Steel Fiber ,156.0,13.0,0.2,175.0, polycarboxylate-based superplasticizer,9.8,40 X 40 X 160, Chinese Standard GB/T17671-1999,159.5,0.175,1000.0
T50-c,500.0,"Ordinary Portland cement, with a strength class of 52.5",52.5,150.0,350.0,0.0,0.0,0.0,0.0,0.0,0.0,0.0,0.0,0.0,0.0,0.0,600.0,600.0,Natural River sand,0.3,Steel Fiber ,156.0,13.0,0.2,180.0, polycarboxylate-based superplasticizer,9.8,40 X 40 X 160, Chinese Standard GB/T17671-1999,149.5,0.18,1000.0
T100-c,500.0,"Ordinary Portland cement, with a strength class of 52.5",52.5,150.0,350.0,0.0,0.0,0.0,0.0,0.0,0.0,0.0,0.0,0.0,0.0,0.0,1200.0,0.0,Natural River sand,0.6,Steel Fiber ,156.0,13.0,0.2,200.0, polycarboxylate-based superplasticizer,9.8,40 X 40 X 160, Chinese Standard GB/T17671-1999,141.0,0.2,1000.0
UHPC-1,890.0,"Portland
cement (Type I)",52.5,0.0,0.0,0.0,0.0,0.0,0.0,0.0,0.0,0.0,0.0,0.0,0.0,0.0,0.0,890.0,Natural River sand,4.75,Straight Steel Fibers ,156.0,13.0,0.2,178.0,"HRWR admixture
was carboxylate-based",30.2,50 x 50 x 50 , ASTM C109/C109M,106.3,0.2,890.0
UHPC-2,890.0,"Portland
cement (Type I)",52.5,0.0,0.0,0.0,0.0,0.0,0.0,0.0,0.0,0.0,0.0,0.0,0.0,0.0,0.0,890.0,Natural River sand,0.6,Straight Steel Fibers ,156.0,13.0,0.2,178.0,"HRWR admixture
was carboxylate-based",30.2,50 x 50 x 50 , ASTM C109/C109M,113.2,0.2,890.0
UHPC-3,845.5,"Portland
cement (Type I)",52.5,44.5,0.0,0.0,0.0,0.0,0.0,0.0,0.0,0.0,0.0,0.0,0.0,0.0,0.0,890.0,Natural River sand,4.75,Straight Steel Fibers ,156.0,13.0,0.2,178.0,"HRWR admixture
was carboxylate-based",30.2,50 x 50 x 50 , ASTM C109/C109M,117.2,0.2,890.0
UHPC-4,801.0,"Portland
cement (Type I)",52.5,89.0,0.0,0.0,0.0,0.0,0.0,0.0,0.0,0.0,0.0,0.0,0.0,0.0,0.0,890.0,Natural River sand,4.75,Straight Steel Fibers ,156.0,13.0,0.2,178.0,"HRWR admixture
was carboxylate-based",30.2,50 x 50 x 50 , ASTM C109/C109M,118.6,0.2,890.0
UHPC-5,756.5,"Portland
cement (Type I)",52.5,133.5,0.0,0.0,0.0,0.0,0.0,0.0,0.0,0.0,0.0,0.0,0.0,0.0,0.0,890.0,Natural River sand,4.75,Straight Steel Fibers ,156.0,13.0,0.2,178.0,"HRWR admixture
was carboxylate-based",30.2,50 x 50 x 50 , ASTM C109/C109M,118.0,0.2,890.0
UHPC-6,712.0,"Portland
cement (Type I)",52.5,178.0,0.0,0.0,0.0,0.0,0.0,0.0,0.0,0.0,0.0,0.0,0.0,0.0,0.0,890.0,Natural River sand,4.75,Straight Steel Fibers ,156.0,13.0,0.2,178.0,"HRWR admixture
was carboxylate-based",30.2,50 x 50 x 50 , ASTM C109/C109M,111.0,0.2,890.0
UHPC-7,845.5,"Portland
cement (Type I)",52.5,44.5,0.0,0.0,0.0,0.0,0.0,0.0,0.0,0.0,0.0,0.0,0.0,0.0,0.0,890.0,Natural River sand,0.6,Straight Steel Fibers ,156.0,13.0,0.2,178.0,"HRWR admixture
was carboxylate-based",30.2,50 x 50 x 50 , ASTM C109/C109M,116.6,0.2,890.0
UHPC-8,712.0,"Portland
cement (Type I)",52.5,0.0,178.0,0.0,0.0,0.0,0.0,0.0,0.0,0.0,0.0,0.0,0.0,0.0,0.0,890.0,Natural River sand,4.75,Straight Steel Fibers ,156.0,13.0,0.2,178.0,"HRWR admixture
was carboxylate-based",30.2,50 x 50 x 50 , ASTM C109/C109M,109.9,0.2,890.0
UHPC-9,623.0,"Portland
cement (Type I)",52.5,0.0,267.0,0.0,0.0,0.0,0.0,0.0,0.0,0.0,0.0,0.0,0.0,0.0,0.0,890.0,Natural River sand,4.75,Straight Steel Fibers ,156.0,13.0,0.2,178.0,"HRWR admixture
was carboxylate-based",30.2,50 x 50 x 50 , ASTM C109/C109M,114.8,0.2,890.0
UHPC-10,534.0,"Portland
cement (Type I)",52.5,0.0,356.0,0.0,0.0,0.0,0.0,0.0,0.0,0.0,0.0,0.0,0.0,0.0,0.0,890.0,Natural River sand,4.75,Straight Steel Fibers ,156.0,13.0,0.2,178.0,"HRWR admixture
was carboxylate-based",30.2,50 x 50 x 50 , ASTM C109/C109M,102.6,0.2,890.0
UHPC-11,667.5,"Portland
cement (Type I)",52.5,44.5,178.0,0.0,0.0,0.0,0.0,0.0,0.0,0.0,0.0,0.0,0.0,0.0,0.0,890.0,Natural River sand,4.75,Straight Steel Fibers ,156.0,13.0,0.2,178.0,"HRWR admixture
was carboxylate-based",30.2,50 x 50 x 50 , ASTM C109/C109M,112.8,0.2,890.0
UHPC-12,1009.0,"Portland
cement (Type I)",52.5,0.0,0.0,0.0,0.0,0.0,0.0,0.0,0.0,0.0,0.0,0.0,0.0,0.0,0.0,1009.0,Natural River sand,4.75,Straight Steel Fibers ,156.0,13.0,0.2,201.8,"HRWR admixture
was carboxylate-based",34.2,50 x 50 x 50 , ASTM C109/C109M,113.8,0.2,1009.0
UHPC-13,1009.0,"Portland
cement (Type I)",52.5,0.0,0.0,0.0,0.0,0.0,0.0,0.0,0.0,0.0,0.0,0.0,0.0,0.0,0.0,1009.0,Natural River sand,0.6,Straight Steel Fibers ,156.0,13.0,0.2,201.8,"HRWR admixture
was carboxylate-based",34.2,50 x 50 x 50 , ASTM C109/C109M,115.2,0.2,1009.0
UHPC-14,958.55,"Portland
cement (Type I)",52.5,50.45,0.0,0.0,0.0,0.0,0.0,0.0,0.0,0.0,0.0,0.0,0.0,0.0,0.0,1009.0,Natural River sand,0.6,Straight Steel Fibers ,156.0,13.0,0.2,201.8,"HRWR admixture
was carboxylate-based",34.2,50 x 50 x 50 , ASTM C109/C109M,115.4,0.2,1009.0
UHPC-15,756.75,"Portland
cement (Type I)",52.5,50.45,201.8,0.0,0.0,0.0,0.0,0.0,0.0,0.0,0.0,0.0,0.0,0.0,0.0,1009.0,Natural River sand,0.6,Straight Steel Fibers ,156.0,13.0,0.2,201.8,"HRWR admixture
was carboxylate-based",34.2,50 x 50 x 50 , ASTM C109/C109M,114.5,0.2,1009.0
UHPC-16-I,1076.77,"Portland
cement (Type I)",52.5,286.23,0.0,0.0,0.0,0.0,0.0,0.0,0.0,0.0,0.0,0.0,0.0,0.0,0.0,1363.0,Natural River sand,0.075,Straight Steel Fibers ,156.0,13.0,0.2,272.6,"HRWR admixture
was carboxylate-based",46.2,50 x 50 x 50 , ASTM C109/C109M,125.9,0.2,1363.0
UHPC-16-II,1076.77,"Portland
cement (Type I)",52.5,286.23,0.0,0.0,0.0,0.0,0.0,0.0,0.0,0.0,0.0,0.0,0.0,0.0,0.0,1363.0,Natural River sand,0.075,Straight Steel fiber ,234.0,12.7,0.2,272.6,"HRWR admixture
was carboxylate-based",46.2,50 x 50 x 50 , ASTM C109/C109M,137.0,0.2,1363.0
UHPC-16-I,1076.77,"Portland
cement (Type I)",52.5,286.23,0.0,0.0,0.0,0.0,0.0,0.0,0.0,0.0,0.0,0.0,0.0,0.0,0.0,1363.0,Natural River sand,0.075,Straight Steel Fibers ,156.0,13.0,0.2,272.6,"HRWR admixture
was carboxylate-based",46.2,50 x 50 x 50 , ASTM C109/C109M,159.7,0.2,1363.0
UHPC-16-II,1076.77,"Portland
cement (Type I)",52.5,286.23,0.0,0.0,0.0,0.0,0.0,0.0,0.0,0.0,0.0,0.0,0.0,0.0,0.0,1363.0,Natural River sand,0.075,Straight Steel fiber ,234.0,12.7,0.2,272.6,"HRWR admixture
was carboxylate-based",46.2,50 x 50 x 50 , ASTM C109/C109M,170.6,0.2,1363.0
P0T0,819.0,ordinary Portland cement (P.O 52.5),52.5,109.0,164.0,0.0,0.0,0.0,0.0,0.0,0.0,0.0,0.0,0.0,0.0,0.0,0.0,1092.0,quartz sand ,1.18,Straight  Steel Fiber ,156.0,13.0,0.22,196.6,polycarboxylate ether-based superplasticizers (SPs),22.14,100 X 100 X 100,GB/T 31387-2015,141.0,0.18003663003663,1092.0
P1T0,737.1,ordinary Portland cement (P.O 52.5),52.5,109.0,164.0,0.0,0.0,0.0,0.0,0.0,0.0,0.0,0.0,0.0,0.0,0.0,81.9,1092.0,quartz sand ,1.18,Straight  Steel Fiber ,156.0,13.0,0.22,196.6,polycarboxylate ether-based superplasticizers (SPs),22.14,100 X 100 X 100,GB/T 31387-2015,148.0,0.1946341946341946,1010.1
P2T0,655.2,ordinary Portland cement (P.O 52.5),52.5,109.0,164.0,0.0,0.0,0.0,0.0,0.0,0.0,0.0,0.0,0.0,0.0,0.0,163.8,1092.0,quartz sand ,1.18,Straight  Steel Fiber ,156.0,13.0,0.22,196.6,polycarboxylate ether-based superplasticizers (SPs),22.14,100 X 100 X 100,GB/T 31387-2015,151.0,0.2118078000430941,928.2
P3T0,573.3,ordinary Portland cement (P.O 52.5),52.5,109.0,164.0,0.0,0.0,0.0,0.0,0.0,0.0,0.0,0.0,0.0,0.0,0.0,245.7,1092.0,quartz sand ,1.18,Straight  Steel Fiber ,156.0,13.0,0.22,196.6,polycarboxylate ether-based superplasticizers (SPs),22.14,100 X 100 X 100,GB/T 31387-2015,146.0,0.2323053290795226,846.3
P2T1,655.2,ordinary Portland cement (P.O 52.5),52.5,109.0,164.0,0.0,0.0,0.0,0.0,0.0,0.0,0.0,0.0,0.0,0.0,0.0,436.8,819.0,quartz sand ,1.18,Straight  Steel Fiber ,156.0,13.0,0.22,196.6,polycarboxylate ether-based superplasticizers (SPs),22.14,100 X 100 X 100,GB/T 31387-2015,145.0,0.2118078000430941,928.2
P2T2,655.2,ordinary Portland cement (P.O 52.5),52.5,109.0,164.0,0.0,0.0,0.0,0.0,0.0,0.0,0.0,0.0,0.0,0.0,0.0,709.8,546.0,quartz sand ,1.18,Straight  Steel Fiber ,156.0,13.0,0.22,196.6,polycarboxylate ether-based superplasticizers (SPs),22.14,100 X 100 X 100,GB/T 31387-2015,145.0,0.2118078000430941,928.2
P2T3,655.2,ordinary Portland cement (P.O 52.5),52.5,109.0,164.0,0.0,0.0,0.0,0.0,0.0,0.0,0.0,0.0,0.0,0.0,0.0,982.8,273.0,quartz sand ,1.18,Straight  Steel Fiber ,156.0,13.0,0.22,196.6,polycarboxylate ether-based superplasticizers (SPs),22.14,100 X 100 X 100,GB/T 31387-2015,139.0,0.2118078000430941,928.2
P2T4,655.2,ordinary Portland cement (P.O 52.5),52.5,109.0,164.0,0.0,0.0,0.0,0.0,0.0,0.0,0.0,0.0,0.0,0.0,0.0,1255.8,0.0,Natural River sand,0.6,Straight  Steel Fiber ,156.0,13.0,0.22,196.6,polycarboxylate ether-based superplasticizers (SPs),22.14,100 X 100 X 100,GB/T 31387-2015,139.0,0.2118078000430941,928.2
CTRL,830.0,"Portland cement (CEM I 42,5)",42.5,291.0,0.0,0.0,0.0,0.0,0.0,0.0,0.0,0.0,0.0,0.0,0.0,0.0,0.0,977.0,Quartz Sand ,3,Straight  Steel Fiber ,234.0,6.0,0.15,151.0,polycarboxylate based superplasticizer (SP),55.0,50 x 50 x50 ,ASTM C109,262.0,0.1347011596788581,1121.0
F20,664.0,"Portland cement (CEM I 42,5)",42.5,291.0,166.0,0.0,0.0,0.0,0.0,0.0,0.0,0.0,0.0,0.0,0.0,0.0,0.0,920.0,Quartz Sand ,3,Straight  Steel Fiber ,234.0,6.0,0.15,151.0,polycarboxylate based superplasticizer (SP),58.0,50 x 50 x50 ,ASTM C109,248.0,0.1347011596788581,1121.0
F40,498.0,"Portland cement (CEM I 42,5)",42.5,291.0,332.0,0.0,0.0,0.0,0.0,0.0,0.0,0.0,0.0,0.0,0.0,0.0,0.0,861.0,Quartz Sand ,3,Straight  Steel Fiber ,234.0,6.0,0.15,151.0,polycarboxylate based superplasticizer (SP),62.0,50 x 50 x50 ,ASTM C109,229.0,0.1347011596788581,1121.0
F60,332.0,"Portland cement (CEM I 42,5)",42.5,291.0,498.0,0.0,0.0,0.0,0.0,0.0,0.0,0.0,0.0,0.0,0.0,0.0,0.0,804.0,Quartz Sand ,3,Straight  Steel Fiber ,234.0,6.0,0.15,151.0,polycarboxylate based superplasticizer (SP),65.0,50 x 50 x50 ,ASTM C109,167.0,0.1347011596788581,1121.0
G20,664.0,"Portland cement (CEM I 42,5)",42.5,291.0,0.0,0.0,0.0,0.0,0.0,0.0,166.0,0.0,0.0,0.0,0.0,0.0,0.0,961.0,Quartz Sand ,3,Straight  Steel Fiber ,234.0,6.0,0.15,151.0,polycarboxylate based superplasticizer (SP),55.0,50 x 50 x50 ,ASTM C109,254.0,0.1347011596788581,1121.0
G40,498.0,"Portland cement (CEM I 42,5)",42.5,291.0,0.0,0.0,0.0,0.0,0.0,0.0,332.0,0.0,0.0,0.0,0.0,0.0,0.0,945.0,Quartz Sand ,3,Straight  Steel Fiber ,234.0,6.0,0.15,151.0,polycarboxylate based superplasticizer (SP),55.0,50 x 50 x50 ,ASTM C109,244.0,0.1347011596788581,1121.0
G60,332.0,"Portland cement (CEM I 42,5)",42.5,291.0,0.0,0.0,0.0,0.0,0.0,0.0,498.0,0.0,0.0,0.0,0.0,0.0,0.0,929.0,Quartz Sand ,3,Straight  Steel Fiber ,234.0,6.0,0.15,151.0,polycarboxylate based superplasticizer (SP),55.0,50 x 50 x50 ,ASTM C109,202.0,0.1347011596788581,1121.0
 SF0,830.0,"Portland cement (CEM I 42,5)",42.5,0.0,0.0,0.0,0.0,0.0,0.0,0.0,0.0,0.0,0.0,0.0,0.0,0.0,0.0,1316.0,Quartz Sand ,3,Straight  Steel Fiber ,234.0,6.0,0.15,151.0,polycarboxylate based superplasticizer (SP),32.0,50 x 50 x50 ,ASTM C109,171.0,0.1819277108433735,830.0
SF10,830.0,"Portland cement (CEM I 42,5)",42.5,83.0,0.0,0.0,0.0,0.0,0.0,0.0,0.0,0.0,0.0,0.0,0.0,0.0,0.0,1219.0,Quartz Sand ,3,Straight  Steel Fiber ,234.0,6.0,0.15,151.0,polycarboxylate based superplasticizer (SP),38.0,50 x 50 x50 ,ASTM C109,204.0,0.1653888280394304,913.0
SF20,830.0,"Portland cement (CEM I 42,5)",42.5,166.0,0.0,0.0,0.0,0.0,0.0,0.0,0.0,0.0,0.0,0.0,0.0,0.0,0.0,1122.0,Quartz Sand ,3,Straight  Steel Fiber ,234.0,6.0,0.15,151.0,polycarboxylate based superplasticizer (SP),44.0,50 x 50 x50 ,ASTM C109,239.0,0.1516064257028112,996.0
SF25,830.0,"Portland cement (CEM I 42,5)",42.5,208.0,0.0,0.0,0.0,0.0,0.0,0.0,0.0,0.0,0.0,0.0,0.0,0.0,0.0,1074.0,Quartz Sand ,3,Straight  Steel Fiber ,234.0,6.0,0.15,151.0,polycarboxylate based superplasticizer (SP),50.0,50 x 50 x50 ,ASTM C109,249.0,0.1454720616570327,1038.0
SF30,830.0,"Portland cement (CEM I 42,5)",42.5,249.0,0.0,0.0,0.0,0.0,0.0,0.0,0.0,0.0,0.0,0.0,0.0,0.0,0.0,1025.0,Quartz Sand ,3,Straight  Steel Fiber ,234.0,6.0,0.15,151.0,polycarboxylate based superplasticizer (SP),53.0,50 x 50 x50 ,ASTM C109,250.0,0.1399443929564411,1079.0
 SF35,830.0,"Portland cement (CEM I 42,5)",42.5,291.0,0.0,0.0,0.0,0.0,0.0,0.0,0.0,0.0,0.0,0.0,0.0,0.0,0.0,977.0,Quartz Sand ,3,Straight  Steel Fiber ,234.0,6.0,0.15,151.0,polycarboxylate based superplasticizer (SP),55.0,50 x 50 x50 ,ASTM C109,259.0,0.1347011596788581,1121.0
SF40,830.0,"Portland cement (CEM I 42,5)",42.5,332.0,0.0,0.0,0.0,0.0,0.0,0.0,0.0,0.0,0.0,0.0,0.0,0.0,0.0,928.0,Quartz Sand ,3,Straight  Steel Fiber ,234.0,6.0,0.15,151.0,polycarboxylate based superplasticizer (SP),57.0,50 x 50 x50 ,ASTM C109,248.0,0.1299483648881239,1162.0
SF45,830.0,"Portland cement (CEM I 42,5)",42.5,374.0,0.0,0.0,0.0,0.0,0.0,0.0,0.0,0.0,0.0,0.0,0.0,0.0,0.0,877.0,Quartz Sand ,3,Straight  Steel Fiber ,234.0,6.0,0.15,151.0,polycarboxylate based superplasticizer (SP),59.0,50 x 50 x50 ,ASTM C109,246.0,0.1254152823920265,1204.0
CTRL,830.0,"Portland cement (CEM I 42,5)",42.5,291.0,0.0,0.0,0.0,0.0,0.0,0.0,0.0,0.0,0.0,0.0,0.0,0.0,0.0,977.0,Quartz Sand ,3,Straight  Steel Fiber ,234.0,6.0,0.15,151.0,polycarboxylate based superplasticizer (SP),55.0,50 x 50 x50 ,ASTM C109,262.0,0.1347011596788581,1121.0
C10F10,664.0,"Portland cement (CEM I 42,5)",42.5,291.0,83.0,0.0,0.0,0.0,0.0,0.0,83.0,0.0,0.0,0.0,0.0,0.0,0.0,940.0,Quartz Sand ,3,Straight  Steel Fiber ,234.0,6.0,0.15,151.0,polycarboxylate based superplasticizer (SP),58.0,50 x 50 x50 ,ASTM C109,262.0,0.1347011596788581,1121.0
C10F20,581.0,"Portland cement (CEM I 42,5)",42.5,291.0,166.0,0.0,0.0,0.0,0.0,0.0,83.0,0.0,0.0,0.0,0.0,0.0,0.0,912.0,Quartz Sand ,3,Straight  Steel Fiber ,234.0,6.0,0.15,151.0,polycarboxylate based superplasticizer (SP),60.0,50 x 50 x50 ,ASTM C109,253.0,0.1347011596788581,1121.0
C10F30,498.0,"Portland cement (CEM I 42,5)",42.5,291.0,249.0,0.0,0.0,0.0,0.0,0.0,83.0,0.0,0.0,0.0,0.0,0.0,0.0,883.0,Quartz Sand ,3,Straight  Steel Fiber ,234.0,6.0,0.15,151.0,polycarboxylate based superplasticizer (SP),62.0,50 x 50 x50 ,ASTM C109,234.0,0.1347011596788581,1121.0
C20F10,581.0,"Portland cement (CEM I 42,5)",42.5,291.0,83.0,0.0,0.0,0.0,0.0,0.0,166.0,0.0,0.0,0.0,0.0,0.0,0.0,932.0,Quartz Sand ,3,Straight  Steel Fiber ,234.0,6.0,0.15,151.0,polycarboxylate based superplasticizer (SP),58.0,50 x 50 x50 ,ASTM C109,239.0,0.1347011596788581,1121.0
C20F20,498.0,"Portland cement (CEM I 42,5)",42.5,291.0,166.0,0.0,0.0,0.0,0.0,0.0,166.0,0.0,0.0,0.0,0.0,0.0,0.0,904.0,Quartz Sand ,3,Straight  Steel Fiber ,234.0,6.0,0.15,151.0,polycarboxylate based superplasticizer (SP),60.0,50 x 50 x50 ,ASTM C109,240.0,0.1347011596788581,1121.0
C30F10,498.0,"Portland cement (CEM I 42,5)",42.5,291.0,83.0,0.0,0.0,0.0,0.0,0.0,249.0,0.0,0.0,0.0,0.0,0.0,0.0,924.0,Quartz Sand ,3,Straight  Steel Fiber ,234.0,6.0,0.15,151.0,polycarboxylate based superplasticizer (SP),58.0,50 x 50 x50 ,ASTM C109,230.0,0.1347011596788581,1121.0
C30F30,332.0,"Portland cement (CEM I 42,5)",42.5,291.0,249.0,0.0,0.0,0.0,0.0,0.0,249.0,0.0,0.0,0.0,0.0,0.0,0.0,867.0,Quartz Sand ,3,Straight  Steel Fiber ,234.0,6.0,0.15,151.0,polycarboxylate based superplasticizer (SP),62.0,50 x 50 x50 ,ASTM C109,189.0,0.1347011596788581,1121.0
CTRL,830.0,"Portland cement (CEM I 42,5)",42.5,291.0,0.0,0.0,0.0,0.0,0.0,0.0,0.0,0.0,0.0,0.0,0.0,0.0,0.0,977.0,Quartz Sand ,3,Straight  Steel Fiber ,234.0,6.0,0.15,151.0,polycarboxylate based superplasticizer (SP),55.0,50 x 50 x50 ,ASTM C109,270.0,0.1347011596788581,1121.0
G10F10,664.0,"Portland cement (CEM I 42,5)",42.5,205.0,83.0,0.0,0.0,0.0,0.0,0.0,83.0,0.0,0.0,0.0,0.0,0.0,0.0,1041.0,Quartz Sand ,3,Straight  Steel Fiber ,234.0,6.0,0.15,151.0,polycarboxylate based superplasticizer (SP),35.0,50 x 50 x50 ,ASTM C109,281.0,0.1458937198067632,1035.0
G10F20,581.0,"Portland cement (CEM I 42,5)",42.5,157.0,166.0,0.0,0.0,0.0,0.0,0.0,83.0,0.0,0.0,0.0,0.0,0.0,0.0,1066.0,Quartz Sand ,3,Straight  Steel Fiber ,234.0,6.0,0.15,151.0,polycarboxylate based superplasticizer (SP),34.0,50 x 50 x50 ,ASTM C109,250.0,0.1529888551165147,987.0
G10F30,498.0,"Portland cement (CEM I 42,5)",42.5,110.0,249.0,0.0,0.0,0.0,0.0,0.0,83.0,0.0,0.0,0.0,0.0,0.0,0.0,1094.0,Quartz Sand ,3,Straight  Steel Fiber ,234.0,6.0,0.15,151.0,polycarboxylate based superplasticizer (SP),33.0,50 x 50 x50 ,ASTM C109,224.0,0.1606382978723404,940.0
G20F20,498.0,"Portland cement (CEM I 42,5)",42.5,120.0,166.0,0.0,0.0,0.0,0.0,0.0,166.0,0.0,0.0,0.0,0.0,0.0,0.0,1102.0,Quartz Sand ,3,Straight  Steel Fiber ,234.0,6.0,0.15,151.0,polycarboxylate based superplasticizer (SP),38.0,50 x 50 x50 ,ASTM C109,214.0,0.1589473684210526,950.0
F20,664.0,"Portland cement (CEM I 42,5)",42.5,195.0,166.0,0.0,0.0,0.0,0.0,0.0,0.0,0.0,0.0,0.0,0.0,0.0,0.0,1030.0,Quartz Sand ,3,Straight  Steel Fiber ,234.0,6.0,0.15,151.0,polycarboxylate based superplasticizer (SP),38.0,50 x 50 x50 ,ASTM C109,268.0,0.1473170731707317,1025.0
G40,498.0,"Portland cement (CEM I 42,5)",42.5,141.0,0.0,0.0,0.0,0.0,0.0,0.0,332.0,0.0,0.0,0.0,0.0,0.0,0.0,1119.0,Quartz Sand ,3,Straight  Steel Fiber ,234.0,6.0,0.15,151.0,polycarboxylate based superplasticizer (SP),35.0,50 x 50 x50 ,ASTM C109,232.0,0.1555097837281153,971.0
B-S0,940.0,"Portland
cement (CEM I 42,5)",42.5,282.0,0.0,0.0,0.0,0.0,0.0,0.0,0.0,0.0,0.0,0.0,0.0,0.0,0.0,1180.0,Bauxite,3,Straight  Steel Fiber ,234.0,6.0,0.15,125.0,polycarboxylate based superplasticizer (SP),55.0,Cylinder 100 x 100,ASTM C 116 and BS1881,200.0,0.102291325695581,1222.0
B-S20,752.0,"Portland
cement (CEM I 42,5)",42.5,282.0,0.0,0.0,0.0,0.0,0.0,0.0,188.0,0.0,0.0,0.0,0.0,0.0,0.0,1158.0,Bauxite,3,Straight  Steel Fiber ,234.0,6.0,0.15,125.0,polycarboxylate based superplasticizer (SP),55.0,Cylinder 100 x 100,ASTM C 116 and BS1881,210.0,0.102291325695581,1222.0
B-S40,564.0,"Portland
cement (CEM I 42,5)",42.5,282.0,0.0,0.0,0.0,0.0,0.0,0.0,376.0,0.0,0.0,0.0,0.0,0.0,0.0,1137.0,Bauxite,3,Straight  Steel Fiber ,234.0,6.0,0.15,125.0,polycarboxylate based superplasticizer (SP),55.0,Cylinder 100 x 100,ASTM C 116 and BS1881,200.0,0.102291325695581,1222.0
B-S60,376.0,"Portland
cement (CEM I 42,5)",42.5,282.0,0.0,0.0,0.0,0.0,0.0,0.0,564.0,0.0,0.0,0.0,0.0,0.0,0.0,1114.0,Bauxite,3,Straight  Steel Fiber ,234.0,6.0,0.15,125.0,polycarboxylate based superplasticizer (SP),55.0,Cylinder 100 x 100,ASTM C 116 and BS1881,190.0,0.102291325695581,1222.0
G-S0,940.0,"Portland
cement (CEM I 42,5)",42.5,282.0,0.0,0.0,0.0,0.0,0.0,0.0,0.0,0.0,0.0,0.0,0.0,0.0,0.0,1000.0,Granite + Quartz Sand ,3,Straight  Steel Fiber ,234.0,6.0,0.15,125.0,polycarboxylate based superplasticizer (SP),61.0,Cylinder 100 x 100,ASTM C 116 and BS1881,180.0,0.102291325695581,1222.0
G-S20,752.0,"Portland
cement (CEM I 42,5)",42.5,226.0,0.0,0.0,0.0,0.0,0.0,0.0,188.0,0.0,0.0,0.0,0.0,0.0,0.0,1048.0,Granite + Quartz Sand ,3,Straight  Steel Fiber ,234.0,6.0,0.15,125.0,polycarboxylate based superplasticizer (SP),52.0,Cylinder 100 x 100,ASTM C 116 and BS1881,175.0,0.1072041166380789,1166.0
G-S40,564.0,"Portland
cement (CEM I 42,5)",42.5,169.0,0.0,0.0,0.0,0.0,0.0,0.0,376.0,0.0,0.0,0.0,0.0,0.0,0.0,1099.0,Granite + Quartz Sand ,3,Straight  Steel Fiber ,234.0,6.0,0.15,125.0,polycarboxylate based superplasticizer (SP),44.0,Cylinder 100 x 100,ASTM C 116 and BS1881,165.0,0.1127141568981064,1109.0
G-S60,376.0,"Portland
cement (CEM I 42,5)",42.5,113.0,0.0,0.0,0.0,0.0,0.0,0.0,564.0,0.0,0.0,0.0,0.0,0.0,0.0,1149.0,Granite + Quartz Sand ,3,Straight  Steel Fiber ,234.0,6.0,0.15,125.0,polycarboxylate based superplasticizer (SP),37.0,Cylinder 100 x 100,ASTM C 116 and BS1881,160.0,0.1187084520417853,1053.0
B-S0,940.0,"Portland
cement (CEM I 42,5)",42.5,282.0,0.0,0.0,0.0,0.0,0.0,0.0,0.0,0.0,0.0,0.0,0.0,0.0,0.0,1180.0,Bauxite,3,Straight  Steel Fiber ,234.0,6.0,0.15,125.0,polycarboxylate based superplasticizer (SP),55.0,Cylinder 100 x 100,ASTM C 116 and BS1881,270.0,0.102291325695581,1222.0
B-S20,752.0,"Portland
cement (CEM I 42,5)",42.5,282.0,0.0,0.0,0.0,0.0,0.0,0.0,188.0,0.0,0.0,0.0,0.0,0.0,0.0,1158.0,Bauxite,3,Straight  Steel Fiber ,234.0,6.0,0.15,125.0,polycarboxylate based superplasticizer (SP),55.0,Cylinder 100 x 100,ASTM C 116 and BS1881,275.0,0.102291325695581,1222.0
B-S40,564.0,"Portland
cement (CEM I 42,5)",42.5,282.0,0.0,0.0,0.0,0.0,0.0,0.0,376.0,0.0,0.0,0.0,0.0,0.0,0.0,1137.0,Bauxite,3,Straight  Steel Fiber ,234.0,6.0,0.15,125.0,polycarboxylate based superplasticizer (SP),55.0,Cylinder 100 x 100,ASTM C 116 and BS1881,268.0,0.102291325695581,1222.0
B-S60,376.0,"Portland
cement (CEM I 42,5)",42.5,282.0,0.0,0.0,0.0,0.0,0.0,0.0,564.0,0.0,0.0,0.0,0.0,0.0,0.0,1114.0,Bauxite,3,Straight  Steel Fiber ,234.0,6.0,0.15,125.0,polycarboxylate based superplasticizer (SP),55.0,Cylinder 100 x 100,ASTM C 116 and BS1881,248.0,0.102291325695581,1222.0
G-S0,940.0,"Portland
cement (CEM I 42,5)",42.5,282.0,0.0,0.0,0.0,0.0,0.0,0.0,0.0,0.0,0.0,0.0,0.0,0.0,0.0,1000.0,Granite + Quartz Sand ,3,Straight  Steel Fiber ,234.0,6.0,0.15,125.0,polycarboxylate based superplasticizer (SP),61.0,Cylinder 100 x 100,ASTM C 116 and BS1881,198.0,0.102291325695581,1222.0
G-S20,752.0,"Portland
cement (CEM I 42,5)",42.5,226.0,0.0,0.0,0.0,0.0,0.0,0.0,188.0,0.0,0.0,0.0,0.0,0.0,0.0,1048.0,Granite + Quartz Sand ,3,Straight  Steel Fiber ,234.0,6.0,0.15,125.0,polycarboxylate based superplasticizer (SP),52.0,Cylinder 100 x 100,ASTM C 116 and BS1881,205.0,0.1072041166380789,1166.0
G-S40,564.0,"Portland
cement (CEM I 42,5)",42.5,169.0,0.0,0.0,0.0,0.0,0.0,0.0,376.0,0.0,0.0,0.0,0.0,0.0,0.0,1099.0,Granite + Quartz Sand ,3,Straight  Steel Fiber ,234.0,6.0,0.15,125.0,polycarboxylate based superplasticizer (SP),44.0,Cylinder 100 x 100,ASTM C 116 and BS1881,186.0,0.1127141568981064,1109.0
G-S60,376.0,"Portland
cement (CEM I 42,5)",42.5,113.0,0.0,0.0,0.0,0.0,0.0,0.0,564.0,0.0,0.0,0.0,0.0,0.0,0.0,1149.0,Granite + Quartz Sand ,3,Straight  Steel Fiber ,234.0,6.0,0.15,125.0,polycarboxylate based superplasticizer (SP),37.0,Cylinder 100 x 100,ASTM C 116 and BS1881,174.0,0.1187084520417853,1053.0
B-S0,940.0,"Portland
cement (CEM I 42,5)",42.5,282.0,0.0,0.0,0.0,0.0,0.0,0.0,0.0,0.0,0.0,0.0,0.0,0.0,0.0,1180.0,Bauxite,3,Straight  Steel Fiber ,234.0,6.0,0.15,125.0,polycarboxylate based superplasticizer (SP),55.0,Cylinder 100 x 100,ASTM C 116 and BS1881,285.0,0.102291325695581,1222.0
B-S20,752.0,"Portland
cement (CEM I 42,5)",42.5,282.0,0.0,0.0,0.0,0.0,0.0,0.0,188.0,0.0,0.0,0.0,0.0,0.0,0.0,1158.0,Bauxite,3,Straight  Steel Fiber ,234.0,6.0,0.15,125.0,polycarboxylate based superplasticizer (SP),55.0,Cylinder 100 x 100,ASTM C 116 and BS1881,298.0,0.102291325695581,1222.0
B-S40,564.0,"Portland
cement (CEM I 42,5)",42.5,282.0,0.0,0.0,0.0,0.0,0.0,0.0,376.0,0.0,0.0,0.0,0.0,0.0,0.0,1137.0,Bauxite,3,Straight  Steel Fiber ,234.0,6.0,0.15,125.0,polycarboxylate based superplasticizer (SP),55.0,Cylinder 100 x 100,ASTM C 116 and BS1881,278.0,0.102291325695581,1222.0
B-S60,376.0,"Portland
cement (CEM I 42,5)",42.5,282.0,0.0,0.0,0.0,0.0,0.0,0.0,564.0,0.0,0.0,0.0,0.0,0.0,0.0,1114.0,Bauxite,3,Straight  Steel Fiber ,234.0,6.0,0.15,125.0,polycarboxylate based superplasticizer (SP),55.0,Cylinder 100 x 100,ASTM C 116 and BS1881,250.0,0.102291325695581,1222.0
G-S0,940.0,"Portland
cement (CEM I 42,5)",42.5,282.0,0.0,0.0,0.0,0.0,0.0,0.0,0.0,0.0,0.0,0.0,0.0,0.0,0.0,1000.0,Granite + Quartz Sand ,3,Straight  Steel Fiber ,234.0,6.0,0.15,125.0,polycarboxylate based superplasticizer (SP),61.0,Cylinder 100 x 100,ASTM C 116 and BS1881,219.0,0.102291325695581,1222.0
G-S20,752.0,"Portland
cement (CEM I 42,5)",42.5,226.0,0.0,0.0,0.0,0.0,0.0,0.0,188.0,0.0,0.0,0.0,0.0,0.0,0.0,1048.0,Granite + Quartz Sand ,3,Straight  Steel Fiber ,234.0,6.0,0.15,125.0,polycarboxylate based superplasticizer (SP),52.0,Cylinder 100 x 100,ASTM C 116 and BS1881,245.0,0.1072041166380789,1166.0
G-S40,564.0,"Portland
cement (CEM I 42,5)",42.5,169.0,0.0,0.0,0.0,0.0,0.0,0.0,376.0,0.0,0.0,0.0,0.0,0.0,0.0,1099.0,Granite + Quartz Sand ,3,Straight  Steel Fiber ,234.0,6.0,0.15,125.0,polycarboxylate based superplasticizer (SP),44.0,Cylinder 100 x 100,ASTM C 116 and BS1881,228.0,0.1127141568981064,1109.0
G-S60,376.0,"Portland
cement (CEM I 42,5)",42.5,113.0,0.0,0.0,0.0,0.0,0.0,0.0,564.0,0.0,0.0,0.0,0.0,0.0,0.0,1149.0,Granite + Quartz Sand ,3,Straight  Steel Fiber ,234.0,6.0,0.15,125.0,polycarboxylate based superplasticizer (SP),37.0,Cylinder 100 x 100,ASTM C 116 and BS1881,195.0,0.1187084520417853,1053.0
W-25,851.0638297872339,White cement,52.5,212.76595744680847,0.0,0.0,0.0,212.76595744680847,0.0,0.0,0.0,0.0,0.0,0.0,0.0,0.0,0.0,1123.404255319149,Silica Sand ,1,Straight  Steel Fiber ,117.0,19.0,0.2,187.23404255319144,Advacast 575 high range water reducer,12.765957446808509,50x 50 x 50 ,FHWA-HRT-06–103,195.0,0.1759999999999999,1063.8297872340424
