Repository: manvithadobbala-gif/AI-Assisted-UHPC-Mix-Design-System

## 🌟 Project Overview

This project combines Artificial Intelligence and Civil Engineering to automate the design of Ultra High Performance Concrete (UHPC) mixes.

Instead of relying solely on traditional trial-and-error methods, the system predicts compressive strength using Machine Learning and generates optimized mix designs using Particle Swarm Optimization (PSO).

The application also evaluates:

- 💪 Predicted Compressive Strength
- ⚙️ Engineering Feasibility
- 💰 Estimated Cost
- 🌱 CO₂ Emissions
- 🏆 AI-Based Mix Recommendations

---

File: data/UHPC_Cleaned.csv (part 6 of 15)
Mix_ID,Cement Amount  (kg/m³),Cement type,Cement Grade (Mpa),Silica Fume (kg/m³),Flayash Amount   (kg/m³),Limestone Powder  (kg/m3),Quartzpowder (kg/m3),Glass powder (kg/m3),Rice husk ash (kg/m3),Metakaolin (kg/m³),GGBFS  (kg/m³),Slag Amount   (kg/m³),Nano-CaCO3 (kg/m3),Nano-Al2O3 (kg/m3),Nano-TiO2 (kg/m3),Nano Silica (kg/m3),Filler (kg/m³),Amount  (kg/m³),Sand Type,Max Size (mm),Type of Fiber,Amount / Quantity of Fiber,Length (mm),Diameter (mm),Amount  (kg/m³).1,Type of Superplasticizer,Amount  (kg/m³).2,Specimen,Testing Standard,28-Day
cement (Type I)",52.5,0.0,0.0,0.0,0.0,0.0,0.0,0.0,0.0,0.0,0.0,0.0,0.0,0.0,0.0,890.0,Natural River sand,0.6,Straight Steel Fibers ,156.0,13.0,0.2,178.0,"HRWR admixture
was carboxylate-based",30.2,50 x 50 x 50 , ASTM C109/C109M,113.2
UHPC-3,845.5,"Portland
cement (Type I)",52.5,44.5,0.0,0.0,0.0,0.0,0.0,0.0,0.0,0.0,0.0,0.0,0.0,0.0,0.0,890.0,Natural River sand,4.75,Straight Steel Fibers ,156.0,13.0,0.2,178.0,"HRWR admixture
was carboxylate-based",30.2,50 x 50 x 50 , ASTM C109/C109M,117.2
UHPC-4,801.0,"Portland
cement (Type I)",52.5,89.0,0.0,0.0,0.0,0.0,0.0,0.0,0.0,0.0,0.0,0.0,0.0,0.0,0.0,890.0,Natural River sand,4.75,Straight Steel Fibers ,156.0,13.0,0.2,178.0,"HRWR admixture
was carboxylate-based",30.2,50 x 50 x 50 , ASTM C109/C109M,118.6
UHPC-5,756.5,"Portland
cement (Type I)",52.5,133.5,0.0,0.0,0.0,0.0,0.0,0.0,0.0,0.0,0.0,0.0,0.0,0.0,0.0,890.0,Natural River sand,4.75,Straight Steel Fibers ,156.0,13.0,0.2,178.0,"HRWR admixture
was carboxylate-based",30.2,50 x 50 x 50 , ASTM C109/C109M,118.0
UHPC-6,712.0,"Portland
cement (Type I)",52.5,178.0,0.0,0.0,0.0,0.0,0.0,0.0,0.0,0.0,0.0,0.0,0.0,0.0,0.0,890.0,Natural River sand,4.75,Straight Steel Fibers ,156.0,13.0,0.2,178.0,"HRWR admixture
was carboxylate-based",30.2,50 x 50 x 50 , ASTM C109/C109M,111.0
UHPC-7,845.5,"Portland
cement (Type I)",52.5,44.5,0.0,0.0,0.0,0.0,0.0,0.0,0.0,0.0,0.0,0.0,0.0,0.0,0.0,890.0,Natural River sand,0.6,Straight Steel Fibers ,156.0,13.0,0.2,178.0,"HRWR admixture
was carboxylate-based",30.2,50 x 50 x 50 , ASTM C109/C109M,116.6
UHPC-8,712.0,"Portland
cement (Type I)",52.5,0.0,178.0,0.0,0.0,0.0,0.0,0.0,0.0,0.0,0.0,0.0,0.0,0.0,0.0,890.0,Natural River sand,4.75,Straight Steel Fibers ,156.0,13.0,0.2,178.0,"HRWR admixture
was carboxylate-based",30.2,50 x 50 x 50 , ASTM C109/C109M,109.9
UHPC-9,623.0,"Portland
cement (Type I)",52.5,0.0,267.0,0.0,0.0,0.0,0.0,0.0,0.0,0.0,0.0,0.0,0.0,0.0,0.0,890.0,Natural River sand,4.75,Straight Steel Fibers ,156.0,13.0,0.2,178.0,"HRWR admixture
was carboxylate-based",30.2,50 x 50 x 50 , ASTM C109/C109M,114.8
UHPC-10,534.0,"Portland
cement (Type I)",52.5,0.0,356.0,0.0,0.0,0.0,0.0,0.0,0.0,0.0,0.0,0.0,0.0,0.0,0.0,890.0,Natural River sand,4.75,Straight Steel Fibers ,156.0,13.0,0.2,178.0,"HRWR admixture
was carboxylate-based",30.2,50 x 50 x 50 , ASTM C109/C109M,102.6
UHPC-11,667.5,"Portland
cement (Type I)",52.5,44.5,178.0,0.0,0.0,0.0,0.0,0.0,0.0,0.0,0.0,0.0,0.0,0.0,0.0,890.0,Natural River sand,4.75,Straight Steel Fibers ,156.0,13.0,0.2,178.0,"HRWR admixture
was carboxylate-based",30.2,50 x 50 x 50 , ASTM C109/C109M,112.8
UHPC-12,1009.0,"Portland
cement (Type I)",52.5,0.0,0.0,0.0,0.0,0.0,0.0,0.0,0.0,0.0,0.0,0.0,0.0,0.0,0.0,1009.0,Natural River sand,4.75,Straight Steel Fibers ,156.0,13.0,0.2,201.8,"HRWR admixture
was carboxylate-based",34.2,50 x 50 x 50 , ASTM C109/C109M,113.8
UHPC-13,1009.0,"Portland
cement (Type I)",52.5,0.0,0.0,0.0,0.0,0.0,0.0,0.0,0.0,0.0,0.0,0.0,0.0,0.0,0.0,1009.0,Natural River sand,0.6,Straight Steel Fibers ,156.0,13.0,0.2,201.8,"HRWR admixture
was carboxylate-based",34.2,50 x 50 x 50 , ASTM C109/C109M,115.2
UHPC-14,958.55,"Portland
cement (Type I)",52.5,50.45,0.0,0.0,0.0,0.0,0.0,0.0,0.0,0.0,0.0,0.0,0.0,0.0,0.0,1009.0,Natural River sand,0.6,Straight Steel Fibers ,156.0,13.0,0.2,201.8,"HRWR admixture
was carboxylate-based",34.2,50 x 50 x 50 , ASTM C109/C109M,115.4
UHPC-15,756.75,"Portland
cement (Type I)",52.5,50.45,201.8,0.0,0.0,0.0,0.0,0.0,0.0,0.0,0.0,0.0,0.0,0.0,0.0,1009.0,Natural River sand,0.6,Straight Steel Fibers ,156.0,13.0,0.2,201.8,"HRWR admixture
was carboxylate-based",34.2,50 x 50 x 50 , ASTM C109/C109M,114.5
UHPC-16-I,1076.77,"Portland
cement (Type I)",52.5,286.22999999999996,0.0,0.0,0.0,0.0,0.0,0.0,0.0,0.0,0.0,0.0,0.0,0.0,0.0,1363.0,Natural River sand,0.075,Straight Steel Fibers ,156.0,13.0,0.2,272.6,"HRWR admixture
was carboxylate-based",46.2,50 x 50 x 50 , ASTM C109/C109M,125.9
UHPC-16-II,1076.77,"Portland
cement (Type I)",52.5,286.22999999999996,0.0,0.0,0.0,0.0,0.0,0.0,0.0,0.0,0.0,0.0,0.0,0.0,0.0,1363.0,Natural River sand,0.075,Straight Steel fiber ,234.0,12.7,0.2,272.6,"HRWR admixture
was carboxylate-based",46.2,50 x 50 x 50 , ASTM C109/C109M,137.0
UHPC-16-I,1076.77,"Portland
cement (Type I)",52.5,286.22999999999996,0.0,0.0,0.0,0.0,0.0,0.0,0.0,0.0,0.0,0.0,0.0,0.0,0.0,1363.0,Natural River sand,0.075,Straight Steel Fibers ,156.0,13.0,0.2,272.6,"HRWR admixture
was carboxylate-based",46.2,50 x 50 x 50 , ASTM C109/C109M,159.7
UHPC-16-II,1076.77,"Portland
cement (Type I)",52.5,286.22999999999996,0.0,0.0,0.0,0.0,0.0,0.0,0.0,0.0,0.0,0.0,0.0,0.0,0.0,1363.0,Natural River sand,0.075,Straight Steel fiber ,234.0,12.7,0.2,272.6,"HRWR admixture
was carboxylate-based",46.2,50 x 50 x 50 , ASTM C109/C109M,170.6
P0T0,819.0,ordinary Portland cement (P.O 52.5),52.5,109.0,164.0,0.0,0.0,0.0,0.0,0.0,0.0,0.0,0.0,0.0,0.0,0.0,0.0,1092.0,quartz sand ,1.18,Straight  Steel Fiber ,156.0,13.0,0.22,196.6,polycarboxylate ether-based superplasticizers (SPs),22.14,100 X 100 X 100,GB/T 31387-2015,141.0
P1T0,737.1,ordinary Portland cement (P.O 52.5),52.5,109.0,164.0,0.0,0.0,0.0,0.0,0.0,0.0,0.0,0.0,0.0,0.0,0.0,81.9,1092.0,quartz sand ,1.18,Straight  Steel Fiber ,156.0,13.0,0.22,196.6,polycarboxylate ether-based superplasticizers (SPs),22.14,100 X 100 X 100,GB/T 31387-2015,148.0
P2T0,655.2,ordinary Portland cement (P.O 52.5),52.5,109.0,164.0,0.0,0.0,0.0,0.0,0.0,0.0,0.0,0.0,0.0,0.0,0.0,163.8,1092.0,quartz sand ,1.18,Straight  Steel Fiber ,156.0,13.0,0.22,196.6,polycarboxylate ether-based superplasticizers (SPs),22.14,100 X 100 X 100,GB/T 31387-2015,151.0
P3T0,573.3,ordinary Portland cement (P.O 52.5),52.5,109.0,164.0,0.0,0.0,0.0,0.0,0.0,0.0,0.0,0.0,0.0,0.0,0.0,245.7,1092.0,quartz sand ,1.18,Straight  Steel Fiber ,156.0,13.0,0.22,196.6,polycarboxylate ether-based superplasticizers (SPs),22.14,100 X 100 X 100,GB/T 31387-2015,146.0
P2T1,655.2,ordinary Portland cement (P.O 52.5),52.5,109.0,164.0,0.0,0.0,0.0,0.0,0.0,0.0,0.0,0.0,0.0,0.0,0.0,436.8,819.0,quartz sand ,1.18,Straight  Steel Fiber ,156.0,13.0,0.22,196.6,polycarboxylate ether-based superplasticizers (SPs),22.14,100 X 100 X 100,GB/T 31387-2015,145.0
P2T2,655.2,ordinary Portland cement (P.O 52.5),52.5,109.0,164.0,0.0,0.0,0.0,0.0,0.0,0.0,0.0,0.0,0.0,0.0,0.0,709.8,546.0,quartz sand ,1.18,Straight  Steel Fiber ,156.0,13.0,0.22,196.6,polycarboxylate ether-based superplasticizers (SPs),22.14,100 X 100 X 100,GB/T 31387-2015,145.0
P2T3,655.2,ordinary Portland cement (P.O 52.5),52.5,109.0,164.0,0.0,0.0,0.0,0.0,0.0,0.0,0.0,0.0,0.0,0.0,0.0,982.8,273.0,quartz sand ,1.18,Straight  Steel Fiber ,156.0,13.0,0.22,196.6,polycarboxylate ether-based superplasticizers (SPs),22.14,100 X 100 X 100,GB/T 31387-2015,139.0
P2T4,655.2,ordinary Portland cement (P.O 52.5),52.5,109.0,164.0,0.0,0.0,0.0,0.0,0.0,0.0,0.0,0.0,0.0,0.0,0.0,1255.8,0.0,Natural River sand,0.6,Straight  Steel Fiber ,156.0,13.0,0.22,196.6,polycarboxylate ether-based superplasticizers (SPs),22.14,100 X 100 X 100,GB/T 31387-2015,139.0
CTRL,830.0,"Portland cement (CEM I 42,5)",42.5,291.0,0.0,0.0,0.0,0.0,0.0,0.0,0.0,0.0,0.0,0.0,0.0,0.0,0.0,977.0,Quartz Sand ,3,Straight  Steel Fiber ,234.0,6.0,0.15,151.0,polycarboxylate based superplasticizer (SP),55.0,50 x 50 x50 ,ASTM C109,262.0
F20,664.0,"Portland cement (CEM I 42,5)",42.5,291.0,166.0,0.0,0.0,0.0,0.0,0.0,0.0,0.0,0.0,0.0,0.0,0.0,0.0,920.0,Quartz Sand ,3,Straight  Steel Fiber ,234.0,6.0,0.15,151.0,polycarboxylate based superplasticizer (SP),58.0,50 x 50 x50 ,ASTM C109,248.0
F40,498.0,"Portland cement (CEM I 42,5)",42.5,291.0,332.0,0.0,0.0,0.0,0.0,0.0,0.0,0.0,0.0,0.0,0.0,0.0,0.0,861.0,Quartz Sand ,3,Straight  Steel Fiber ,234.0,6.0,0.15,151.0,polycarboxylate based superplasticizer (SP),62.0,50 x 50 x50 ,ASTM C109,229.0
F60,332.0,"Portland cement (CEM I 42,5)",42.5,291.0,498.0,0.0,0.0,0.0,0.0,0.0,0.0,0.0,0.0,0.0,0.0,0.0,0.0,804.0,Quartz Sand ,3,Straight  Steel Fiber ,234.0,6.0,0.15,151.0,polycarboxylate based superplasticizer (SP),65.0,50 x 50 x50 ,ASTM C109,167.0
G20,664.0,"Portland cement (CEM I 42,5)",42.5,291.0,0.0,0.0,0.0,0.0,0.0,0.0,166.0,0.0,0.0,0.0,0.0,0.0,0.0,961.0,Quartz Sand ,3,Straight  Steel Fiber ,234.0,6.0,0.15,151.0,polycarboxylate based superplasticizer (SP),55.0,50 x 50 x50 ,ASTM C109,254.0
G40,498.0,"Portland cement (CEM I 42,5)",42.5,291.0,0.0,0.0,0.0,0.0,0.0,0.0,332.0,0.0,0.0,0.0,0.0,0.0,0.0,945.0,Quartz Sand ,3,Straight  Steel Fiber ,234.0,6.0,0.15,151.0,polycarboxylate based superplasticizer (SP),55.0,50 x 50 x50 ,ASTM C109,244.0
G60,332.0,"Portland cement (CEM I 42,5)",42.5,291.0,0.0,0.0,0.0,0.0,0.0,0.0,498.0,0.0,0.0,0.0,0.0,0.0,0.0,929.0,Quartz Sand ,3,Straight  Steel Fiber ,234.0,6.0,0.15,151.0,polycarboxylate based superplasticizer (SP),55.0,50 x 50 x50 ,ASTM C109,202.0
 SF0,830.0,"Portland cement (CEM I 42,5)",42.5,0.0,0.0,0.0,0.0,0.0,0.0,0.0,0.0,0.0,0.0,0.0,0.0,0.0,0.0,1316.0,Quartz Sand ,3,Straight  Steel Fiber ,234.0,6.0,0.15,151.0,polycarboxylate based superplasticizer (SP),32.0,50 x 50 x50 ,ASTM C109,171.0
SF10,830.0,"Portland cement (CEM I 42,5)",42.5,83.0,0.0,0.0,0.0,0.0,0.0,0.0,0.0,0.0,0.0,0.0,0.0,0.0,0.0,1219.0,Quartz Sand ,3,Straight  Steel Fiber ,234.0,6.0,0.15,151.0,polycarboxylate based superplasticizer (SP),38.0,50 x 50 x50 ,ASTM C109,204.0
SF20,830.0,"Portland cement (CEM I 42,5)",42.5,166.0,0.0,0.0,0.0,0.0,0.0,0.0,0.0,0.0,0.0,0.0,0.0,0.0,0.0,1122.0,Quartz Sand ,3,Straight  Steel Fiber ,234.0,6.0,0.15,151.0,polycarboxylate based superplasticizer (SP),44.0,50 x 50 x50 ,ASTM C109,239.0
SF25,830.0,"Portland cement (CEM I 42,5)",42.5,208.0,0.0,0.0,0.0,0.0,0.0,0.0,0.0,0.0,0.0,0.0,0.0,0.0,0.0,1074.0,Quartz Sand ,3,Straight  Steel Fiber ,234.0,6.0,0.15,151.0,polycarboxylate based superplasticizer (SP),50.0,50 x 50 x50 ,ASTM C109,249.0
SF30,830.0,"Portland cement (CEM I 42,5)",42.5,249.0,0.0,0.0,0.0,0.0,0.0,0.0,0.0,0.0,0.0,0.0,0.0,0.0,0.0,1025.0,Quartz Sand ,3,Straight  Steel Fiber ,234.0,6.0,0.15,151.0,polycarboxylate based superplasticizer (SP),53.0,50 x 50 x50 ,ASTM C109,250.0
 SF35,830.0,"Portland cement (CEM I 42,5)",42.5,291.0,0.0,0.0,0.0,0.0,0.0,0.0,0.0,0.0,0.0,0.0,0.0,0.0,0.0,977.0,Quartz Sand ,3,Straight  Steel Fiber ,234.0,6.0,0.15,151.0,polycarboxylate based superplasticizer (SP),55.0,50 x 50 x50 ,ASTM C109,259.0
SF40,830.0,"Portland cement (CEM I 42,5)",42.5,332.0,0.0,0.0,0.0,0.0,0.0,0.0,0.0,0.0,0.0,0.0,0.0,0.0,0.0,928.0,Quartz Sand ,3,Straight  Steel Fiber ,234.0,6.0,0.15,151.0,polycarboxylate based superplasticizer (SP),57.0,50 x 50 x50 ,ASTM C109,248.0
SF45,830.0,"Portland cement (CEM I 42,5)",42.5,374.0,0.0,0.0,0.0,0.0,0.0,0.0,0.0,0.0,0.0,0.0,0.0,0.0,0.0,877.0,Quartz Sand ,3,Straight  Steel Fiber ,234.0,6.0,0.15,151.0,polycarboxylate based superplasticizer (SP),59.0,50 x 50 x50 ,ASTM C109,246.0
CTRL,830.0,"Portland cement (CEM I 42,5)",42.5,291.0,0.0,0.0,0.0,0.0,0.0,0.0,0.0,0.0,0.0,0.0,0.0,0.0,0.0,977.0,Quartz Sand ,3,Straight  Steel Fiber ,234.0,6.0,0.15,151.0,polycarboxylate based superplasticizer (SP),55.0,50 x 50 x50 ,ASTM C109,262.0
C10F10,664.0,"Portland cement (CEM I 42,5)",42.5,291.0,83.0,0.0,0.0,0.0,0.0,0.0,83.0,0.0,0.0,0.0,0.0,0.0,0.0,940.0,Quartz Sand ,3,Straight  Steel Fiber ,234.0,6.0,0.15,151.0,polycarboxylate based superplasticizer (SP),58.0,50 x 50 x50 ,ASTM C109,262.0
C10F20,581.0,"Portland cement (CEM I 42,5)",42.5,291.0,166.0,0.0,0.0,0.0,0.0,0.0,83.0,0.0,0.0,0.0,0.0,0.0,0.0,912.0,Quartz Sand ,3,Straight  Steel Fiber ,234.0,6.0,0.15,151.0,polycarboxylate based superplasticizer (SP),60.0,50 x 50 x50 ,ASTM C109,253.0
C10F30,498.0,"Portland cement (CEM I 42,5)",42.5,291.0,249.0,0.0,0.0,0.0,0.0,0.0,83.0,0.0,0.0,0.0,0.0,0.0,0.0,883.0,Quartz Sand ,3,Straight  Steel Fiber ,234.0,6.0,0.15,151.0,polycarboxylate based superplasticizer (SP),62.0,50 x 50 x50 ,ASTM C109,234.0
C20F10,581.0,"Portland cement (CEM I 42,5)",42.5,291.0,83.0,0.0,0.0,0.0,0.0,0.0,166.0,0.0,0.0,0.0,0.0,0.0,0.0,932.0,Quartz Sand ,3,Straight  Steel Fiber ,234.0,6.0,0.15,151.0,polycarboxylate based superplasticizer (SP),58.0,50 x 50 x50 ,ASTM C109,239.0
C20F20,498.0,"Portland cement (CEM I 42,5)",42.5,291.0,166.0,0.0,0.0,0.0,0.0,0.0,166.0,0.0,0.0,0.0,0.0,0.0,0.0,904.0,Quartz Sand ,3,Straight  Steel Fiber ,234.0,6.0,0.15,151.0,polycarboxylate based superplasticizer (SP),60.0,50 x 50 x50 ,ASTM C109,240.0
C30F10,498.0,"Portland cement (CEM I 42,5)",42.5,291.0,83.0,0.0,0.0,0.0,0.0,0.0,249.0,0.0,0.0,0.0,0.0,0.0,0.0,924.0,Quartz Sand ,3,Straight  Steel Fiber ,234.0,6.0,0.15,151.0,polycarboxylate based superplasticizer (SP),58.0,50 x 50 x50 ,ASTM C109,230.0
C30F30,332.0,"Portland cement (CEM I 42,5)",42.5,291.0,249.0,0.0,0.0,0.0,0.0,0.0,249.0,0.0,0.0,0.0,0.0,0.0,0.0,867.0,Quartz Sand ,3,Straight  Steel Fiber ,234.0,6.0,0.15,151.0,polycarboxylate based superplasticizer (SP),62.0,50 x 50 x50 ,ASTM C109,189.0
CTRL,830.0,"Portland cement (CEM I 42,5)",42.5,291.0,0.0,0.0,0.0,0.0,0.0,0.0,0.0,0.0,0.0,0.0,0.0,0.0,0.0,977.0,Quartz Sand ,3,Straight  Steel Fiber ,234.0,6.0,0.15,151.0,polycarboxylate based superplasticizer (SP),55.0,50 x 50 x50 ,ASTM C109,270.0
G10F10,664.0,"Portland cement (CEM I 42,5)",42.5,205.0,83.0,0.0,0.0,0.0,0.0,0.0,83.0,0.0,0.0,0.0,0.0,0.0,0.0,1041.0,Quartz Sand ,3,Straight  Steel Fiber ,234.0,6.0,0.15,151.0,polycarboxylate based superplasticizer (SP),35.0,50 x 50 x50 ,ASTM C109,281.0
G10F20,581.0,"Portland cement (CEM I 42,5)",42.5,157.0,166.0,0.0,0.0,0.0,0.0,0.0,83.0,0.0,0.0,0.0,0.0,0.0,0.0,1066.0,Quartz Sand ,3,Straight  Steel Fiber ,234.0,6.0,0.15,151.0,polycarboxylate based superplasticizer (SP),34.0,50 x 50 x50 ,ASTM C109,250.0
G10F30,498.0,"Portland cement (CEM I 42,5)",42.5,110.0,249.0,0.0,0.0,0.0,0.0,0.0,83.0,0.0,0.0,0.0,0.0,0.0,0.0,1094.0,Quartz Sand ,3,Straight  Steel Fiber ,234.0,6.0,0.15,151.0,polycarboxylate based superplasticizer (SP),33.0,50 x 50 x50 ,ASTM C109,224.0
G20F20,498.0,"Portland cement (CEM I 42,5)",42.5,120.0,166.0,0.0,0.0,0.0,0.0,0.0,166.0,0.0,0.0,0.0,0.0,0.0,0.0,1102.0,Quartz Sand ,3,Straight  Steel Fiber ,234.0,6.0,0.15,151.0,polycarboxylate based superplasticizer (SP),38.0,50 x 50 x50 ,ASTM C109,214.0
F20,664.0,"Portland cement (CEM I 42,5)",42.5,195.0,166.0,0.0,0.0,0.0,0.0,0.0,0.0,0.0,0.0,0.0,0.0,0.0,0.0,1030.0,Quartz Sand ,3,Straight  Steel Fiber ,234.0,6.0,0.15,151.0,polycarboxylate based superplasticizer (SP),38.0,50 x 50 x50 ,ASTM C109,268.0
G40,498.0,"Portland cement (CEM I 42,5)",42.5,141.0,0.0,0.0,0.0,0.0,0.0,0.0,332.0,0.0,0.0,0.0,0.0,0.0,0.0,1119.0,Quartz Sand ,3,Straight  Steel Fiber ,234.0,6.0,0.15,151.0,polycarboxylate based superplasticizer (SP),35.0,50 x 50 x50 ,ASTM C109,232.0
B-S0,940.0,"Portland
cement (CEM I 42,5)",42.5,282.0,0.0,0.0,0.0,0.0,0.0,0.0,0.0,0.0,0.0,0.0,0.0,0.0,0.0,1180.0,Bauxite,3,Straight  Steel Fiber ,234.0,6.0,0.15,125.0,polycarboxylate based superplasticizer (SP),55.0,Cylinder 100 x 100,ASTM C 116 and BS1881,200.0
B-S20,752.0,"Portland
cement (CEM I 42,5)",42.5,282.0,0.0,0.0,0.0,0.0,0.0,0.0,188.0,0.0,0.0,0.0,0.0,0.0,0.0,1158.0,Bauxite,3,Straight  Steel Fiber ,234.0,6.0,0.15,125.0,polycarboxylate based superplasticizer (SP),55.0,Cylinder 100 x 100,ASTM C 116 and BS1881,210.0
B-S40,564.0,"Portland
cement (CEM I 42,5)",42.5,282.0,0.0,0.0,0.0,0.0,0.0,0.0,376.0,0.0,0.0,0.0,0.0,0.0,0.0,1137.0,Bauxite,3,Straight  Steel Fiber ,234.0,6.0,0.15,125.0,polycarboxylate based superplasticizer (SP),55.0,Cylinder 100 x 100,ASTM C 116 and BS1881,200.0
B-S60,376.0,"Portland
cement (CEM I 42,5)",42.5,282.0,0.0,0.0,0.0,0.0,0.0,0.0,564.0,0.0,0.0,0.0,0.0,0.0,0.0,1114.0,Bauxite,3,Straight  Steel Fiber ,234.0,6.0,0.15,125.0,polycarboxylate based superplasticizer (SP),55.0,Cylinder 100 x 100,ASTM C 116 and BS1881,190.0
G-S0,940.0,"Portland
cement (CEM I 42,5)",42.5,282.0,0.0,0.0,0.0,0.0,0.0,0.0,0.0,0.0,0.0,0.0,0.0,0.0,0.0,1000.0,Granite + Quartz Sand ,3,Straight  Steel Fiber ,234.0,6.0,0.15,125.0,polycarboxylate based superplasticizer (SP),61.0,Cylinder 100 x 100,ASTM C 116 and BS1881,180.0
G-S20,752.0,"Portland
cement (CEM I 42,5)",42.5,226.0,0.0,0.0,0.0,0.0,0.0,0.0,188.0,0.0,0.0,0.0,0.0,0.0,0.0,1048.0,Granite + Quartz Sand ,3,Straight  Steel Fiber ,234.0,6.0,0.15,125.0,polycarboxylate based superplasticizer (SP),52.0,Cylinder 100 x 100,ASTM C 116 and BS1881,175.0
G-S40,564.0,"Portland
cement (CEM I 42,5)",42.5,169.0,0.0,0.0,0.0,0.0,0.0,0.0,376.0,0.0,0.0,0.0,0.0,0.0,0.0,1099.0,Granite + Quartz Sand ,3,Straight  Steel Fiber ,234.0,6.0,0.15,125.0,polycarboxylate based superplasticizer (SP),44.0,Cylinder 100 x 100,ASTM C 116 and BS1881,165.0
G-S60,376.0,"Portland
cement (CEM I 42,5)",42.5,113.0,0.0,0.0,0.0,0.0,0.0,0.0,564.0,0.0,0.0,0.0,0.0,0.0,0.0,1149.0,Granite + Quartz Sand ,3,Straight  Steel Fiber ,234.0,6.0,0.15,125.0,polycarboxylate based superplasticizer (SP),37.0,Cylinder 100 x 100,ASTM C 116 and BS1881,160.0
B-S0,940.0,"Portland
cement (CEM I 42,5)",42.5,282.0,0.0,0.0,0.0,0.0,0.0,0.0,0.0,0.0,0.0,0.0,0.0,0.0,0.0,1180.0,Bauxite,3,Straight  Steel Fiber ,234.0,6.0,0.15,125.0,polycarboxylate based superplasticizer (SP),55.0,Cylinder 100 x 100,ASTM C 116 and BS1881,270.0
B-S20,752.0,"Portland
cement (CEM I 42,5)",42.5,282.0,0.0,0.0,0.0,0.0,0.0,0.0,188.0,0.0,0.0,0.0,0.0,0.0,0.0,1158.0,Bauxite,3,Straight  Steel Fiber ,234.0,6.0,0.15,125.0,polycarboxylate based superplasticizer (SP),55.0,Cylinder 100 x 100,ASTM C 116 and BS1881,275.0
B-S40,564.0,"Portland
cement (CEM I 42,5)",42.5,282.0,0.0,0.0,0.0,0.0,0.0,0.0,376.0,0.0,0.0,0.0,0.0,0.0,0.0,1137.0,Bauxite,3,Straight  Steel Fiber ,234.0,6.0,0.15,125.0,polycarboxylate based superplasticizer (SP),55.0,Cylinder 100 x 100,ASTM C 116 and BS1881,268.0
B-S60,376.0,"Portland
cement (CEM I 42,5)",42.5,282.0,0.0,0.0,0.0,0.0,0.0,0.0,564.0,0.0,0.0,0.0,0.0,0.0,0.0,1114.0,Bauxite,3,Straight  Steel Fiber ,234.0,6.0,0.15,125.0,polycarboxylate based superplasticizer (SP),55.0,Cylinder 100 x 100,ASTM C 116 and BS1881,248.0
G-S0,940.0,"Portland
cement (CEM I 42,5)",42.5,282.0,0.0,0.0,0.0,0.0,0.0,0.0,0.0,0.0,0.0,0.0,0.0,0.0,0.0,1000.0,Granite + Quartz Sand ,3,Straight  Steel Fiber ,234.0,6.0,0.15,125.0,polycarboxylate based superplasticizer (SP),61.0,Cylinder 100 x 100,ASTM C 116 and BS1881,198.0
G-S20,752.0,"Portland
cement (CEM I 42,5)",42.5,226.0,0.0,0.0,0.0,0.0,0.0,0.0,188.0,0.0,0.0,0.0,0.0,0.0,0.0,1048.0,Granite + Quartz Sand ,3,Straight  Steel Fiber ,234.0,6.0,0.15,125.0,polycarboxylate based superplasticizer (SP),52.0,Cylinder 100 x 100,ASTM C 116 and BS1881,205.0
G-S40,564.0,"Portland
cement (CEM I 42,5)",42.5,169.0,0.0,0.0,0.0,0.0,0.0,0.0,376.0,0.0,0.0,0.0,0.0,0.0,0.0,1099.0,Granite + Quartz Sand ,3,Straight  Steel Fiber ,234.0,6.0,0.15,125.0,polycarboxylate based superplasticizer (SP),44.0,Cylinder 100 x 100,ASTM C 116 and BS1881,186.0
G-S60,376.0,"Portland
cement (CEM I 42,5)",42.5,113.0,0.0,0.0,0.0,0.0,0.0,0.0,564.0,0.0,0.0,0.0,0.0,0.0,0.0,1149.0,Granite + Quartz Sand ,3,Straight  Steel Fiber ,234.0,6.0,0.15,125.0,polycarboxylate based superplasticizer (SP),37.0,Cylinder 100 x 100,ASTM C 116 and BS1881,174.0
B-S0,940.0,"Portland
cement (CEM I 42,5)",42.5,282.0,0.0,0.0,0.0,0.0,0.0,0.0,0.0,0.0,0.0,0.0,0.0,0.0,0.0,1180.0,Bauxite,3,Straight  Steel Fiber ,234.0,6.0,0.15,125.0,polycarboxylate based superplasticizer (SP),55.0,Cylinder 100 x 100,ASTM C 116 and BS1881,285.0
B-S20,752.0,"Portland
cement (CEM I 42,5)",42.5,282.0,0.0,0.0,0.0,0.0,0.0,0.0,188.0,0.0,0.0,0.0,0.0,0.0,0.0,1158.0,Bauxite,3,Straight  Steel Fiber ,234.0,6.0,0.15,125.0,polycarboxylate based superplasticizer (SP),55.0,Cylinder 100 x 100,ASTM C 116 and BS1881,298.0
B-S40,564.0,"Portland
cement (CEM I 42,5)",42.5,282.0,0.0,0.0,0.0,0.0,0.0,0.0,376.0,0.0,0.0,0.0,0.0,0.0,0.0,1137.0,Bauxite,3,Straight  Steel Fiber ,234.0,6.0,0.15,125.0,polycarboxylate based superplasticizer (SP),55.0,Cylinder 100 x 100,ASTM C 116 and BS1881,278.0
B-S60,376.0,"Portland
cement (CEM I 42,5)",42.5,282.0,0.0,0.0,0.0,0.0,0.0,0.0,564.0,0.0,0.0,0.0,0.0,0.0,0.0,1114.0,Bauxite,3,Straight  Steel Fiber ,234.0,6.0,0.15,125.0,polycarboxylate based superplasticizer (SP),55.0,Cylinder 100 x 100,ASTM C 116 and BS1881,250.0
G-S0,940.0,"Portland
cement (CEM I 42,5)",42.5,282.0,0.0,0.0,0.0,0.0,0.0,0.0,0.0,0.0,0.0,0.0,0.0,0.0,0.0,1000.0,Granite + Quartz Sand ,3,Straight  Steel Fiber ,234.0,6.0,0.15,125.0,polycarboxylate based superplasticizer (SP),61.0,Cylinder 100 x 100,ASTM C 116 and BS1881,219.0
G-S20,752.0,"Portland
cement (CEM I 42,5)",42.5,226.0,0.0,0.0,0.0,0.0,0.0,0.0,188.0,0.0,0.0,0.0,0.0,0.0,0.0,1048.0,Granite + Quartz Sand ,3,Straight  Steel Fiber ,234.0,6.0,0.15,125.0,polycarboxylate based superplasticizer (SP),52.0,Cylinder 100 x 100,ASTM C 116 and BS1881,245.0
G-S40,564.0,"Portland
cement (CEM I 42,5)",42.5,169.0,0.0,0.0,0.0,0.0,0.0,0.0,376.0,0.0,0.0,0.0,0.0,0.0,0.0,1099.0,Granite + Quartz Sand ,3,Straight  Steel Fiber ,234.0,6.0,0.15,125.0,polycarboxylate based superplasticizer (SP),44.0,Cylinder 100 x 100,ASTM C 116 and BS1881,228.0
G-S60,376.0,"Portland
cement (CEM I 42,5)",42.5,113.0,0.0,0.0,0.0,0.0,0.0,0.0,564.0,0.0,0.0,0.0,0.0,0.0,0.0,1149.0,Granite + Quartz Sand ,3,Straight  Steel Fiber ,234.0,6.0,0.15,125.0,polycarboxylate based superplasticizer (SP),37.0,Cylinder 100 x 100,ASTM C 116 and BS1881,195.0
W-25,851.0638297872339,White cement,52.5,212.76595744680847,0.0,0.0,0.0,212.76595744680847,0.0,0.0,0.0,0.0,0.0,0.0,0.0,0.0,0.0,1123.404255319149,Silica Sand ,1,Straight  Steel Fiber ,117.0,19.0,0.2,187.23404255319144,Advacast 575 high range water reducer,12.765957446808509,50x 50 x 50 ,FHWA-HRT-06–103,195.0
W-15,851.0638297872339,White cement,52.5,212.76595744680847,0.0,0.0,0.0,127.6595744680851,0.0,0.0,0.0,0.0,0.0,0.0,0.0,0.0,0.0,1217.0212765957444,Silica Sand ,1,Straight  Steel Fiber ,117.0,19.0,0.2,187.23404255319144,Advacast 575 high range water reducer,12.765957446808509,50 x 50 x 50 ,FHWA-HRT-06–103,188.8
W-00,851.0638297872339,White cement,52.5,212.76595744680847,0.0,0.0,0.0,0.0,0.0,0.0,0.0,0.0,0.0,0.0,0.0,0.0,0.0,1336.1702127659573,Silica Sand ,1,Straight  Steel Fiber ,117.0,19.0,0.2,187.23404255319144,Advacast 575 high range water reducer,12.765957446808509,50 x 50 x 50 ,FHWA-HRT-06–103,173.6
V-25,851.0638297872339,Portland type V,52.5,212.76595744680847,0.0,0.0,0.0,212.76595744680847,0.0,0.0,0.0,0.0,0.0,0.0,0.0,0.0,0.0,1114.8936170212764,Silica Sand ,1,Straight  Steel Fiber ,117.0,19.0,0.2,187.23404255319144,Advacast 575 high range water reducer,12.765957446808509,50 x 50 x 50 ,FHWA-HRT-06–103,174.3
V-15,851.0638297872339,Portland type V,52.5,212.76595744680847,0.0,0.0,0.0,127.6595744680851,0.0,0.0,0.0,0.0,0.0,0.0,0.0,0.0,0.0,1208.5106382978722,Silica Sand ,1,Straight  Steel Fiber ,117.0,19.0,0.2,187.23404255319144,Advacast 575 high range water reducer,12.765957446808509,50 x 50 x 50 ,FHWA-HRT-06–103,187.4
V-00,851.0638297872339,Portland type V,52.5,212.76595744680847,0.0,0.0,0.0,0.0,0.0,0.0,0.0,0.0,0.0,0.0,0.0,0.0,0.0,1336.1702127659573,Silica Sand ,1,Straight  Steel Fiber ,117.0,19.0,0.2,187.23404255319144,Advacast 575 high range water reducer,12.765957446808509,50 x 50 x 50 ,FHWA-HRT-06–103,177.8
IG-25,851.0638297872339,Type I/GGBS cement,52.5,212.76595744680847,0.0,0.0,0.0,212.76595744680847,0.0,0.0,0.0,0.0,0.0,0.0,0.0,0.0,0.0,1123.404255319149,Silica Sand ,1,Straight  Steel Fiber ,117.0,19.0,0.2,187.23404255319144,Advacast 575 high range water reducer,12.765957446808509,50 x 50 x 50 ,FHWA-HRT-06–103,172.9
IG-15,851.0638297872339,Type I/GGBS cement,52.5,212.76595744680847,0.0,0.0,0.0,127.6595744680851,0.0,0.0,0.0,0.0,0.0,0.0,0.0,0.0,0.0,1208.5106382978722,Silica Sand ,1,Straight  Steel Fiber ,117.0,19.0,0.2,187.23404255319144,Advacast 575 high range water reducer,12.765957446808509,50 x 50 x 50 ,FHWA-HRT-06–103,181.2
IG-00,851.0638297872339,Type I/GGBS cement,52.5,212.76595744680847,0.0,0.0,0.0,0.0,0.0,0.0,0.0,0.0,0.0,0.0,0.0,0.0,0.0,1336.1702127659573,Silica Sand ,1,Straight  Steel Fiber ,117.0,19.0,0.2,187.23404255319144,Advacast 575 high range water reducer,12.765957446808509,50 x 50 x 50 ,FHWA-HRT-06–103,190.9
 UHPC with silica fume,691.0,Cement used is a Portland cement CEM I 52.5 N,52.5,172.0,0.0,0.0,276.0,0.0,0.0,0.0,0.0,0.0,0.0,0.0,0.0,0.0,0.0,759.0,Silica sand,0.3,Steel Fiber ,138.0,13.0,0.16,187.3,High water reducer superplasticizer containing acrylic copolymer,22.0,Cylinder 110 x 220,ASTM C109,155.0
UHPC with metakaolin,691.0,Cement used is a Portland cement CEM I 52.5 N,52.5,0.0,0.0,0.0,276.0,0.0,0.0,172.0,0.0,0.0,0.0,0.0,0.0,0.0,0.0,759.0,Silica sand,0.3,Steel Fiber ,138.0,13.0,0.16,187.3,High water reducer superplasticizer containing acrylic copolymer,22.0,Cylinder 110 x 220,ASTM C109,146.0
Reference,807.0,High sulfate-resistant cement (Type HS cement),52.5,225.0,0.0,0.0,243.0,0.0,0.0,0.0,0.0,0.0,0.0,0.0,0.0,0.0,0.0,972.0,Quartz Sand ,0.6,Straight Steel Fibers ,156.0,13.0,0.2,196.0,polycarboxylate (PCE)-based high range water-reducing admixture (HRWRA),13.0,50 x 50 x 50 ,ASTM C 109,165.0
0QS/100GS-350,794.0,High sulfate-resistant cement (Type HS cement),52.5,221.0,0.0,0.0,238.0,0.0,0.0,0.0,0.0,0.0,0.0,0.0,0.0,0.0,953.0,0.0,Natural River sand,0.35,Straight Steel Fibers ,156.0,13.0,0.2,192.0,polycarboxylate (PCE)-based high range water-reducing admixture (HRWRA),13.0,50 x 50 x 50 ,ASTM C 109,130.0
0QS/100GS-275,794.0,High sulfate-resistant cement (Type HS cement),52.5,221.0,0.0,0.0,238.0,0.0,0.0,0.0,0.0,0.0,0.0,0.0,0.0,0.0,953.0,0.0,Natural River sand,0.275,Straight Steel Fibers ,156.0,13.0,0.2,192.0,polycarboxylate (PCE)-based high range water-reducing admixture (HRWRA),13.0,50 x 50 x 50 ,ASTM C 109,145.0
0QS/100GS-225,794.0,High sulfate-resistant cement (Type HS cement),52.5,221.0,0.0,0.0,238.0,0.0,0.0,0.0,0.0,0.0,0.0,0.0,0.0,0.0,953.0,0.0,Natural River sand,0.225,Straight Steel Fibers ,156.0,13.0,0.2,192.0,polycarboxylate (PCE)-based high range water-reducing admixture (HRWRA),13.0,50 x 50 x 50 ,ASTM C 109,135.0
50QS/50GS,802.0,High sulfate-resistant cement (Type HS cement),52.5,223.0,0.0,0.0,241.0,0.0,0.0,0.0,0.0,0.0,0.0,0.0,0.0,0.0,481.0,481.0,Quartz Sand ,0.6,Straight Steel Fibers ,156.0,13.0,0.2,194.0,polycarboxylate (PCE)-based high range water-reducing admixture (HRWRA),13.0,50 x 50 x 50 ,ASTM C 109,150.0
0QS/100GS,794.0,High sulfate-resistant cement (Type HS cement),52.5,221.0,0.0,0.0,238.0,0.0,0.0,0.0,0.0,0.0,0.0,0.0,0.0,0.0,953.0,0.0,Natural River sand,0.225,Straight Steel Fibers ,156.0,13.0,0.2,192.0,polycarboxylate (PCE)-based high range water-reducing admixture (HRWRA),13.0,50 x 50 x 50 ,ASTM C 109,135.0
Reference,807.0,High sulfate-resistant cement (Type HS cement),52.5,225.0,0.0,0.0,243.0,0.0,0.0,0.0,0.0,0.0,0.0,0.0,0.0,0.0,0.0,972.0,Quartz Sand ,0.6,Straight Steel Fibers ,156.0,13.0,0.2,196.0,polycarboxylate (PCE)-based high range water-reducing admixture (HRWRA),13.0,50 x 50 x 50 ,ASTM C 109,205.0
0QS/100GS-350,794.0,High sulfate-resistant cement (Type HS cement),52.5,221.0,0.0,0.0,238.0,0.0,0.0,0.0,0.0,0.0,0.0,0.0,0.0,0.0,953.0,0.0,Natural River sand,0.35,Straight Steel Fibers ,156.0,13.0,0.2,192.0,polycarboxylate (PCE)-based high range water-reducing admixture (HRWRA),13.0,50 x 50 x 50 ,ASTM C 109,158.0
0QS/100GS-275,794.0,High sulfate-resistant cement (Type HS cement),52.5,221.0,0.0,0.0,238.0,0.0,0.0,0.0,0.0,0.0,0.0,0.0,0.0,0.0,953.0,0.0,Natural River sand,0.275,Straight Steel Fibers ,156.0,13.0,0.2,192.0,polycarboxylate (PCE)-based high range water-reducing admixture (HRWRA),13.0,50 x 50 x 50 ,ASTM C 109,185.0
0QS/100GS-225,794.0,High sulfate-resistant cement (Type HS cement),52.5,221.0,0.0,0.0,238.0,0.0,0.0,0.0,0.0,0.0,0.0,0.0,0.0,0.0,953.0,0.0,Natural River sand,0.225,Straight Steel Fibers ,156.0,13.0,0.2,192.0,polycarboxylate (PCE)-based high range water-reducing admixture (HRWRA),13.0,50 x 50 x 50 ,ASTM C 109,168.0
50QS/50GS,802.0,High sulfate-resistant cement (Type HS cement),52.5,223.0,0.0,0.0,241.0,0.0,0.0,0.0,0.0,0.0,0.0,0.0,0.0,0.0,481.0,481.0,Quartz Sand ,0.6,Straight Steel Fibers ,156.0,13.0,0.2,194.0,polycarboxylate (PCE)-based high range water-reducing admixture (HRWRA),13.0,50 x 50 x 50 ,ASTM C 109,195.0
0QS/100GS,794.0,High sulfate-resistant cement (Type HS cement),52.5,221.0,0.0,0.0,238.0,0.0,0.0,0.0,0.0,0.0,0.0,0.0,0.0,0.0,953.0,0.0,Natural River sand,0.225,Straight Steel Fibers ,156.0,13.0,0.2,192.0,polycarboxylate (PCE)-based high range water-reducing admixture (HRWRA),13.0,50 x 50 x 50 ,ASTM C 109,185.0
A0,856.5,Ordinary Portland Cement (OPC) CEM I 42.5,42.5,214.1,0.0,0.0,0.0,0.0,0.0,0.0,0.0,0.0,0.0,0.0,0.0,0.0,0.0,1177.5,quartz sand,0.8,Steel fibres,120.0,13.0,0.2,184.0,polycsarboxylic-acid-based superplasticizer (SP) ,19.7,40 x 40 x 160 ,ASTM C109,155.0
A1-BP1,695.9,Ordinary Portland Cement (OPC) CEM I 42.5,42.5,214.1,0.0,0.0,0.0,0.0,0.0,0.0,0.0,0.0,0.0,0.0,0.0,0.0,160.6,1177.5,quartz sand,0.8,Steel fibres,120.0,13.0,0.2,184.0,polycsarboxylic-acid-based superplasticizer (SP) ,20.9,40 x 40 x 160 ,ASTM C109,139.0
A1-BP2,695.9,Ordinary Portland Cement (OPC) CEM I 42.5,42.5,214.1,0.0,0.0,0.0,0.0,0.0,0.0,0.0,0.0,0.0,0.0,0.0,0.0,160.6,1177.5,quartz sand,0.8,Steel fibres,120.0,13.0,0.2,184.0,polycsarboxylic-acid-based superplasticizer (SP) ,22.2,40 x 40 x 160 ,ASTM C109,149.0
A1-BP3,695.9,Ordinary Portland Cement (OPC) CEM I 42.5,42.5,214.1,0.0,0.0,0.0,0.0,0.0,0.0,0.0,0.0,0.0,0.0,0.0,0.0,160.6,1177.5,quartz sand,0.8,Steel fibres,120.0,13.0,0.2,184.0,polycsarboxylic-acid-based superplasticizer (SP) ,23.3,40 x 40 x 160 ,ASTM C109,150.0
A2-BP1,535.3,Ordinary Portland Cement (OPC) CEM I 42.5,42.5,214.1,0.0,0.0,0.0,0.0,0.0,0.0,0.0,0.0,0.0,0.0,0.0,0.0,321.2,1177.5,quartz sand,0.8,Steel fibres,120.0,13.0,0.2,184.0,polycsarboxylic-acid-based superplasticizer (SP) ,22.5,40 x 40 x 160 ,ASTM C109,132.0
A2-BP2,535.3,Ordinary Portland Cement (OPC) CEM I 42.5,42.5,214.1,0.0,0.0,0.0,0.0,0.0,0.0,0.0,0.0,0.0,0.0,0.0,0.0,321.2,1177.5,quartz sand,0.8,Steel fibres,120.0,13.0,0.2,184.0,polycsarboxylic-acid-based superplasticizer (SP) ,23.9,40 x 40 x 160 ,ASTM C109,134.0
A2-BP3,535.3,Ordinary Portland Cement (OPC) CEM I 42.5,42.5,214.1,0.0,0.0,0.0,0.0,0.0,0.0,0.0,0.0,0.0,0.0,0.0,0.0,321.2,1177.5,quartz sand,0.8,Steel fibres,120.0,13.0,0.2,184.0,polycsarboxylic-acid-based superplasticizer (SP) ,24.5,40 x 40 x 160 ,ASTM C109,138.0
A3-BP1,374.7,Ordinary Portland Cement (OPC) CEM I 42.5,42.5,214.1,0.0,0.0,0.0,0.0,0.0,0.0,0.0,0.0,0.0,0.0,0.0,0.0,481.8,1177.5,quartz sand,0.8,Steel fibres,120.0,13.0,0.2,184.0,polycsarboxylic-acid-based superplasticizer (SP) ,23.1,40 x 40 x 160 ,ASTM C109,115.0
A3-BP2,374.7,Ordinary Portland Cement (OPC) CEM I 42.5,42.5,214.1,0.0,0.0,0.0,0.0,0.0,0.0,0.0,0.0,0.0,0.0,0.0,0.0,481.8,1177.5,quartz sand,0.8,Steel fibres,120.0,13.0,0.2,184.0,polycsarboxylic-acid-based superplasticizer (SP) ,24.3,40 x 40 x 160 ,ASTM C109,121.0
A3-BP3,374.7,Ordinary Portland Cement (OPC) CEM I 42.5,42.5,214.1,0.0,0.0,0.0,0.0,0.0,0.0,0.0,0.0,0.0,0.0,0.0,0.0,481.8,1177.5,quartz sand,0.8,Steel fibres,120.0,13.0,0.2,184.0,polycsarboxylic-acid-based superplasticizer (SP) ,25.5,40 x 40 x 160 ,ASTM C109,121.0
A0,856.5,Ordinary Portland Cement (OPC) CEM I 42.5,42.5,214.1,0.0,0.0,0.0,0.0,0.0,0.0,0.0,0.0,0.0,0.0,0.0,0.0,0.0,1177.5,quartz sand,0.8,Steel fibres,120.0,13.0,0.2,184.0,polycsarboxylic-acid-based superplasticizer (SP) ,19.7,40 x 40 x 160 ,ASTM C109,166.0
A1-BP1,695.9,Ordinary Portland Cement (OPC) CEM I 42.5,42.5,214.1,0.0,0.0,0.0,0.0,0.0,0.0,0.0,0.0,0.0,0.0,0.0,0.0,160.6,1177.5,quartz sand,0.8,Steel fibres,120.0,13.0,0.2,184.0,polycsarboxylic-acid-based superplasticizer (SP) ,20.9,40 x 40 x 160 ,ASTM C109,184.0
A1-BP2,695.9,Ordinary Portland Cement (OPC) CEM I 42.5,42.5,214.1,0.0,0.0,0.0,0.0,0.0,0.0,0.0,0.0,0.0,0.0,0.0,0.0,160.6,1177.5,quartz sand,0.8,Steel fibres,120.0,13.0,0.2,184.0,polycsarboxylic-acid-based superplasticizer (SP) ,22.2,40 x 40 x 160 ,ASTM C109,198.0
A1-BP3,695.9,Ordinary Portland Cement (OPC) CEM I 42.5,42.5,214.1,0.0,0.0,0.0,0.0,0.0,0.0,0.0,0.0,0.0,0.0,0.0,0.0,160.6,1177.5,quartz sand,0.8,Steel fibres,120.0,13.0,0.2,184.0,polycsarboxylic-acid-based superplasticizer (SP) ,23.3,40 x 40 x 160 ,ASTM C109,199.0
A2-BP1,535.3,Ordinary Portland Cement (OPC) CEM I 42.5,42.5,214.1,0.0,0.0,0.0,0.0,0.0,0.0,0.0,0.0,0.0,0.0,0.0,0.0,321.2,1177.5,quartz sand,0.8,Steel fibres,120.0,13.0,0.2,184.0,polycsarboxylic-acid-based superplasticizer (SP) ,22.5,40 x 40 x 160 ,ASTM C109,171.0
A2-BP2,535.3,Ordinary Portland Cement (OPC) CEM I 42.5,42.5,214.1,0.0,0.0,0.0,0.0,0.0,0.0,0.0,0.0,0.0,0.0,0.0,0.0,321.2,1177.5,quartz sand,0.8,Steel fibres,120.0,13.0,0.2,184.0,polycsarboxylic-acid-based superplasticizer (SP) ,23.9,40 x 40 x 160 ,ASTM C109,173.0
A2-BP3,535.3,Ordinary Portland Cement (OPC) CEM I 42.5,42.5,214.1,0.0,0.0,0.0,0.0,0.0,0.0,0.0,0.0,0.0,0.0,0.0,0.0,321.2,1177.5,quartz sand,0.8,Steel fibres,120.0,13.0,0.2,184.0,polycsarboxylic-acid-based superplasticizer (SP) ,24.5,40 x 40 x 160 ,ASTM C109,177.0
A3-BP1,374.7,Ordinary Portland Cement (OPC) CEM I 42.5,42.5,214.1,0.0,0.0,0.0,0.0,0.0,0.0,0.0,0.0,0.0,0.0,0.0,0.0,481.8,1177.5,quartz sand,0.8,Steel fibres,120.0,13.0,0.2,184.0,polycsarboxylic-acid-based superplasticizer (SP) ,23.1,40 x 40 x 160 ,ASTM C109,144.0
A3-BP2,374.7,Ordinary Portland Cement (OPC) CEM I 42.5,42.5,214.1,0.0,0.0,0.0,0.0,0.0,0.0,0.0,0.0,0.0,0.0,0.0,0.0,481.8,1177.5,quartz sand,0.8,Steel fibres,120.0,13.0,0.2,184.0,polycsarboxylic-acid-based superplasticizer (SP) ,24.3,40 x 40 x 160 ,ASTM C109,152.0
A3-BP3,374.7,Ordinary Portland Cement (OPC) CEM I 42.5,42.5,214.1,0.0,0.0,0.0,0.0,0.0,0.0,0.0,0.0,0.0,0.0,0.0,0.0,481.8,1177.5,quartz sand,0.8,Steel fibres,120.0,13.0,0.2,184.0,polycsarboxylic-acid-based superplasticizer (SP) ,25.5,40 x 40 x 160 ,ASTM C109,152.0
A0,856.5,Ordinary Portland Cement (OPC) CEM I 42.5,42.5,214.1,0.0,0.0,0.0,0.0,0.0,0.0,0.0,0.0,0.0,0.0,0.0,0.0,0.0,1177.5,quartz sand,0.8,Steel fibres,120.0,13.0,0.2,184.0,polycsarboxylic-acid-based superplasticizer (SP) ,19.7,40 x 40 x 160 ,ASTM C109,191.0
A1-BP1,695.9,Ordinary Portland Cement (OPC) CEM I 42.5,42.5,214.1,0.0,0.0,0.0,0.0,0.0,0.0,0.0,0.0,0.0,0.0,0.0,0.0,160.6,1177.5,quartz sand,0.8,Steel fibres,120.0,13.0,0.2,184.0,polycsarboxylic-acid-based superplasticizer (SP) ,20.9,40 x 40 x 160 ,ASTM C109,205.0
A1-BP2,695.9,Ordinary Portland Cement (OPC) CEM I 42.5,42.5,214.1,0.0,0.0,0.0,0.0,0.0,0.0,0.0,0.0,0.0,0.0,0.0,0.0,160.6,1177.5,quartz sand,0.8,Steel fibres,120.0,13.0,0.2,184.0,polycsarboxylic-acid-based superplasticizer (SP) ,22.2,40 x 40 x 160 ,ASTM C109,215.0
A1-BP3,695.9,Ordinary Portland Cement (OPC) CEM I 42.5,42.5,214.1,0.0,0.0,0.0,0.0,0.0,0.0,0.0,0.0,0.0,0.0,0.0,0.0,160.6,1177.5,quartz sand,0.8,Steel fibres,120.0,13.0,0.2,184.0,polycsarboxylic-acid-based superplasticizer (SP) ,23.3,40 x 40 x 160 ,ASTM C109,220.0
A2-BP1,535.3,Ordinary Portland Cement (OPC) CEM I 42.5,42.5,214.1,0.0,0.0,0.0,0.0,0.0,0.0,0.0,0.0,0.0,0.0,0.0,0.0,321.2,1177.5,quartz sand,0.8,Steel fibres,120.0,13.0,0.2,184.0,polycsarboxylic-acid-based superplasticizer (SP) ,22.5,40 x 40 x 160 ,ASTM C109,197.0
A2-BP2,535.3,Ordinary Portland Cement (OPC) CEM I 42.5,42.5,214.1,0.0,0.0,0.0,0.0,0.0,0.0,0.0,0.0,0.0,0.0,0.0,0.0,321.2,1177.5,quartz sand,0.8,Steel fibres,120.0,13.0,0.2,184.0,polycsarboxylic-acid-based superplasticizer (SP) ,23.9,40 x 40 x 160 ,ASTM C109,200.0
A2-BP3,535.3,Ordinary Portland Cement (OPC) CEM I 42.5,42.5,214.1,0.0,0.0,0.0,0.0,0.0,0.0,0.0,0.0,0.0,0.0,0.0,0.0,321.2,1177.5,quartz sand,0.8,Steel fibres,120.0,13.0,0.2,184.0,polycsarboxylic-acid-based superplasticizer (SP) ,24.5,40 x 40 x 160 ,ASTM C109,205.0
A3-BP1,374.7,Ordinary Portland Cement (OPC) CEM I 42.5,42.5,214.1,0.0,0.0,0.0,0.0,0.0,0.0,0.0,0.0,0.0,0.0,0.0,0.0,481.8,1177.5,quartz sand,0.8,Steel fibres,120.0,13.0,0.2,184.0,polycsarboxylic-acid-based superplasticizer (SP) ,23.1,40 x 40 x 160 ,ASTM C109,168.0
A3-BP2,374.7,Ordinary Portland Cement (OPC) CEM I 42.5,42.5,214.1,0.0,0.0,0.0,0.0,0.0,0.0,0.0,0.0,0.0,0.0,0.0,0.0,481.8,1177.5,quartz sand,0.8,Steel fibres,120.0,13.0,0.2,184.0,polycsarboxylic-acid-based superplasticizer (SP) ,24.3,40 x 40 x 160 ,ASTM C109,177.0
A3-BP3,374.7,Ordinary Portland Cement (OPC) CEM I 42.5,42.5,214.1,0.0,0.0,0.0,0.0,0.0,0.0,0.0,0.0,0.0,0.0,0.0,0.0,481.8,1177.5,quartz sand,0.8,Steel fibres,120.0,13.0,0.2,184.0,polycsarboxylic-acid-based superplasticizer (SP) ,25.5,40 x 40 x 160 ,ASTM C109,177.0
UHPC-R1,1000.0,Ordinary Portland Cement ,52.5,250.0,0.0,0.0,0.0,0.0,0.0,0.0,0.0,0.0,0.0,0.0,0.0,0.0,0.0,1100.0,Silica Sand ,0.3,Steel fibres,156.0,13.0,0.22,170.0,Superplasticiser-Sika,70.0,Cylinder 100 x 200,AS1012.9 ,159.3
UHPC-AC1,625.0,Ordinary Portland Cement ,52.5,250.0,0.0,0.0,0.0,0.0,0.0,0.0,375.0,0.0,0.0,0.0,0.0,0.0,0.0,1100.0,Silica Sand ,0.3,Steel fibres,156.0,13.0,0.22,170.0,Superplasticiser-Sika,70.0,Cylinder 100 x 200,AS1012.9 ,151.3
UHPC-AC2,625.0,Ordinary Portland Cement ,52.5,250.0,0.0,0.0,0.0,0.0,187.5,0.0,187.5,0.0,0.0,0.0,0.0,0.0,0.0,1100.0,Silica Sand ,0.3,Steel fibres,156.0,13.0,0.22,170.0,Superplasticiser-Sika,70.0,Cylinder 100 x 200,AS1012.9 ,143.5
T58,546.0,cement (P⋅O 52.5),52.5,140.0,0.0,150.0,0.0,0.0,0.0,0.0,0.0,0.0,0.0,0.0,0.0,0.0,755.0,500.0,Natural River sand,0.6,Straight Steel Fibers ,156.0,13.0,0.2,190.0,"polycarboxylate-ether based 
superplasticizer ",35.0,40 x 40 x 160 , EN 196-1(2005).,115.0
T42,615.0,cement (P⋅O 52.5),52.5,140.0,0.0,150.0,0.0,0.0,0.0,0.0,0.0,0.0,0.0,0.0,0.0,0.0,556.0,629.0,Natural River sand,0.6,Straight Steel Fibers ,156.0,13.0,0.2,190.0,"polycarboxylate-ether based 
superplasticizer ",35.0,40 x 40 x 160 , EN 196-1(2005).,119.0
T28,680.0,cement (P⋅O 52.5),52.5,140.0,0.0,150.0,0.0,0.0,0.0,0.0,0.0,0.0,0.0,0.0,0.0,0.0,370.0,750.0,Natural River sand,0.6,Straight Steel Fibers ,156.0,13.0,0.2,190.0,"polycarboxylate-ether based 
superplasticizer ",35.0,40 x 40 x 160 , EN 196-1(2005).,121.0
T14,745.0,cement (P⋅O 52.5),52.5,140.0,0.0,150.0,0.0,0.0,0.0,0.0,0.0,0.0,0.0,0.0,0.0,0.0,184.0,871.0,Natural River sand,0.6,Straight Steel Fibers ,156.0,13.0,0.2,190.0,"polycarboxylate-ether based 
superplasticizer ",35.0,40 x 40 x 160 , EN 196-1(2005).,122.0
T0,810.0,cement (P⋅O 52.5),52.5,140.0,0.0,150.0,0.0,0.0,0.0,0.0,0.0,0.0,0.0,0.0,0.0,0.0,0.0,991.0,Natural River sand,0.6,Straight Steel Fibers ,156.0,13.0,0.2,190.0,"polycarboxylate-ether based 
superplasticizer ",35.0,40 x 40 x 160 , EN 196-1(2005).,120.0
Reference,810.0,High sulfate-resistant cement (Type HS cement),52.5,225.0,0.0,0.0,243.0,0.0,0.0,0.0,0.0,0.0,0.0,0.0,0.0,0.0,0.0,972.0,Quartz sand,0.6,Straight Steel Fibers ,156.0,13.0,0.2,196.0,"polycarboxylate (PCE)-based high-range
water-reducing admixture (HRWRA)",13.0,50 x 50 x 50 ,ASTM C109,175.0
GP-12,823.0,High sulfate-resistant cement (Type HS cement),52.5,0.0,0.0,0.0,247.0,229.0,0.0,0.0,0.0,0.0,0.0,0.0,0.0,0.0,0.0,987.0,Quartz sand,0.6,Straight Steel Fibers ,156.0,13.0,0.2,199.0,"polycarboxylate (PCE)-based high-range
water-reducing admixture (HRWRA)",13.0,50 x 50 x 50 ,ASTM C109,110.0
GP-5,823.0,High sulfate-resistant cement (Type HS cement),52.5,0.0,0.0,0.0,247.0,229.0,0.0,0.0,0.0,0.0,0.0,0.0,0.0,0.0,0.0,987.0,Quartz sand,0.6,Straight Steel Fibers ,156.0,13.0,0.2,199.0,"polycarboxylate (PCE)-based high-range
water-reducing admixture (HRWRA)",13.0,50 x 50 x 50 ,ASTM C109,120.0
GP-3.8,823.0,High sulfate-resistant cement (Type HS cement),52.5,0.0,0.0,0.0,247.0,229.0,0.0,0.0,0.0,0.0,0.0,0.0,0.0,0.0,0.0,987.0,Quartz sand,0.6,Straight Steel Fibers ,156.0,13.0,0.2,199.0,"polycarboxylate (PCE)-based high-range
water-reducing admixture (HRWRA)",13.0,50 x 50 x 50 ,ASTM C109,130.0
GP-2.8,823.0,High sulfate-resistant cement (Type HS cement),52.5,0.0,0.0,0.0,247.0,229.0,0.0,0.0,0.0,0.0,0.0,0.0,0.0,0.0,0.0,987.0,Quartz sand,0.6,Straight Steel Fibers ,156.0,13.0,0.2,199.0,"polycarboxylate (PCE)-based high-range
water-reducing admixture (HRWRA)",13.0,50 x 50 x 50 ,ASTM C109,135.0
70SF/30 FGP,813.0,High sulfate-resistant cement (Type HS cement),52.5,163.0,0.0,0.0,244.0,63.0,0.0,0.0,0.0,0.0,0.0,0.0,0.0,0.0,0.0,976.0,Quartz sand,0.6,Straight Steel Fibers ,156.0,13.0,0.2,198.0,"polycarboxylate (PCE)-based high-range
water-reducing admixture (HRWRA)",13.0,50 x 50 x 50 ,ASTM C109,180.0
50SF/50 FGP,816.0,High sulfate-resistant cement (Type HS cement),52.5,113.0,0.0,0.0,245.0,113.0,0.0,0.0,0.0,0.0,0.0,0.0,0.0,0.0,0.0,980.0,Quartz sand,0.6,Straight Steel Fibers ,156.0,13.0,0.2,197.0,"polycarboxylate (PCE)-based high-range
