Repository: manvithadobbala-gif/AI-Assisted-UHPC-Mix-Design-System

## 🌟 Project Overview

This project combines Artificial Intelligence and Civil Engineering to automate the design of Ultra High Performance Concrete (UHPC) mixes.

Instead of relying solely on traditional trial-and-error methods, the system predicts compressive strength using Machine Learning and generates optimized mix designs using Particle Swarm Optimization (PSO).

The application also evaluates:

- 💪 Predicted Compressive Strength
- ⚙️ Engineering Feasibility
- 💰 Estimated Cost
- 🌱 CO₂ Emissions
- 🏆 AI-Based Mix Recommendations

---

File: data/Engineering_Knowledge_Base.csv (part 7 of 16)
Mix_ID,Cement Amount  (kg/m³),Cement type,Cement Grade (Mpa),Silica Fume (kg/m³),Flayash Amount   (kg/m³),Limestone Powder  (kg/m3),Quartzpowder (kg/m3),Glass powder (kg/m3),Rice husk ash (kg/m3),Metakaolin (kg/m³),GGBFS  (kg/m³),Slag Amount   (kg/m³),Nano-CaCO3 (kg/m3),Nano-Al2O3 (kg/m3),Nano-TiO2 (kg/m3),Nano Silica (kg/m3),Filler (kg/m³),Fine Aggregate (kg/m³),Sand Type,Max Size (mm),Type of Fiber,Amount / Quantity of Fiber,Length (mm),Diameter (mm),Water (kg/m³),Type of Superplasticizer,Superplasticizer (kg/m³),Specimen,Testing Standard,28-Day,Water_Binder_Ratio,Binder
W-15,851.0638297872339,White cement,52.5,212.76595744680847,0.0,0.0,0.0,127.6595744680851,0.0,0.0,0.0,0.0,0.0,0.0,0.0,0.0,0.0,1217.0212765957444,Silica Sand ,1,Straight  Steel Fiber ,117.0,19.0,0.2,187.23404255319144,Advacast 575 high range water reducer,12.765957446808509,50 x 50 x 50 ,FHWA-HRT-06–103,188.8,0.1759999999999999,1063.8297872340424
W-00,851.0638297872339,White cement,52.5,212.76595744680847,0.0,0.0,0.0,0.0,0.0,0.0,0.0,0.0,0.0,0.0,0.0,0.0,0.0,1336.170212765957,Silica Sand ,1,Straight  Steel Fiber ,117.0,19.0,0.2,187.23404255319144,Advacast 575 high range water reducer,12.765957446808509,50 x 50 x 50 ,FHWA-HRT-06–103,173.6,0.1759999999999999,1063.8297872340424
V-25,851.0638297872339,Portland type V,52.5,212.76595744680847,0.0,0.0,0.0,212.76595744680847,0.0,0.0,0.0,0.0,0.0,0.0,0.0,0.0,0.0,1114.8936170212764,Silica Sand ,1,Straight  Steel Fiber ,117.0,19.0,0.2,187.23404255319144,Advacast 575 high range water reducer,12.765957446808509,50 x 50 x 50 ,FHWA-HRT-06–103,174.3,0.1759999999999999,1063.8297872340424
V-15,851.0638297872339,Portland type V,52.5,212.76595744680847,0.0,0.0,0.0,127.6595744680851,0.0,0.0,0.0,0.0,0.0,0.0,0.0,0.0,0.0,1208.5106382978722,Silica Sand ,1,Straight  Steel Fiber ,117.0,19.0,0.2,187.23404255319144,Advacast 575 high range water reducer,12.765957446808509,50 x 50 x 50 ,FHWA-HRT-06–103,187.4,0.1759999999999999,1063.8297872340424
V-00,851.0638297872339,Portland type V,52.5,212.76595744680847,0.0,0.0,0.0,0.0,0.0,0.0,0.0,0.0,0.0,0.0,0.0,0.0,0.0,1336.170212765957,Silica Sand ,1,Straight  Steel Fiber ,117.0,19.0,0.2,187.23404255319144,Advacast 575 high range water reducer,12.765957446808509,50 x 50 x 50 ,FHWA-HRT-06–103,177.8,0.1759999999999999,1063.8297872340424
IG-25,851.0638297872339,Type I/GGBS cement,52.5,212.76595744680847,0.0,0.0,0.0,212.76595744680847,0.0,0.0,0.0,0.0,0.0,0.0,0.0,0.0,0.0,1123.404255319149,Silica Sand ,1,Straight  Steel Fiber ,117.0,19.0,0.2,187.23404255319144,Advacast 575 high range water reducer,12.765957446808509,50 x 50 x 50 ,FHWA-HRT-06–103,172.9,0.1759999999999999,1063.8297872340424
IG-15,851.0638297872339,Type I/GGBS cement,52.5,212.76595744680847,0.0,0.0,0.0,127.6595744680851,0.0,0.0,0.0,0.0,0.0,0.0,0.0,0.0,0.0,1208.5106382978722,Silica Sand ,1,Straight  Steel Fiber ,117.0,19.0,0.2,187.23404255319144,Advacast 575 high range water reducer,12.765957446808509,50 x 50 x 50 ,FHWA-HRT-06–103,181.2,0.1759999999999999,1063.8297872340424
IG-00,851.0638297872339,Type I/GGBS cement,52.5,212.76595744680847,0.0,0.0,0.0,0.0,0.0,0.0,0.0,0.0,0.0,0.0,0.0,0.0,0.0,1336.170212765957,Silica Sand ,1,Straight  Steel Fiber ,117.0,19.0,0.2,187.23404255319144,Advacast 575 high range water reducer,12.765957446808509,50 x 50 x 50 ,FHWA-HRT-06–103,190.9,0.1759999999999999,1063.8297872340424
 UHPC with silica fume,691.0,Cement used is a Portland cement CEM I 52.5 N,52.5,172.0,0.0,0.0,276.0,0.0,0.0,0.0,0.0,0.0,0.0,0.0,0.0,0.0,0.0,759.0,Silica sand,0.3,Steel Fiber ,138.0,13.0,0.16,187.3,High water reducer superplasticizer containing acrylic copolymer,22.0,Cylinder 110 x 220,ASTM C109,155.0,0.2170336037079953,863.0
UHPC with metakaolin,691.0,Cement used is a Portland cement CEM I 52.5 N,52.5,0.0,0.0,0.0,276.0,0.0,0.0,172.0,0.0,0.0,0.0,0.0,0.0,0.0,0.0,759.0,Silica sand,0.3,Steel Fiber ,138.0,13.0,0.16,187.3,High water reducer superplasticizer containing acrylic copolymer,22.0,Cylinder 110 x 220,ASTM C109,146.0,0.2170336037079953,691.0
Reference,807.0,High sulfate-resistant cement (Type HS cement),52.5,225.0,0.0,0.0,243.0,0.0,0.0,0.0,0.0,0.0,0.0,0.0,0.0,0.0,0.0,972.0,Quartz Sand ,0.6,Straight Steel Fibers ,156.0,13.0,0.2,196.0,polycarboxylate (PCE)-based high range water-reducing admixture (HRWRA),13.0,50 x 50 x 50 ,ASTM C 109,165.0,0.189922480620155,1032.0
0QS/100GS-350,794.0,High sulfate-resistant cement (Type HS cement),52.5,221.0,0.0,0.0,238.0,0.0,0.0,0.0,0.0,0.0,0.0,0.0,0.0,0.0,953.0,0.0,Natural River sand,0.35,Straight Steel Fibers ,156.0,13.0,0.2,192.0,polycarboxylate (PCE)-based high range water-reducing admixture (HRWRA),13.0,50 x 50 x 50 ,ASTM C 109,130.0,0.1891625615763547,1015.0
0QS/100GS-275,794.0,High sulfate-resistant cement (Type HS cement),52.5,221.0,0.0,0.0,238.0,0.0,0.0,0.0,0.0,0.0,0.0,0.0,0.0,0.0,953.0,0.0,Natural River sand,0.275,Straight Steel Fibers ,156.0,13.0,0.2,192.0,polycarboxylate (PCE)-based high range water-reducing admixture (HRWRA),13.0,50 x 50 x 50 ,ASTM C 109,145.0,0.1891625615763547,1015.0
0QS/100GS-225,794.0,High sulfate-resistant cement (Type HS cement),52.5,221.0,0.0,0.0,238.0,0.0,0.0,0.0,0.0,0.0,0.0,0.0,0.0,0.0,953.0,0.0,Natural River sand,0.225,Straight Steel Fibers ,156.0,13.0,0.2,192.0,polycarboxylate (PCE)-based high range water-reducing admixture (HRWRA),13.0,50 x 50 x 50 ,ASTM C 109,135.0,0.1891625615763547,1015.0
50QS/50GS,802.0,High sulfate-resistant cement (Type HS cement),52.5,223.0,0.0,0.0,241.0,0.0,0.0,0.0,0.0,0.0,0.0,0.0,0.0,0.0,481.0,481.0,Quartz Sand ,0.6,Straight Steel Fibers ,156.0,13.0,0.2,194.0,polycarboxylate (PCE)-based high range water-reducing admixture (HRWRA),13.0,50 x 50 x 50 ,ASTM C 109,150.0,0.1892682926829268,1025.0
0QS/100GS,794.0,High sulfate-resistant cement (Type HS cement),52.5,221.0,0.0,0.0,238.0,0.0,0.0,0.0,0.0,0.0,0.0,0.0,0.0,0.0,953.0,0.0,Natural River sand,0.225,Straight Steel Fibers ,156.0,13.0,0.2,192.0,polycarboxylate (PCE)-based high range water-reducing admixture (HRWRA),13.0,50 x 50 x 50 ,ASTM C 109,135.0,0.1891625615763547,1015.0
Reference,807.0,High sulfate-resistant cement (Type HS cement),52.5,225.0,0.0,0.0,243.0,0.0,0.0,0.0,0.0,0.0,0.0,0.0,0.0,0.0,0.0,972.0,Quartz Sand ,0.6,Straight Steel Fibers ,156.0,13.0,0.2,196.0,polycarboxylate (PCE)-based high range water-reducing admixture (HRWRA),13.0,50 x 50 x 50 ,ASTM C 109,205.0,0.189922480620155,1032.0
0QS/100GS-350,794.0,High sulfate-resistant cement (Type HS cement),52.5,221.0,0.0,0.0,238.0,0.0,0.0,0.0,0.0,0.0,0.0,0.0,0.0,0.0,953.0,0.0,Natural River sand,0.35,Straight Steel Fibers ,156.0,13.0,0.2,192.0,polycarboxylate (PCE)-based high range water-reducing admixture (HRWRA),13.0,50 x 50 x 50 ,ASTM C 109,158.0,0.1891625615763547,1015.0
0QS/100GS-275,794.0,High sulfate-resistant cement (Type HS cement),52.5,221.0,0.0,0.0,238.0,0.0,0.0,0.0,0.0,0.0,0.0,0.0,0.0,0.0,953.0,0.0,Natural River sand,0.275,Straight Steel Fibers ,156.0,13.0,0.2,192.0,polycarboxylate (PCE)-based high range water-reducing admixture (HRWRA),13.0,50 x 50 x 50 ,ASTM C 109,185.0,0.1891625615763547,1015.0
0QS/100GS-225,794.0,High sulfate-resistant cement (Type HS cement),52.5,221.0,0.0,0.0,238.0,0.0,0.0,0.0,0.0,0.0,0.0,0.0,0.0,0.0,953.0,0.0,Natural River sand,0.225,Straight Steel Fibers ,156.0,13.0,0.2,192.0,polycarboxylate (PCE)-based high range water-reducing admixture (HRWRA),13.0,50 x 50 x 50 ,ASTM C 109,168.0,0.1891625615763547,1015.0
50QS/50GS,802.0,High sulfate-resistant cement (Type HS cement),52.5,223.0,0.0,0.0,241.0,0.0,0.0,0.0,0.0,0.0,0.0,0.0,0.0,0.0,481.0,481.0,Quartz Sand ,0.6,Straight Steel Fibers ,156.0,13.0,0.2,194.0,polycarboxylate (PCE)-based high range water-reducing admixture (HRWRA),13.0,50 x 50 x 50 ,ASTM C 109,195.0,0.1892682926829268,1025.0
0QS/100GS,794.0,High sulfate-resistant cement (Type HS cement),52.5,221.0,0.0,0.0,238.0,0.0,0.0,0.0,0.0,0.0,0.0,0.0,0.0,0.0,953.0,0.0,Natural River sand,0.225,Straight Steel Fibers ,156.0,13.0,0.2,192.0,polycarboxylate (PCE)-based high range water-reducing admixture (HRWRA),13.0,50 x 50 x 50 ,ASTM C 109,185.0,0.1891625615763547,1015.0
A0,856.5,Ordinary Portland Cement (OPC) CEM I 42.5,42.5,214.1,0.0,0.0,0.0,0.0,0.0,0.0,0.0,0.0,0.0,0.0,0.0,0.0,0.0,1177.5,quartz sand,0.8,Steel fibres,120.0,13.0,0.2,184.0,polycsarboxylic-acid-based superplasticizer (SP) ,19.7,40 x 40 x 160 ,ASTM C109,155.0,0.1718662432280964,1070.6
A1-BP1,695.9,Ordinary Portland Cement (OPC) CEM I 42.5,42.5,214.1,0.0,0.0,0.0,0.0,0.0,0.0,0.0,0.0,0.0,0.0,0.0,0.0,160.6,1177.5,quartz sand,0.8,Steel fibres,120.0,13.0,0.2,184.0,polycsarboxylic-acid-based superplasticizer (SP) ,20.9,40 x 40 x 160 ,ASTM C109,139.0,0.2021978021978022,910.0
A1-BP2,695.9,Ordinary Portland Cement (OPC) CEM I 42.5,42.5,214.1,0.0,0.0,0.0,0.0,0.0,0.0,0.0,0.0,0.0,0.0,0.0,0.0,160.6,1177.5,quartz sand,0.8,Steel fibres,120.0,13.0,0.2,184.0,polycsarboxylic-acid-based superplasticizer (SP) ,22.2,40 x 40 x 160 ,ASTM C109,149.0,0.2021978021978022,910.0
A1-BP3,695.9,Ordinary Portland Cement (OPC) CEM I 42.5,42.5,214.1,0.0,0.0,0.0,0.0,0.0,0.0,0.0,0.0,0.0,0.0,0.0,0.0,160.6,1177.5,quartz sand,0.8,Steel fibres,120.0,13.0,0.2,184.0,polycsarboxylic-acid-based superplasticizer (SP) ,23.3,40 x 40 x 160 ,ASTM C109,150.0,0.2021978021978022,910.0
A2-BP1,535.3,Ordinary Portland Cement (OPC) CEM I 42.5,42.5,214.1,0.0,0.0,0.0,0.0,0.0,0.0,0.0,0.0,0.0,0.0,0.0,0.0,321.2,1177.5,quartz sand,0.8,Steel fibres,120.0,13.0,0.2,184.0,polycsarboxylic-acid-based superplasticizer (SP) ,22.5,40 x 40 x 160 ,ASTM C109,132.0,0.2455297571390445,749.4
A2-BP2,535.3,Ordinary Portland Cement (OPC) CEM I 42.5,42.5,214.1,0.0,0.0,0.0,0.0,0.0,0.0,0.0,0.0,0.0,0.0,0.0,0.0,321.2,1177.5,quartz sand,0.8,Steel fibres,120.0,13.0,0.2,184.0,polycsarboxylic-acid-based superplasticizer (SP) ,23.9,40 x 40 x 160 ,ASTM C109,134.0,0.2455297571390445,749.4
A2-BP3,535.3,Ordinary Portland Cement (OPC) CEM I 42.5,42.5,214.1,0.0,0.0,0.0,0.0,0.0,0.0,0.0,0.0,0.0,0.0,0.0,0.0,321.2,1177.5,quartz sand,0.8,Steel fibres,120.0,13.0,0.2,184.0,polycsarboxylic-acid-based superplasticizer (SP) ,24.5,40 x 40 x 160 ,ASTM C109,138.0,0.2455297571390445,749.4
A3-BP1,374.7,Ordinary Portland Cement (OPC) CEM I 42.5,42.5,214.1,0.0,0.0,0.0,0.0,0.0,0.0,0.0,0.0,0.0,0.0,0.0,0.0,481.8,1177.5,quartz sand,0.8,Steel fibres,120.0,13.0,0.2,184.0,polycsarboxylic-acid-based superplasticizer (SP) ,23.1,40 x 40 x 160 ,ASTM C109,115.0,0.3125,588.8
A3-BP2,374.7,Ordinary Portland Cement (OPC) CEM I 42.5,42.5,214.1,0.0,0.0,0.0,0.0,0.0,0.0,0.0,0.0,0.0,0.0,0.0,0.0,481.8,1177.5,quartz sand,0.8,Steel fibres,120.0,13.0,0.2,184.0,polycsarboxylic-acid-based superplasticizer (SP) ,24.3,40 x 40 x 160 ,ASTM C109,121.0,0.3125,588.8
A3-BP3,374.7,Ordinary Portland Cement (OPC) CEM I 42.5,42.5,214.1,0.0,0.0,0.0,0.0,0.0,0.0,0.0,0.0,0.0,0.0,0.0,0.0,481.8,1177.5,quartz sand,0.8,Steel fibres,120.0,13.0,0.2,184.0,polycsarboxylic-acid-based superplasticizer (SP) ,25.5,40 x 40 x 160 ,ASTM C109,121.0,0.3125,588.8
A0,856.5,Ordinary Portland Cement (OPC) CEM I 42.5,42.5,214.1,0.0,0.0,0.0,0.0,0.0,0.0,0.0,0.0,0.0,0.0,0.0,0.0,0.0,1177.5,quartz sand,0.8,Steel fibres,120.0,13.0,0.2,184.0,polycsarboxylic-acid-based superplasticizer (SP) ,19.7,40 x 40 x 160 ,ASTM C109,166.0,0.1718662432280964,1070.6
A1-BP1,695.9,Ordinary Portland Cement (OPC) CEM I 42.5,42.5,214.1,0.0,0.0,0.0,0.0,0.0,0.0,0.0,0.0,0.0,0.0,0.0,0.0,160.6,1177.5,quartz sand,0.8,Steel fibres,120.0,13.0,0.2,184.0,polycsarboxylic-acid-based superplasticizer (SP) ,20.9,40 x 40 x 160 ,ASTM C109,184.0,0.2021978021978022,910.0
A1-BP2,695.9,Ordinary Portland Cement (OPC) CEM I 42.5,42.5,214.1,0.0,0.0,0.0,0.0,0.0,0.0,0.0,0.0,0.0,0.0,0.0,0.0,160.6,1177.5,quartz sand,0.8,Steel fibres,120.0,13.0,0.2,184.0,polycsarboxylic-acid-based superplasticizer (SP) ,22.2,40 x 40 x 160 ,ASTM C109,198.0,0.2021978021978022,910.0
A1-BP3,695.9,Ordinary Portland Cement (OPC) CEM I 42.5,42.5,214.1,0.0,0.0,0.0,0.0,0.0,0.0,0.0,0.0,0.0,0.0,0.0,0.0,160.6,1177.5,quartz sand,0.8,Steel fibres,120.0,13.0,0.2,184.0,polycsarboxylic-acid-based superplasticizer (SP) ,23.3,40 x 40 x 160 ,ASTM C109,199.0,0.2021978021978022,910.0
A2-BP1,535.3,Ordinary Portland Cement (OPC) CEM I 42.5,42.5,214.1,0.0,0.0,0.0,0.0,0.0,0.0,0.0,0.0,0.0,0.0,0.0,0.0,321.2,1177.5,quartz sand,0.8,Steel fibres,120.0,13.0,0.2,184.0,polycsarboxylic-acid-based superplasticizer (SP) ,22.5,40 x 40 x 160 ,ASTM C109,171.0,0.2455297571390445,749.4
A2-BP2,535.3,Ordinary Portland Cement (OPC) CEM I 42.5,42.5,214.1,0.0,0.0,0.0,0.0,0.0,0.0,0.0,0.0,0.0,0.0,0.0,0.0,321.2,1177.5,quartz sand,0.8,Steel fibres,120.0,13.0,0.2,184.0,polycsarboxylic-acid-based superplasticizer (SP) ,23.9,40 x 40 x 160 ,ASTM C109,173.0,0.2455297571390445,749.4
A2-BP3,535.3,Ordinary Portland Cement (OPC) CEM I 42.5,42.5,214.1,0.0,0.0,0.0,0.0,0.0,0.0,0.0,0.0,0.0,0.0,0.0,0.0,321.2,1177.5,quartz sand,0.8,Steel fibres,120.0,13.0,0.2,184.0,polycsarboxylic-acid-based superplasticizer (SP) ,24.5,40 x 40 x 160 ,ASTM C109,177.0,0.2455297571390445,749.4
A3-BP1,374.7,Ordinary Portland Cement (OPC) CEM I 42.5,42.5,214.1,0.0,0.0,0.0,0.0,0.0,0.0,0.0,0.0,0.0,0.0,0.0,0.0,481.8,1177.5,quartz sand,0.8,Steel fibres,120.0,13.0,0.2,184.0,polycsarboxylic-acid-based superplasticizer (SP) ,23.1,40 x 40 x 160 ,ASTM C109,144.0,0.3125,588.8
A3-BP2,374.7,Ordinary Portland Cement (OPC) CEM I 42.5,42.5,214.1,0.0,0.0,0.0,0.0,0.0,0.0,0.0,0.0,0.0,0.0,0.0,0.0,481.8,1177.5,quartz sand,0.8,Steel fibres,120.0,13.0,0.2,184.0,polycsarboxylic-acid-based superplasticizer (SP) ,24.3,40 x 40 x 160 ,ASTM C109,152.0,0.3125,588.8
A3-BP3,374.7,Ordinary Portland Cement (OPC) CEM I 42.5,42.5,214.1,0.0,0.0,0.0,0.0,0.0,0.0,0.0,0.0,0.0,0.0,0.0,0.0,481.8,1177.5,quartz sand,0.8,Steel fibres,120.0,13.0,0.2,184.0,polycsarboxylic-acid-based superplasticizer (SP) ,25.5,40 x 40 x 160 ,ASTM C109,152.0,0.3125,588.8
A0,856.5,Ordinary Portland Cement (OPC) CEM I 42.5,42.5,214.1,0.0,0.0,0.0,0.0,0.0,0.0,0.0,0.0,0.0,0.0,0.0,0.0,0.0,1177.5,quartz sand,0.8,Steel fibres,120.0,13.0,0.2,184.0,polycsarboxylic-acid-based superplasticizer (SP) ,19.7,40 x 40 x 160 ,ASTM C109,191.0,0.1718662432280964,1070.6
A1-BP1,695.9,Ordinary Portland Cement (OPC) CEM I 42.5,42.5,214.1,0.0,0.0,0.0,0.0,0.0,0.0,0.0,0.0,0.0,0.0,0.0,0.0,160.6,1177.5,quartz sand,0.8,Steel fibres,120.0,13.0,0.2,184.0,polycsarboxylic-acid-based superplasticizer (SP) ,20.9,40 x 40 x 160 ,ASTM C109,205.0,0.2021978021978022,910.0
A1-BP2,695.9,Ordinary Portland Cement (OPC) CEM I 42.5,42.5,214.1,0.0,0.0,0.0,0.0,0.0,0.0,0.0,0.0,0.0,0.0,0.0,0.0,160.6,1177.5,quartz sand,0.8,Steel fibres,120.0,13.0,0.2,184.0,polycsarboxylic-acid-based superplasticizer (SP) ,22.2,40 x 40 x 160 ,ASTM C109,215.0,0.2021978021978022,910.0
A1-BP3,695.9,Ordinary Portland Cement (OPC) CEM I 42.5,42.5,214.1,0.0,0.0,0.0,0.0,0.0,0.0,0.0,0.0,0.0,0.0,0.0,0.0,160.6,1177.5,quartz sand,0.8,Steel fibres,120.0,13.0,0.2,184.0,polycsarboxylic-acid-based superplasticizer (SP) ,23.3,40 x 40 x 160 ,ASTM C109,220.0,0.2021978021978022,910.0
A2-BP1,535.3,Ordinary Portland Cement (OPC) CEM I 42.5,42.5,214.1,0.0,0.0,0.0,0.0,0.0,0.0,0.0,0.0,0.0,0.0,0.0,0.0,321.2,1177.5,quartz sand,0.8,Steel fibres,120.0,13.0,0.2,184.0,polycsarboxylic-acid-based superplasticizer (SP) ,22.5,40 x 40 x 160 ,ASTM C109,197.0,0.2455297571390445,749.4
A2-BP2,535.3,Ordinary Portland Cement (OPC) CEM I 42.5,42.5,214.1,0.0,0.0,0.0,0.0,0.0,0.0,0.0,0.0,0.0,0.0,0.0,0.0,321.2,1177.5,quartz sand,0.8,Steel fibres,120.0,13.0,0.2,184.0,polycsarboxylic-acid-based superplasticizer (SP) ,23.9,40 x 40 x 160 ,ASTM C109,200.0,0.2455297571390445,749.4
A2-BP3,535.3,Ordinary Portland Cement (OPC) CEM I 42.5,42.5,214.1,0.0,0.0,0.0,0.0,0.0,0.0,0.0,0.0,0.0,0.0,0.0,0.0,321.2,1177.5,quartz sand,0.8,Steel fibres,120.0,13.0,0.2,184.0,polycsarboxylic-acid-based superplasticizer (SP) ,24.5,40 x 40 x 160 ,ASTM C109,205.0,0.2455297571390445,749.4
A3-BP1,374.7,Ordinary Portland Cement (OPC) CEM I 42.5,42.5,214.1,0.0,0.0,0.0,0.0,0.0,0.0,0.0,0.0,0.0,0.0,0.0,0.0,481.8,1177.5,quartz sand,0.8,Steel fibres,120.0,13.0,0.2,184.0,polycsarboxylic-acid-based superplasticizer (SP) ,23.1,40 x 40 x 160 ,ASTM C109,168.0,0.3125,588.8
A3-BP2,374.7,Ordinary Portland Cement (OPC) CEM I 42.5,42.5,214.1,0.0,0.0,0.0,0.0,0.0,0.0,0.0,0.0,0.0,0.0,0.0,0.0,481.8,1177.5,quartz sand,0.8,Steel fibres,120.0,13.0,0.2,184.0,polycsarboxylic-acid-based superplasticizer (SP) ,24.3,40 x 40 x 160 ,ASTM C109,177.0,0.3125,588.8
A3-BP3,374.7,Ordinary Portland Cement (OPC) CEM I 42.5,42.5,214.1,0.0,0.0,0.0,0.0,0.0,0.0,0.0,0.0,0.0,0.0,0.0,0.0,481.8,1177.5,quartz sand,0.8,Steel fibres,120.0,13.0,0.2,184.0,polycsarboxylic-acid-based superplasticizer (SP) ,25.5,40 x 40 x 160 ,ASTM C109,177.0,0.3125,588.8
UHPC-R1,1000.0,Ordinary Portland Cement ,52.5,250.0,0.0,0.0,0.0,0.0,0.0,0.0,0.0,0.0,0.0,0.0,0.0,0.0,0.0,1100.0,Silica Sand ,0.3,Steel fibres,156.0,13.0,0.22,170.0,Superplasticiser-Sika,70.0,Cylinder 100 x 200,AS1012.9 ,159.3,0.136,1250.0
UHPC-AC1,625.0,Ordinary Portland Cement ,52.5,250.0,0.0,0.0,0.0,0.0,0.0,0.0,375.0,0.0,0.0,0.0,0.0,0.0,0.0,1100.0,Silica Sand ,0.3,Steel fibres,156.0,13.0,0.22,170.0,Superplasticiser-Sika,70.0,Cylinder 100 x 200,AS1012.9 ,151.3,0.136,1250.0
UHPC-AC2,625.0,Ordinary Portland Cement ,52.5,250.0,0.0,0.0,0.0,0.0,187.5,0.0,187.5,0.0,0.0,0.0,0.0,0.0,0.0,1100.0,Silica Sand ,0.3,Steel fibres,156.0,13.0,0.22,170.0,Superplasticiser-Sika,70.0,Cylinder 100 x 200,AS1012.9 ,143.5,0.16,1062.5
T58,546.0,cement (P⋅O 52.5),52.5,140.0,0.0,150.0,0.0,0.0,0.0,0.0,0.0,0.0,0.0,0.0,0.0,0.0,755.0,500.0,Natural River sand,0.6,Straight Steel Fibers ,156.0,13.0,0.2,190.0,"polycarboxylate-ether based 
superplasticizer ",35.0,40 x 40 x 160 , EN 196-1(2005).,115.0,0.2769679300291545,686.0
T42,615.0,cement (P⋅O 52.5),52.5,140.0,0.0,150.0,0.0,0.0,0.0,0.0,0.0,0.0,0.0,0.0,0.0,0.0,556.0,629.0,Natural River sand,0.6,Straight Steel Fibers ,156.0,13.0,0.2,190.0,"polycarboxylate-ether based 
superplasticizer ",35.0,40 x 40 x 160 , EN 196-1(2005).,119.0,0.2516556291390728,755.0
T28,680.0,cement (P⋅O 52.5),52.5,140.0,0.0,150.0,0.0,0.0,0.0,0.0,0.0,0.0,0.0,0.0,0.0,0.0,370.0,750.0,Natural River sand,0.6,Straight Steel Fibers ,156.0,13.0,0.2,190.0,"polycarboxylate-ether based 
superplasticizer ",35.0,40 x 40 x 160 , EN 196-1(2005).,121.0,0.2317073170731707,820.0
T14,745.0,cement (P⋅O 52.5),52.5,140.0,0.0,150.0,0.0,0.0,0.0,0.0,0.0,0.0,0.0,0.0,0.0,0.0,184.0,871.0,Natural River sand,0.6,Straight Steel Fibers ,156.0,13.0,0.2,190.0,"polycarboxylate-ether based 
superplasticizer ",35.0,40 x 40 x 160 , EN 196-1(2005).,122.0,0.2146892655367231,885.0
T0,810.0,cement (P⋅O 52.5),52.5,140.0,0.0,150.0,0.0,0.0,0.0,0.0,0.0,0.0,0.0,0.0,0.0,0.0,0.0,991.0,Natural River sand,0.6,Straight Steel Fibers ,156.0,13.0,0.2,190.0,"polycarboxylate-ether based 
superplasticizer ",35.0,40 x 40 x 160 , EN 196-1(2005).,120.0,0.2,950.0
Reference,810.0,High sulfate-resistant cement (Type HS cement),52.5,225.0,0.0,0.0,243.0,0.0,0.0,0.0,0.0,0.0,0.0,0.0,0.0,0.0,0.0,972.0,Quartz sand,0.6,Straight Steel Fibers ,156.0,13.0,0.2,196.0,"polycarboxylate (PCE)-based high-range
water-reducing admixture (HRWRA)",13.0,50 x 50 x 50 ,ASTM C109,175.0,0.1893719806763285,1035.0
GP-12,823.0,High sulfate-resistant cement (Type HS cement),52.5,0.0,0.0,0.0,247.0,229.0,0.0,0.0,0.0,0.0,0.0,0.0,0.0,0.0,0.0,987.0,Quartz sand,0.6,Straight Steel Fibers ,156.0,13.0,0.2,199.0,"polycarboxylate (PCE)-based high-range
water-reducing admixture (HRWRA)",13.0,50 x 50 x 50 ,ASTM C109,110.0,0.2417982989064398,823.0
GP-5,823.0,High sulfate-resistant cement (Type HS cement),52.5,0.0,0.0,0.0,247.0,229.0,0.0,0.0,0.0,0.0,0.0,0.0,0.0,0.0,0.0,987.0,Quartz sand,0.6,Straight Steel Fibers ,156.0,13.0,0.2,199.0,"polycarboxylate (PCE)-based high-range
water-reducing admixture (HRWRA)",13.0,50 x 50 x 50 ,ASTM C109,120.0,0.2417982989064398,823.0
GP-3.8,823.0,High sulfate-resistant cement (Type HS cement),52.5,0.0,0.0,0.0,247.0,229.0,0.0,0.0,0.0,0.0,0.0,0.0,0.0,0.0,0.0,987.0,Quartz sand,0.6,Straight Steel Fibers ,156.0,13.0,0.2,199.0,"polycarboxylate (PCE)-based high-range
water-reducing admixture (HRWRA)",13.0,50 x 50 x 50 ,ASTM C109,130.0,0.2417982989064398,823.0
GP-2.8,823.0,High sulfate-resistant cement (Type HS cement),52.5,0.0,0.0,0.0,247.0,229.0,0.0,0.0,0.0,0.0,0.0,0.0,0.0,0.0,0.0,987.0,Quartz sand,0.6,Straight Steel Fibers ,156.0,13.0,0.2,199.0,"polycarboxylate (PCE)-based high-range
water-reducing admixture (HRWRA)",13.0,50 x 50 x 50 ,ASTM C109,135.0,0.2417982989064398,823.0
70SF/30 FGP,813.0,High sulfate-resistant cement (Type HS cement),52.5,163.0,0.0,0.0,244.0,63.0,0.0,0.0,0.0,0.0,0.0,0.0,0.0,0.0,0.0,976.0,Quartz sand,0.6,Straight Steel Fibers ,156.0,13.0,0.2,198.0,"polycarboxylate (PCE)-based high-range
water-reducing admixture (HRWRA)",13.0,50 x 50 x 50 ,ASTM C109,180.0,0.2028688524590164,976.0
50SF/50 FGP,816.0,High sulfate-resistant cement (Type HS cement),52.5,113.0,0.0,0.0,245.0,113.0,0.0,0.0,0.0,0.0,0.0,0.0,0.0,0.0,0.0,980.0,Quartz sand,0.6,Straight Steel Fibers ,156.0,13.0,0.2,197.0,"polycarboxylate (PCE)-based high-range
water-reducing admixture (HRWRA)",13.0,50 x 50 x 50 ,ASTM C109,171.0,0.2120559741657696,929.0
30SF/70 FGP,819.0,High sulfate-resistant cement (Type HS cement),52.5,68.0,0.0,0.0,246.0,159.0,0.0,0.0,0.0,0.0,0.0,0.0,0.0,0.0,0.0,983.0,Quartz sand,0.6,Straight Steel Fibers ,156.0,13.0,0.2,198.0,"polycarboxylate (PCE)-based high-range
water-reducing admixture (HRWRA)",13.0,50 x 50 x 50 ,ASTM C109,168.0,0.2232243517474633,887.0
0SF/100 FGP,823.0,High sulfate-resistant cement (Type HS cement),52.5,0.0,0.0,0.0,247.0,229.0,0.0,0.0,0.0,0.0,0.0,0.0,0.0,0.0,0.0,987.0,Quartz sand,0.6,Straight Steel Fibers ,156.0,13.0,0.2,199.0,"polycarboxylate (PCE)-based high-range
water-reducing admixture (HRWRA)",13.0,50 x 50 x 50 ,ASTM C109,145.0,0.2417982989064398,823.0
Reference,810.0,High sulfate-resistant cement (Type HS cement),52.5,225.0,0.0,0.0,243.0,0.0,0.0,0.0,0.0,0.0,0.0,0.0,0.0,0.0,0.0,972.0,Quartz sand,0.6,Straight Steel Fibers ,156.0,13.0,0.2,196.0,"polycarboxylate (PCE)-based high-range
water-reducing admixture (HRWRA)",13.0,50 x 50 x 50 ,ASTM C109,210.0,0.1893719806763285,1035.0
GP-12,823.0,High sulfate-resistant cement (Type HS cement),52.5,0.0,0.0,0.0,247.0,229.0,0.0,0.0,0.0,0.0,0.0,0.0,0.0,0.0,0.0,987.0,Quartz sand,0.6,Straight Steel Fibers ,156.0,13.0,0.2,199.0,"polycarboxylate (PCE)-based high-range
water-reducing admixture (HRWRA)",13.0,50 x 50 x 50 ,ASTM C109,130.0,0.2417982989064398,823.0
GP-5,823.0,High sulfate-resistant cement (Type HS cement),52.5,0.0,0.0,0.0,247.0,229.0,0.0,0.0,0.0,0.0,0.0,0.0,0.0,0.0,0.0,987.0,Quartz sand,0.6,Straight Steel Fibers ,156.0,13.0,0.2,199.0,"polycarboxylate (PCE)-based high-range
water-reducing admixture (HRWRA)",13.0,50 x 50 x 50 ,ASTM C109,160.0,0.2417982989064398,823.0
GP-3.8,823.0,High sulfate-resistant cement (Type HS cement),52.5,0.0,0.0,0.0,247.0,229.0,0.0,0.0,0.0,0.0,0.0,0.0,0.0,0.0,0.0,987.0,Quartz sand,0.6,Straight Steel Fibers ,156.0,13.0,0.2,199.0,"polycarboxylate (PCE)-based high-range
water-reducing admixture (HRWRA)",13.0,50 x 50 x 50 ,ASTM C109,170.0,0.2417982989064398,823.0
GP-2.8,823.0,High sulfate-resistant cement (Type HS cement),52.5,0.0,0.0,0.0,247.0,229.0,0.0,0.0,0.0,0.0,0.0,0.0,0.0,0.0,0.0,987.0,Quartz sand,0.6,Straight Steel Fibers ,156.0,13.0,0.2,199.0,"polycarboxylate (PCE)-based high-range
water-reducing admixture (HRWRA)",13.0,50 x 50 x 50 ,ASTM C109,171.0,0.2417982989064398,823.0
70SF/30 FGP,813.0,High sulfate-resistant cement (Type HS cement),52.5,163.0,0.0,0.0,244.0,63.0,0.0,0.0,0.0,0.0,0.0,0.0,0.0,0.0,0.0,976.0,Quartz sand,0.6,Straight Steel Fibers ,156.0,13.0,0.2,198.0,"polycarboxylate (PCE)-based high-range
water-reducing admixture (HRWRA)",13.0,50 x 50 x 50 ,ASTM C109,230.0,0.2028688524590164,976.0
50SF/50 FGP,816.0,High sulfate-resistant cement (Type HS cement),52.5,113.0,0.0,0.0,245.0,113.0,0.0,0.0,0.0,0.0,0.0,0.0,0.0,0.0,0.0,980.0,Quartz sand,0.6,Straight Steel Fibers ,156.0,13.0,0.2,197.0,"polycarboxylate (PCE)-based high-range
water-reducing admixture (HRWRA)",13.0,50 x 50 x 50 ,ASTM C109,220.0,0.2120559741657696,929.0
30SF/70 FGP,819.0,High sulfate-resistant cement (Type HS cement),52.5,68.0,0.0,0.0,246.0,159.0,0.0,0.0,0.0,0.0,0.0,0.0,0.0,0.0,0.0,983.0,Quartz sand,0.6,Straight Steel Fibers ,156.0,13.0,0.2,198.0,"polycarboxylate (PCE)-based high-range
water-reducing admixture (HRWRA)",13.0,50 x 50 x 50 ,ASTM C109,200.0,0.2232243517474633,887.0
0SF/100 FGP,823.0,High sulfate-resistant cement (Type HS cement),52.5,0.0,0.0,0.0,247.0,229.0,0.0,0.0,0.0,0.0,0.0,0.0,0.0,0.0,0.0,987.0,Quartz sand,0.6,Straight Steel Fibers ,156.0,13.0,0.2,199.0,"polycarboxylate (PCE)-based high-range
water-reducing admixture (HRWRA)",13.0,50 x 50 x 50 ,ASTM C109,178.0,0.2417982989064398,823.0
MK0,1080.0,Ordinary Portland cement (P⋅O 52.5,52.5,120.0,0.0,0.0,0.0,0.0,0.0,0.0,0.0,0.0,0.0,0.0,0.0,0.0,0.0,780.0,Locally available sand,0.6,Straight Steel Fibers ,156.0,13.0,0.2,180.0,polycarboxylate-based superplasticizer,35.0,100 x 100 x 300,ASTM C 348–14,90.0,0.15,1200.0
MK5,1020.0,Ordinary Portland cement (P⋅O 52.5,52.5,120.0,0.0,0.0,0.0,0.0,0.0,60.0,0.0,0.0,0.0,0.0,0.0,0.0,0.0,780.0,Locally available sand,0.6,Straight Steel Fibers ,156.0,13.0,0.2,180.0,polycarboxylate-based superplasticizer,37.0,100 x 100 x 300,ASTM C 348–14,95.0,0.15,1140.0
MK10,960.0,Ordinary Portland cement (P⋅O 52.5,52.5,120.0,0.0,0.0,0.0,0.0,0.0,120.0,0.0,0.0,0.0,0.0,0.0,0.0,0.0,780.0,Locally available sand,0.6,Straight Steel Fibers ,156.0,13.0,0.2,180.0,polycarboxylate-based superplasticizer,38.0,100 x 100 x 300,ASTM C 348–14,114.0,0.15,1080.0
MK15,900.0,Ordinary Portland cement (P⋅O 52.5,52.5,120.0,0.0,0.0,0.0,0.0,0.0,180.0,0.0,0.0,0.0,0.0,0.0,0.0,0.0,780.0,Locally available sand,0.6,Straight Steel Fibers ,156.0,13.0,0.2,180.0,polycarboxylate-based superplasticizer,39.0,100 x 100 x 300,ASTM C 348–14,110.0,0.15,1020.0
MK20,840.0,Ordinary Portland cement (P⋅O 52.5,52.5,120.0,0.0,0.0,0.0,0.0,0.0,240.0,0.0,0.0,0.0,0.0,0.0,0.0,0.0,780.0,Locally available sand,0.6,Straight Steel Fibers ,156.0,13.0,0.2,180.0,polycarboxylate-based superplasticizer,41.0,100 x 100 x 300,ASTM C 348–14,95.0,0.15,960.0
MK0-S,1080.0,Ordinary Portland cement (P⋅O 52.5,52.5,120.0,0.0,0.0,0.0,0.0,0.0,0.0,0.0,0.0,0.0,0.0,0.0,0.0,0.0,780.0,Locally available sand,0.6,Steel Fiber ,156.0,13.0,0.22,180.0,polycarboxylate-based superplasticizer,38.0,100 x 100 x 300,ASTM C 348–14,122.0,0.15,1200.0
MK10-S,960.0,Ordinary Portland cement (P⋅O 52.5,52.5,120.0,0.0,0.0,0.0,0.0,0.0,120.0,0.0,0.0,0.0,0.0,0.0,0.0,0.0,780.0,Locally available sand,0.6,Steel Fiber ,156.0,13.0,0.22,180.0,polycarboxylate-based superplasticizer,40.0,100 x 100 x 300,ASTM C 348–14,146.0,0.15,1080.0
MK10-FA10-S,840.0,Ordinary Portland cement (P⋅O 52.5,52.5,120.0,120.0,0.0,0.0,0.0,0.0,120.0,0.0,0.0,0.0,0.0,0.0,0.0,0.0,780.0,Locally available sand,0.6,Steel Fiber ,156.0,13.0,0.22,180.0,polycarboxylate-based superplasticizer,40.0,100 x 100 x 300,ASTM C 348–14,140.0,0.15,1080.0
MK10-BS10-S,840.0,Ordinary Portland cement (P⋅O 52.5,52.5,120.0,0.0,0.0,0.0,0.0,0.0,120.0,120.0,0.0,0.0,0.0,0.0,0.0,0.0,780.0,Locally available sand,0.6,Steel Fiber ,156.0,13.0,0.22,180.0,polycarboxylate-based superplasticizer,42.0,100 x 100 x 300,ASTM C 348–14,154.0,0.15,1080.0
MK10-GP10-S,840.0,Ordinary Portland cement (P⋅O 52.5,52.5,120.0,0.0,0.0,0.0,120.0,0.0,120.0,0.0,0.0,0.0,0.0,0.0,0.0,0.0,780.0,Locally available sand,0.6,Steel Fiber ,156.0,13.0,0.22,180.0,polycarboxylate-based superplasticizer,42.0,100 x 100 x 300,ASTM C 348–14,132.0,0.1666666666666666,960.0
MK10-SP10-S,840.0,Ordinary Portland cement (P⋅O 52.5,52.5,120.0,0.0,0.0,0.0,0.0,0.0,120.0,0.0,120.0,0.0,0.0,0.0,0.0,0.0,780.0,Locally available sand,0.6,Steel Fiber ,156.0,13.0,0.22,180.0,polycarboxylate-based superplasticizer,45.0,100 x 100 x 300,ASTM C 348–14,126.0,0.1666666666666666,960.0
SP200,490.0,"Ordinary Portland Cement (OPC, P⋅O 52.5)",52.5,187.0,0.0,270.0,0.0,0.0,0.0,0.0,0.0,200.0,0.0,0.0,0.0,0.0,0.0,920.0,Natural River sand,0.6,Straight Steel Fibers ,156.0,13.0,0.2,204.0,PC-100 polycarboxylic ether superplasticizer (SP),41.8,40 x 40 x 160 , EN-196–1 ,130.94,0.3013293943870014,677.0
SSP150,540.0,"Ordinary Portland Cement (OPC, P⋅O 52.5)",52.5,187.0,0.0,270.0,0.0,0.0,0.0,0.0,0.0,150.0,0.0,0.0,0.0,0.0,0.0,920.0,Natural River sand,0.6,Straight Steel Fibers ,156.0,13.0,0.2,204.0,PC-100 polycarboxylic ether superplasticizer (SP),41.8,40 x 40 x 160 , EN-196–1 ,128.35,0.28060522696011,727.0
SSP100,590.0,"Ordinary Portland Cement (OPC, P⋅O 52.5)",52.5,187.0,0.0,270.0,0.0,0.0,0.0,0.0,0.0,100.0,0.0,0.0,0.0,0.0,0.0,920.0,Natural River sand,0.6,Straight Steel Fibers ,156.0,13.0,0.2,204.0,PC-100 polycarboxylic ether superplasticizer (SP),41.8,40 x 40 x 160 , EN-196–1 ,128.73,0.2625482625482625,777.0
SSP50,640.0,"Ordinary Portland Cement (OPC, P⋅O 52.5)",52.5,187.0,0.0,270.0,0.0,0.0,0.0,0.0,0.0,50.0,0.0,0.0,0.0,0.0,0.0,920.0,Natural River sand,0.6,Straight Steel Fibers ,156.0,13.0,0.2,204.0,PC-100 polycarboxylic ether superplasticizer (SP),41.8,40 x 40 x 160 , EN-196–1 ,130.18,0.2466747279322853,827.0
SSP0,690.0,"Ordinary Portland Cement (OPC, P⋅O 52.5)",52.5,187.0,0.0,270.0,0.0,0.0,0.0,0.0,0.0,0.0,0.0,0.0,0.0,0.0,0.0,920.0,Natural River sand,0.6,Straight Steel Fibers ,156.0,13.0,0.2,204.0,PC-100 polycarboxylic ether superplasticizer (SP),41.8,40 x 40 x 160 , EN-196–1 ,130.9,0.2326111744583808,877.0
CTRL,830.0,Ordinary Portland cement (CEM-I 42.5-R),42.5,291.0,0.0,0.0,0.0,0.0,0.0,0.0,0.0,0.0,0.0,0.0,0.0,0.0,0.0,977.0,Quartz Sand ,3,Steel Fiber ,234.0,6.0,0.15,151.0,"polycarboxylate-based
superplasticizer (SP)",55.0,40 x 40 x 40 ,ASTM C109,202.0,0.1347011596788581,1121.0
G10F10,664.0,Ordinary Portland cement (CEM-I 42.5-R),42.5,205.0,83.0,0.0,0.0,0.0,0.0,0.0,83.0,0.0,0.0,0.0,0.0,0.0,0.0,1041.0,Quartz Sand ,3,Steel Fiber ,234.0,6.0,0.15,151.0,"polycarboxylate-based
superplasticizer (SP)",35.0,40 x 40 x 40 ,ASTM C109,207.0,0.1458937198067632,1035.0
G10F20,581.0,Ordinary Portland cement (CEM-I 42.5-R),42.5,157.0,166.0,0.0,0.0,0.0,0.0,0.0,83.0,0.0,0.0,0.0,0.0,0.0,0.0,1066.0,Quartz Sand ,3,Steel Fiber ,234.0,6.0,0.15,151.0,"polycarboxylate-based
superplasticizer (SP)",34.0,40 x 40 x 40 ,ASTM C109,212.0,0.1529888551165147,987.0
G10F30,498.0,Ordinary Portland cement (CEM-I 42.5-R),42.5,141.0,249.0,0.0,0.0,0.0,0.0,0.0,83.0,0.0,0.0,0.0,0.0,0.0,0.0,1058.0,Quartz Sand ,3,Steel Fiber ,234.0,6.0,0.15,151.0,"polycarboxylate-based
superplasticizer (SP)",33.0,40 x 40 x 40 ,ASTM C109,206.0,0.1555097837281153,971.0
F20,664.0,Ordinary Portland cement (CEM-I 42.5-R),42.5,195.0,166.0,0.0,0.0,0.0,0.0,0.0,0.0,0.0,0.0,0.0,0.0,0.0,0.0,1030.0,Quartz Sand ,3,Steel Fiber ,234.0,6.0,0.15,151.0,"polycarboxylate-based
superplasticizer (SP)",38.0,40 x 40 x 40 ,ASTM C109,210.0,0.1473170731707317,1025.0
G40,498.0,Ordinary Portland cement (CEM-I 42.5-R),42.5,173.0,0.0,0.0,0.0,0.0,0.0,0.0,332.0,0.0,0.0,0.0,0.0,0.0,0.0,1079.0,Quartz Sand ,3,Steel Fiber ,234.0,6.0,0.15,151.0,"polycarboxylate-based
superplasticizer (SP)",35.0,40 x 40 x 40 ,ASTM C109,200.0,0.1505483549351944,1003.0
CTRL,830.0,Ordinary Portland cement (CEM-I 42.5-R),42.5,291.0,0.0,0.0,0.0,0.0,0.0,0.0,0.0,0.0,0.0,0.0,0.0,0.0,0.0,977.0,Quartz Sand ,3,Steel Fiber ,234.0,6.0,0.15,151.0,"polycarboxylate-based
superplasticizer (SP)",55.0,40 x 40 x 40 ,ASTM C109,255.0,0.1347011596788581,1121.0
G10F10,664.0,Ordinary Portland cement (CEM-I 42.5-R),42.5,205.0,83.0,0.0,0.0,0.0,0.0,0.0,83.0,0.0,0.0,0.0,0.0,0.0,0.0,1041.0,Quartz Sand ,3,Steel Fiber ,234.0,6.0,0.15,151.0,"polycarboxylate-based
superplasticizer (SP)",35.0,40 x 40 x 40 ,ASTM C109,261.0,0.1458937198067632,1035.0
G10F20,581.0,Ordinary Portland cement (CEM-I 42.5-R),42.5,157.0,166.0,0.0,0.0,0.0,0.0,0.0,83.0,0.0,0.0,0.0,0.0,0.0,0.0,1066.0,Quartz Sand ,3,Steel Fiber ,234.0,6.0,0.15,151.0,"polycarboxylate-based
superplasticizer (SP)",34.0,40 x 40 x 40 ,ASTM C109,252.0,0.1529888551165147,987.0
G10F30,498.0,Ordinary Portland cement (CEM-I 42.5-R),42.5,141.0,249.0,0.0,0.0,0.0,0.0,0.0,83.0,0.0,0.0,0.0,0.0,0.0,0.0,1058.0,Quartz Sand ,3,Steel Fiber ,234.0,6.0,0.15,151.0,"polycarboxylate-based
superplasticizer (SP)",33.0,40 x 40 x 40 ,ASTM C109,234.0,0.1555097837281153,971.0
F20,664.0,Ordinary Portland cement (CEM-I 42.5-R),42.5,195.0,166.0,0.0,0.0,0.0,0.0,0.0,0.0,0.0,0.0,0.0,0.0,0.0,0.0,1030.0,Quartz Sand ,3,Steel Fiber ,234.0,6.0,0.15,151.0,"polycarboxylate-based
superplasticizer (SP)",38.0,40 x 40 x 40 ,ASTM C109,261.0,0.1473170731707317,1025.0
G40,498.0,Ordinary Portland cement (CEM-I 42.5-R),42.5,173.0,0.0,0.0,0.0,0.0,0.0,0.0,332.0,0.0,0.0,0.0,0.0,0.0,0.0,1079.0,Quartz Sand ,3,Steel Fiber ,234.0,6.0,0.15,151.0,"polycarboxylate-based
superplasticizer (SP)",35.0,40 x 40 x 40 ,ASTM C109,249.0,0.1505483549351944,1003.0
CTRL,830.0,Ordinary Portland cement (CEM-I 42.5-R),42.5,291.0,0.0,0.0,0.0,0.0,0.0,0.0,0.0,0.0,0.0,0.0,0.0,0.0,0.0,977.0,Quartz Sand ,3,Steel Fiber ,234.0,6.0,0.15,151.0,"polycarboxylate-based
superplasticizer (SP)",55.0,40 x 40 x 40 ,ASTM C109,273.0,0.1347011596788581,1121.0
G10F10,664.0,Ordinary Portland cement (CEM-I 42.5-R),42.5,205.0,83.0,0.0,0.0,0.0,0.0,0.0,83.0,0.0,0.0,0.0,0.0,0.0,0.0,1041.0,Quartz Sand ,3,Steel Fiber ,234.0,6.0,0.15,151.0,"polycarboxylate-based
superplasticizer (SP)",35.0,40 x 40 x 40 ,ASTM C109,270.0,0.1458937198067632,1035.0
G10F20,581.0,Ordinary Portland cement (CEM-I 42.5-R),42.5,157.0,166.0,0.0,0.0,0.0,0.0,0.0,83.0,0.0,0.0,0.0,0.0,0.0,0.0,1066.0,Quartz Sand ,3,Steel Fiber ,234.0,6.0,0.15,151.0,"polycarboxylate-based
superplasticizer (SP)",34.0,40 x 40 x 40 ,ASTM C109,259.0,0.1529888551165147,987.0
G10F30,498.0,Ordinary Portland cement (CEM-I 42.5-R),42.5,141.0,249.0,0.0,0.0,0.0,0.0,0.0,83.0,0.0,0.0,0.0,0.0,0.0,0.0,1058.0,Quartz Sand ,3,Steel Fiber ,234.0,6.0,0.15,151.0,"polycarboxylate-based
superplasticizer (SP)",33.0,40 x 40 x 40 ,ASTM C109,250.0,0.1555097837281153,971.0
F20,664.0,Ordinary Portland cement (CEM-I 42.5-R),42.5,195.0,166.0,0.0,0.0,0.0,0.0,0.0,0.0,0.0,0.0,0.0,0.0,0.0,0.0,1030.0,Quartz Sand ,3,Steel Fiber ,234.0,6.0,0.15,151.0,"polycarboxylate-based
superplasticizer (SP)",38.0,40 x 40 x 40 ,ASTM C109,268.0,0.1473170731707317,1025.0
G40,498.0,Ordinary Portland cement (CEM-I 42.5-R),42.5,173.0,0.0,0.0,0.0,0.0,0.0,0.0,332.0,0.0,0.0,0.0,0.0,0.0,0.0,1079.0,Quartz Sand ,3,Steel Fiber ,234.0,6.0,0.15,151.0,"polycarboxylate-based
superplasticizer (SP)",35.0,40 x 40 x 40 ,ASTM C109,265.0,0.1505483549351944,1003.0
SF0,1034.4827586206895,OPC 52.5,52.5,0.0,0.0,0.0,0.0,0.0,0.0,0.0,0.0,0.0,0.0,0.0,0.0,0.0,0.0,1137.9310344827586,Locally available sand,0.63,Straight Steel Fibers ,156.0,13.0,0.2,186.2068965517241, polycarboxylate based superpasticizer (SP) ,41.37931034482759,40 x 40 x 160,GB/T 17671-1999,97.7,0.18,1034.4827586206895
SF05,982.7586206896552,OPC 52.5,52.5,51.72413793103448,0.0,0.0,0.0,0.0,0.0,0.0,0.0,0.0,0.0,0.0,0.0,0.0,0.0,1137.9310344827586,Locally available sand,0.63,Straight Steel Fibers ,156.0,13.0,0.2,186.2068965517241, polycarboxylate based superpasticizer (SP) ,41.37931034482759,40 x 40 x 160 ,GB/T 17671-1999,105.4,0.1799999999999999,1034.4827586206898
SF10,929.032258064516,OPC 52.5,52.5,103.2258064516129,0.0,0.0,0.0,0.0,0.0,0.0,0.0,0.0,0.0,0.0,0.0,0.0,0.0,1135.483870967742,Locally available sand,0.63,Straight Steel Fibers ,156.0,13.0,0.2,185.8064516129032, polycarboxylate based superpasticizer (SP) ,46.4516129032258,40 x 40 x 160,GB/T 17671-1999,106.5,0.18,1032.2580645161288
SF15,877.4193548387095,OPC 52.5,52.5,154.83870967741936,0.0,0.0,0.0,0.0,0.0,0.0,0.0,0.0,0.0,0.0,0.0,0.0,0.0,1135.483870967742,Locally available sand,0.63,Straight Steel Fibers ,156.0,13.0,0.2,185.8064516129032, polycarboxylate based superpasticizer (SP) ,46.4516129032258,40 x 40 x 160,GB/T 17671-1999,113.1,0.18,1032.2580645161288
SF20,825.8064516129032,OPC 52.5,52.5,206.4516129032258,0.0,0.0,0.0,0.0,0.0,0.0,0.0,0.0,0.0,0.0,0.0,0.0,0.0,1135.483870967742,Locally available sand,0.63,Straight Steel Fibers ,156.0,13.0,0.2,185.8064516129032, polycarboxylate based superpasticizer (SP) ,46.4516129032258,40 x 40 x 160,GB/T 17671-1999,106.0,0.1799999999999999,1032.258064516129
SF25,772.5321888412018,OPC 52.5,52.5,257.510729613734,0.0,0.0,0.0,0.0,0.0,0.0,0.0,0.0,0.0,0.0,0.0,0.0,0.0,1133.0472103004292,Locally available sand,0.63,Straight Steel Fibers ,156.0,13.0,0.2,185.4077253218884, polycarboxylate based superpasticizer (SP) ,51.502145922746784,40 x 40 x 160,GB/T 17671-1999,108.3,0.1799999999999999,1030.0429184549357
SF30,721.0300429184548,OPC 52.5,52.5,309.0128755364807,0.0,0.0,0.0,0.0,0.0,0.0,0.0,0.0,0.0,0.0,0.0,0.0,0.0,1133.0472103004292,Locally available sand,0.63,Straight Steel Fibers ,156.0,13.0,0.2,185.4077253218884, polycarboxylate based superpasticizer (SP) ,51.502145922746784,40 x 40 x 160,GB/T 17671-1999,101.6,0.18,1030.0429184549355
SF15,881.2095032397407,OPC 52.5,52.5,155.50755939524836,0.0,0.0,0.0,0.0,0.0,0.0,0.0,0.0,0.0,0.0,0.0,0.0,0.0,1140.388768898488,Locally available sand,0.63,Straight Steel Fibers ,156.0,13.0,0.2,186.60907127429803, polycarboxylate based superpasticizer (SP) ,36.28509719222462,40 x 40 x 160,GB/T 17671-1999,113.1,0.18,1036.7170626349891
F10,777.5377969762418,OPC 52.5,52.5,155.50755939524836,103.67170626349892,0.0,0.0,0.0,0.0,0.0,0.0,0.0,0.0,0.0,0.0,0.0,0.0,1140.388768898488,Locally available sand,0.63,Straight Steel Fibers ,156.0,13.0,0.2,186.60907127429803, polycarboxylate based superpasticizer (SP) ,36.28509719222462,40 x 40 x 160,GB/T 17671-1999,97.8,0.18,1036.7170626349891
F15,725.7019438444923,OPC 52.5,52.5,155.50755939524836,155.50755939524836,0.0,0.0,0.0,0.0,0.0,0.0,0.0,0.0,0.0,0.0,0.0,0.0,1140.388768898488,Locally available sand,0.63,Straight Steel Fibers ,156.0,13.0,0.2,186.60907127429803, polycarboxylate based superpasticizer (SP) ,36.28509719222462,40 x 40 x 160,GB/T 17671-1999,92.0,0.18,1036.7170626349891
F20,673.8660907127429,OPC 52.5,52.5,155.50755939524836,207.34341252699784,0.0,0.0,0.0,0.0,0.0,0.0,0.0,0.0,0.0,0.0,0.0,0.0,1140.388768898488,Locally available sand,0.63,Straight Steel Fibers ,156.0,13.0,0.2,186.60907127429803, polycarboxylate based superpasticizer (SP) ,36.28509719222462,40 x 40 x 160,GB/T 17671-1999,91.5,0.18,1036.7170626349891
F30,570.194384449244,OPC 52.5,52.5,155.50755939524836,311.0151187904968,0.0,0.0,0.0,0.0,0.0,0.0,0.0,0.0,0.0,0.0,0.0,0.0,1140.388768898488,Locally available sand,0.63,Straight Steel Fibers ,156.0,13.0,0.2,186.60907127429803, polycarboxylate based superpasticizer (SP) ,36.28509719222462,40 x 40 x 160,GB/T 17671-1999,85.8,0.18,1036.7170626349891
F40,466.52267818574506,OPC 52.5,52.5,155.50755939524836,414.6868250539957,0.0,0.0,0.0,0.0,0.0,0.0,0.0,0.0,0.0,0.0,0.0,0.0,1140.388768898488,Locally available sand,0.63,Straight Steel Fibers ,156.0,13.0,0.2,186.60907127429803, polycarboxylate based superpasticizer (SP) ,36.28509719222462,40 x 40 x 160,GB/T 17671-1999,88.3,0.18,1036.7170626349891
SS10,777.5377969762418,OPC 52.5,52.5,155.50755939524836,0.0,0.0,0.0,0.0,0.0,0.0,0.0,103.67170626349892,0.0,0.0,0.0,0.0,0.0,1140.388768898488,Locally available sand,0.63,Straight Steel Fibers ,156.0,13.0,0.2,186.60907127429803, polycarboxylate based superpasticizer (SP) ,36.28509719222462,40 x 40 x 160,GB/T 17671-1999,96.0,0.2,933.0453563714901
SS15,725.7019438444923,OPC 52.5,52.5,155.50755939524836,0.0,0.0,0.0,0.0,0.0,0.0,0.0,155.50755939524836,0.0,0.0,0.0,0.0,0.0,1140.388768898488,Locally available sand,0.63,Straight Steel Fibers ,156.0,13.0,0.2,186.60907127429803, polycarboxylate based superpasticizer (SP) ,36.28509719222462,40 x 40 x 160,GB/T 17671-1999,92.6,0.2117647058823529,881.2095032397407
SS20,673.8660907127429,OPC 52.5,52.5,155.50755939524836,0.0,0.0,0.0,0.0,0.0,0.0,0.0,207.34341252699784,0.0,0.0,0.0,0.0,0.0,1140.388768898488,Locally available sand,0.63,Straight Steel Fibers ,156.0,13.0,0.2,186.60907127429803, polycarboxylate based superpasticizer (SP) ,36.28509719222462,40 x 40 x 160,GB/T 17671-1999,90.4,0.225,829.3736501079912
SS30,570.194384449244,OPC 52.5,52.5,155.50755939524836,0.0,0.0,0.0,0.0,0.0,0.0,0.0,311.0151187904968,0.0,0.0,0.0,0.0,0.0,1140.388768898488,Locally available sand,0.63,Straight Steel Fibers ,156.0,13.0,0.2,186.60907127429803, polycarboxylate based superpasticizer (SP) ,36.28509719222462,40 x 40 x 160,GB/T 17671-1999,96.3,0.2571428571428571,725.7019438444923
SS40,466.52267818574506,OPC 52.5,52.5,155.50755939524836,0.0,0.0,0.0,0.0,0.0,0.0,0.0,414.6868250539957,0.0,0.0,0.0,0.0,0.0,1140.388768898488,Locally available sand,0.63,Straight Steel Fibers ,156.0,13.0,0.2,186.60907127429803, polycarboxylate based superpasticizer (SP) ,36.28509719222462,40 x 40 x 160,GB/T 17671-1999,87.8,0.3,622.0302375809935
