Repository: manvithadobbala-gif/AI-Assisted-UHPC-Mix-Design-System

## 🌟 Project Overview

This project combines Artificial Intelligence and Civil Engineering to automate the design of Ultra High Performance Concrete (UHPC) mixes.

Instead of relying solely on traditional trial-and-error methods, the system predicts compressive strength using Machine Learning and generates optimized mix designs using Particle Swarm Optimization (PSO).

The application also evaluates:

- 💪 Predicted Compressive Strength
- ⚙️ Engineering Feasibility
- 💰 Estimated Cost
- 🌱 CO₂ Emissions
- 🏆 AI-Based Mix Recommendations

---

File: data/UHPC_Cleaned.csv (part 7 of 15)
Mix_ID,Cement Amount  (kg/m³),Cement type,Cement Grade (Mpa),Silica Fume (kg/m³),Flayash Amount   (kg/m³),Limestone Powder  (kg/m3),Quartzpowder (kg/m3),Glass powder (kg/m3),Rice husk ash (kg/m3),Metakaolin (kg/m³),GGBFS  (kg/m³),Slag Amount   (kg/m³),Nano-CaCO3 (kg/m3),Nano-Al2O3 (kg/m3),Nano-TiO2 (kg/m3),Nano Silica (kg/m3),Filler (kg/m³),Amount  (kg/m³),Sand Type,Max Size (mm),Type of Fiber,Amount / Quantity of Fiber,Length (mm),Diameter (mm),Amount  (kg/m³).1,Type of Superplasticizer,Amount  (kg/m³).2,Specimen,Testing Standard,28-Day
water-reducing admixture (HRWRA)",13.0,50 x 50 x 50 ,ASTM C109,171.0
30SF/70 FGP,819.0,High sulfate-resistant cement (Type HS cement),52.5,68.0,0.0,0.0,246.0,159.0,0.0,0.0,0.0,0.0,0.0,0.0,0.0,0.0,0.0,983.0,Quartz sand,0.6,Straight Steel Fibers ,156.0,13.0,0.2,198.0,"polycarboxylate (PCE)-based high-range
water-reducing admixture (HRWRA)",13.0,50 x 50 x 50 ,ASTM C109,168.0
0SF/100 FGP,823.0,High sulfate-resistant cement (Type HS cement),52.5,0.0,0.0,0.0,247.0,229.0,0.0,0.0,0.0,0.0,0.0,0.0,0.0,0.0,0.0,987.0,Quartz sand,0.6,Straight Steel Fibers ,156.0,13.0,0.2,199.0,"polycarboxylate (PCE)-based high-range
water-reducing admixture (HRWRA)",13.0,50 x 50 x 50 ,ASTM C109,145.0
Reference,810.0,High sulfate-resistant cement (Type HS cement),52.5,225.0,0.0,0.0,243.0,0.0,0.0,0.0,0.0,0.0,0.0,0.0,0.0,0.0,0.0,972.0,Quartz sand,0.6,Straight Steel Fibers ,156.0,13.0,0.2,196.0,"polycarboxylate (PCE)-based high-range
water-reducing admixture (HRWRA)",13.0,50 x 50 x 50 ,ASTM C109,210.0
GP-12,823.0,High sulfate-resistant cement (Type HS cement),52.5,0.0,0.0,0.0,247.0,229.0,0.0,0.0,0.0,0.0,0.0,0.0,0.0,0.0,0.0,987.0,Quartz sand,0.6,Straight Steel Fibers ,156.0,13.0,0.2,199.0,"polycarboxylate (PCE)-based high-range
water-reducing admixture (HRWRA)",13.0,50 x 50 x 50 ,ASTM C109,130.0
GP-5,823.0,High sulfate-resistant cement (Type HS cement),52.5,0.0,0.0,0.0,247.0,229.0,0.0,0.0,0.0,0.0,0.0,0.0,0.0,0.0,0.0,987.0,Quartz sand,0.6,Straight Steel Fibers ,156.0,13.0,0.2,199.0,"polycarboxylate (PCE)-based high-range
water-reducing admixture (HRWRA)",13.0,50 x 50 x 50 ,ASTM C109,160.0
GP-3.8,823.0,High sulfate-resistant cement (Type HS cement),52.5,0.0,0.0,0.0,247.0,229.0,0.0,0.0,0.0,0.0,0.0,0.0,0.0,0.0,0.0,987.0,Quartz sand,0.6,Straight Steel Fibers ,156.0,13.0,0.2,199.0,"polycarboxylate (PCE)-based high-range
water-reducing admixture (HRWRA)",13.0,50 x 50 x 50 ,ASTM C109,170.0
GP-2.8,823.0,High sulfate-resistant cement (Type HS cement),52.5,0.0,0.0,0.0,247.0,229.0,0.0,0.0,0.0,0.0,0.0,0.0,0.0,0.0,0.0,987.0,Quartz sand,0.6,Straight Steel Fibers ,156.0,13.0,0.2,199.0,"polycarboxylate (PCE)-based high-range
water-reducing admixture (HRWRA)",13.0,50 x 50 x 50 ,ASTM C109,171.0
70SF/30 FGP,813.0,High sulfate-resistant cement (Type HS cement),52.5,163.0,0.0,0.0,244.0,63.0,0.0,0.0,0.0,0.0,0.0,0.0,0.0,0.0,0.0,976.0,Quartz sand,0.6,Straight Steel Fibers ,156.0,13.0,0.2,198.0,"polycarboxylate (PCE)-based high-range
water-reducing admixture (HRWRA)",13.0,50 x 50 x 50 ,ASTM C109,230.0
50SF/50 FGP,816.0,High sulfate-resistant cement (Type HS cement),52.5,113.0,0.0,0.0,245.0,113.0,0.0,0.0,0.0,0.0,0.0,0.0,0.0,0.0,0.0,980.0,Quartz sand,0.6,Straight Steel Fibers ,156.0,13.0,0.2,197.0,"polycarboxylate (PCE)-based high-range
water-reducing admixture (HRWRA)",13.0,50 x 50 x 50 ,ASTM C109,220.0
30SF/70 FGP,819.0,High sulfate-resistant cement (Type HS cement),52.5,68.0,0.0,0.0,246.0,159.0,0.0,0.0,0.0,0.0,0.0,0.0,0.0,0.0,0.0,983.0,Quartz sand,0.6,Straight Steel Fibers ,156.0,13.0,0.2,198.0,"polycarboxylate (PCE)-based high-range
water-reducing admixture (HRWRA)",13.0,50 x 50 x 50 ,ASTM C109,200.0
0SF/100 FGP,823.0,High sulfate-resistant cement (Type HS cement),52.5,0.0,0.0,0.0,247.0,229.0,0.0,0.0,0.0,0.0,0.0,0.0,0.0,0.0,0.0,987.0,Quartz sand,0.6,Straight Steel Fibers ,156.0,13.0,0.2,199.0,"polycarboxylate (PCE)-based high-range
water-reducing admixture (HRWRA)",13.0,50 x 50 x 50 ,ASTM C109,178.0
MK0,1080.0,Ordinary Portland cement (P⋅O 52.5,52.5,120.0,0.0,0.0,0.0,0.0,0.0,0.0,0.0,0.0,0.0,0.0,0.0,0.0,0.0,780.0,Locally available sand,0.6,Straight Steel Fibers ,156.0,13.0,0.2,180.0,polycarboxylate-based superplasticizer,35.0,100 x 100 x 300,ASTM C 348–14,90.0
MK5,1020.0,Ordinary Portland cement (P⋅O 52.5,52.5,120.0,0.0,0.0,0.0,0.0,0.0,60.0,0.0,0.0,0.0,0.0,0.0,0.0,0.0,780.0,Locally available sand,0.6,Straight Steel Fibers ,156.0,13.0,0.2,180.0,polycarboxylate-based superplasticizer,37.0,100 x 100 x 300,ASTM C 348–14,95.0
MK10,960.0,Ordinary Portland cement (P⋅O 52.5,52.5,120.0,0.0,0.0,0.0,0.0,0.0,120.0,0.0,0.0,0.0,0.0,0.0,0.0,0.0,780.0,Locally available sand,0.6,Straight Steel Fibers ,156.0,13.0,0.2,180.0,polycarboxylate-based superplasticizer,38.0,100 x 100 x 300,ASTM C 348–14,114.0
MK15,900.0,Ordinary Portland cement (P⋅O 52.5,52.5,120.0,0.0,0.0,0.0,0.0,0.0,180.0,0.0,0.0,0.0,0.0,0.0,0.0,0.0,780.0,Locally available sand,0.6,Straight Steel Fibers ,156.0,13.0,0.2,180.0,polycarboxylate-based superplasticizer,39.0,100 x 100 x 300,ASTM C 348–14,110.0
MK20,840.0,Ordinary Portland cement (P⋅O 52.5,52.5,120.0,0.0,0.0,0.0,0.0,0.0,240.0,0.0,0.0,0.0,0.0,0.0,0.0,0.0,780.0,Locally available sand,0.6,Straight Steel Fibers ,156.0,13.0,0.2,180.0,polycarboxylate-based superplasticizer,41.0,100 x 100 x 300,ASTM C 348–14,95.0
MK0-S,1080.0,Ordinary Portland cement (P⋅O 52.5,52.5,120.0,0.0,0.0,0.0,0.0,0.0,0.0,0.0,0.0,0.0,0.0,0.0,0.0,0.0,780.0,Locally available sand,0.6,Steel Fiber ,156.0,13.0,0.22,180.0,polycarboxylate-based superplasticizer,38.0,100 x 100 x 300,ASTM C 348–14,122.0
MK10-S,960.0,Ordinary Portland cement (P⋅O 52.5,52.5,120.0,0.0,0.0,0.0,0.0,0.0,120.0,0.0,0.0,0.0,0.0,0.0,0.0,0.0,780.0,Locally available sand,0.6,Steel Fiber ,156.0,13.0,0.22,180.0,polycarboxylate-based superplasticizer,40.0,100 x 100 x 300,ASTM C 348–14,146.0
MK10-FA10-S,840.0,Ordinary Portland cement (P⋅O 52.5,52.5,120.0,120.0,0.0,0.0,0.0,0.0,120.0,0.0,0.0,0.0,0.0,0.0,0.0,0.0,780.0,Locally available sand,0.6,Steel Fiber ,156.0,13.0,0.22,180.0,polycarboxylate-based superplasticizer,40.0,100 x 100 x 300,ASTM C 348–14,140.0
MK10-BS10-S,840.0,Ordinary Portland cement (P⋅O 52.5,52.5,120.0,0.0,0.0,0.0,0.0,0.0,120.0,120.0,0.0,0.0,0.0,0.0,0.0,0.0,780.0,Locally available sand,0.6,Steel Fiber ,156.0,13.0,0.22,180.0,polycarboxylate-based superplasticizer,42.0,100 x 100 x 300,ASTM C 348–14,154.0
MK10-GP10-S,840.0,Ordinary Portland cement (P⋅O 52.5,52.5,120.0,0.0,0.0,0.0,120.0,0.0,120.0,0.0,0.0,0.0,0.0,0.0,0.0,0.0,780.0,Locally available sand,0.6,Steel Fiber ,156.0,13.0,0.22,180.0,polycarboxylate-based superplasticizer,42.0,100 x 100 x 300,ASTM C 348–14,132.0
MK10-SP10-S,840.0,Ordinary Portland cement (P⋅O 52.5,52.5,120.0,0.0,0.0,0.0,0.0,0.0,120.0,0.0,120.0,0.0,0.0,0.0,0.0,0.0,780.0,Locally available sand,0.6,Steel Fiber ,156.0,13.0,0.22,180.0,polycarboxylate-based superplasticizer,45.0,100 x 100 x 300,ASTM C 348–14,126.0
SP200,490.0,"Ordinary Portland Cement (OPC, P⋅O 52.5)",52.5,187.0,0.0,270.0,0.0,0.0,0.0,0.0,0.0,200.0,0.0,0.0,0.0,0.0,0.0,920.0,Natural River sand,0.6,Straight Steel Fibers ,156.0,13.0,0.2,204.0,PC-100 polycarboxylic ether superplasticizer (SP),41.8,40 x 40 x 160 , EN-196–1 ,130.94
SSP150,540.0,"Ordinary Portland Cement (OPC, P⋅O 52.5)",52.5,187.0,0.0,270.0,0.0,0.0,0.0,0.0,0.0,150.0,0.0,0.0,0.0,0.0,0.0,920.0,Natural River sand,0.6,Straight Steel Fibers ,156.0,13.0,0.2,204.0,PC-100 polycarboxylic ether superplasticizer (SP),41.8,40 x 40 x 160 , EN-196–1 ,128.35
SSP100,590.0,"Ordinary Portland Cement (OPC, P⋅O 52.5)",52.5,187.0,0.0,270.0,0.0,0.0,0.0,0.0,0.0,100.0,0.0,0.0,0.0,0.0,0.0,920.0,Natural River sand,0.6,Straight Steel Fibers ,156.0,13.0,0.2,204.0,PC-100 polycarboxylic ether superplasticizer (SP),41.8,40 x 40 x 160 , EN-196–1 ,128.73
SSP50,640.0,"Ordinary Portland Cement (OPC, P⋅O 52.5)",52.5,187.0,0.0,270.0,0.0,0.0,0.0,0.0,0.0,50.0,0.0,0.0,0.0,0.0,0.0,920.0,Natural River sand,0.6,Straight Steel Fibers ,156.0,13.0,0.2,204.0,PC-100 polycarboxylic ether superplasticizer (SP),41.8,40 x 40 x 160 , EN-196–1 ,130.18
SSP0,690.0,"Ordinary Portland Cement (OPC, P⋅O 52.5)",52.5,187.0,0.0,270.0,0.0,0.0,0.0,0.0,0.0,0.0,0.0,0.0,0.0,0.0,0.0,920.0,Natural River sand,0.6,Straight Steel Fibers ,156.0,13.0,0.2,204.0,PC-100 polycarboxylic ether superplasticizer (SP),41.8,40 x 40 x 160 , EN-196–1 ,130.9
CTRL,830.0,Ordinary Portland cement (CEM-I 42.5-R),42.5,291.0,0.0,0.0,0.0,0.0,0.0,0.0,0.0,0.0,0.0,0.0,0.0,0.0,0.0,977.0,Quartz Sand ,3,Steel Fiber ,234.0,6.0,0.15,151.0,"polycarboxylate-based
superplasticizer (SP)",55.0,40 x 40 x 40 ,ASTM C109,202.0
G10F10,664.0,Ordinary Portland cement (CEM-I 42.5-R),42.5,205.0,83.0,0.0,0.0,0.0,0.0,0.0,83.0,0.0,0.0,0.0,0.0,0.0,0.0,1041.0,Quartz Sand ,3,Steel Fiber ,234.0,6.0,0.15,151.0,"polycarboxylate-based
superplasticizer (SP)",35.0,40 x 40 x 40 ,ASTM C109,207.0
G10F20,581.0,Ordinary Portland cement (CEM-I 42.5-R),42.5,157.0,166.0,0.0,0.0,0.0,0.0,0.0,83.0,0.0,0.0,0.0,0.0,0.0,0.0,1066.0,Quartz Sand ,3,Steel Fiber ,234.0,6.0,0.15,151.0,"polycarboxylate-based
superplasticizer (SP)",34.0,40 x 40 x 40 ,ASTM C109,212.0
G10F30,498.0,Ordinary Portland cement (CEM-I 42.5-R),42.5,141.0,249.0,0.0,0.0,0.0,0.0,0.0,83.0,0.0,0.0,0.0,0.0,0.0,0.0,1058.0,Quartz Sand ,3,Steel Fiber ,234.0,6.0,0.15,151.0,"polycarboxylate-based
superplasticizer (SP)",33.0,40 x 40 x 40 ,ASTM C109,206.0
F20,664.0,Ordinary Portland cement (CEM-I 42.5-R),42.5,195.0,166.0,0.0,0.0,0.0,0.0,0.0,0.0,0.0,0.0,0.0,0.0,0.0,0.0,1030.0,Quartz Sand ,3,Steel Fiber ,234.0,6.0,0.15,151.0,"polycarboxylate-based
superplasticizer (SP)",38.0,40 x 40 x 40 ,ASTM C109,210.0
G40,498.0,Ordinary Portland cement (CEM-I 42.5-R),42.5,173.0,0.0,0.0,0.0,0.0,0.0,0.0,332.0,0.0,0.0,0.0,0.0,0.0,0.0,1079.0,Quartz Sand ,3,Steel Fiber ,234.0,6.0,0.15,151.0,"polycarboxylate-based
superplasticizer (SP)",35.0,40 x 40 x 40 ,ASTM C109,200.0
CTRL,830.0,Ordinary Portland cement (CEM-I 42.5-R),42.5,291.0,0.0,0.0,0.0,0.0,0.0,0.0,0.0,0.0,0.0,0.0,0.0,0.0,0.0,977.0,Quartz Sand ,3,Steel Fiber ,234.0,6.0,0.15,151.0,"polycarboxylate-based
superplasticizer (SP)",55.0,40 x 40 x 40 ,ASTM C109,255.0
G10F10,664.0,Ordinary Portland cement (CEM-I 42.5-R),42.5,205.0,83.0,0.0,0.0,0.0,0.0,0.0,83.0,0.0,0.0,0.0,0.0,0.0,0.0,1041.0,Quartz Sand ,3,Steel Fiber ,234.0,6.0,0.15,151.0,"polycarboxylate-based
superplasticizer (SP)",35.0,40 x 40 x 40 ,ASTM C109,261.0
G10F20,581.0,Ordinary Portland cement (CEM-I 42.5-R),42.5,157.0,166.0,0.0,0.0,0.0,0.0,0.0,83.0,0.0,0.0,0.0,0.0,0.0,0.0,1066.0,Quartz Sand ,3,Steel Fiber ,234.0,6.0,0.15,151.0,"polycarboxylate-based
superplasticizer (SP)",34.0,40 x 40 x 40 ,ASTM C109,252.0
G10F30,498.0,Ordinary Portland cement (CEM-I 42.5-R),42.5,141.0,249.0,0.0,0.0,0.0,0.0,0.0,83.0,0.0,0.0,0.0,0.0,0.0,0.0,1058.0,Quartz Sand ,3,Steel Fiber ,234.0,6.0,0.15,151.0,"polycarboxylate-based
superplasticizer (SP)",33.0,40 x 40 x 40 ,ASTM C109,234.0
F20,664.0,Ordinary Portland cement (CEM-I 42.5-R),42.5,195.0,166.0,0.0,0.0,0.0,0.0,0.0,0.0,0.0,0.0,0.0,0.0,0.0,0.0,1030.0,Quartz Sand ,3,Steel Fiber ,234.0,6.0,0.15,151.0,"polycarboxylate-based
superplasticizer (SP)",38.0,40 x 40 x 40 ,ASTM C109,261.0
G40,498.0,Ordinary Portland cement (CEM-I 42.5-R),42.5,173.0,0.0,0.0,0.0,0.0,0.0,0.0,332.0,0.0,0.0,0.0,0.0,0.0,0.0,1079.0,Quartz Sand ,3,Steel Fiber ,234.0,6.0,0.15,151.0,"polycarboxylate-based
superplasticizer (SP)",35.0,40 x 40 x 40 ,ASTM C109,249.0
CTRL,830.0,Ordinary Portland cement (CEM-I 42.5-R),42.5,291.0,0.0,0.0,0.0,0.0,0.0,0.0,0.0,0.0,0.0,0.0,0.0,0.0,0.0,977.0,Quartz Sand ,3,Steel Fiber ,234.0,6.0,0.15,151.0,"polycarboxylate-based
superplasticizer (SP)",55.0,40 x 40 x 40 ,ASTM C109,273.0
G10F10,664.0,Ordinary Portland cement (CEM-I 42.5-R),42.5,205.0,83.0,0.0,0.0,0.0,0.0,0.0,83.0,0.0,0.0,0.0,0.0,0.0,0.0,1041.0,Quartz Sand ,3,Steel Fiber ,234.0,6.0,0.15,151.0,"polycarboxylate-based
superplasticizer (SP)",35.0,40 x 40 x 40 ,ASTM C109,270.0
G10F20,581.0,Ordinary Portland cement (CEM-I 42.5-R),42.5,157.0,166.0,0.0,0.0,0.0,0.0,0.0,83.0,0.0,0.0,0.0,0.0,0.0,0.0,1066.0,Quartz Sand ,3,Steel Fiber ,234.0,6.0,0.15,151.0,"polycarboxylate-based
superplasticizer (SP)",34.0,40 x 40 x 40 ,ASTM C109,259.0
G10F30,498.0,Ordinary Portland cement (CEM-I 42.5-R),42.5,141.0,249.0,0.0,0.0,0.0,0.0,0.0,83.0,0.0,0.0,0.0,0.0,0.0,0.0,1058.0,Quartz Sand ,3,Steel Fiber ,234.0,6.0,0.15,151.0,"polycarboxylate-based
superplasticizer (SP)",33.0,40 x 40 x 40 ,ASTM C109,250.0
F20,664.0,Ordinary Portland cement (CEM-I 42.5-R),42.5,195.0,166.0,0.0,0.0,0.0,0.0,0.0,0.0,0.0,0.0,0.0,0.0,0.0,0.0,1030.0,Quartz Sand ,3,Steel Fiber ,234.0,6.0,0.15,151.0,"polycarboxylate-based
superplasticizer (SP)",38.0,40 x 40 x 40 ,ASTM C109,268.0
G40,498.0,Ordinary Portland cement (CEM-I 42.5-R),42.5,173.0,0.0,0.0,0.0,0.0,0.0,0.0,332.0,0.0,0.0,0.0,0.0,0.0,0.0,1079.0,Quartz Sand ,3,Steel Fiber ,234.0,6.0,0.15,151.0,"polycarboxylate-based
superplasticizer (SP)",35.0,40 x 40 x 40 ,ASTM C109,265.0
SF0,1034.4827586206895,OPC 52.5,52.5,0.0,0.0,0.0,0.0,0.0,0.0,0.0,0.0,0.0,0.0,0.0,0.0,0.0,0.0,1137.9310344827586,Locally available sand,0.63,Straight Steel Fibers ,156.0,13.0,0.2,186.2068965517241, polycarboxylate based superpasticizer (SP) ,41.37931034482759,40 x 40 x 160,GB/T 17671-1999,97.7
SF05,982.7586206896551,OPC 52.5,52.5,51.72413793103448,0.0,0.0,0.0,0.0,0.0,0.0,0.0,0.0,0.0,0.0,0.0,0.0,0.0,1137.9310344827586,Locally available sand,0.63,Straight Steel Fibers ,156.0,13.0,0.2,186.2068965517241, polycarboxylate based superpasticizer (SP) ,41.37931034482759,40 x 40 x 160 ,GB/T 17671-1999,105.4
SF10,929.0322580645161,OPC 52.5,52.5,103.2258064516129,0.0,0.0,0.0,0.0,0.0,0.0,0.0,0.0,0.0,0.0,0.0,0.0,0.0,1135.483870967742,Locally available sand,0.63,Straight Steel Fibers ,156.0,13.0,0.2,185.8064516129032, polycarboxylate based superpasticizer (SP) ,46.4516129032258,40 x 40 x 160,GB/T 17671-1999,106.5
SF15,877.4193548387095,OPC 52.5,52.5,154.83870967741936,0.0,0.0,0.0,0.0,0.0,0.0,0.0,0.0,0.0,0.0,0.0,0.0,0.0,1135.483870967742,Locally available sand,0.63,Straight Steel Fibers ,156.0,13.0,0.2,185.8064516129032, polycarboxylate based superpasticizer (SP) ,46.4516129032258,40 x 40 x 160,GB/T 17671-1999,113.1
SF20,825.8064516129032,OPC 52.5,52.5,206.4516129032258,0.0,0.0,0.0,0.0,0.0,0.0,0.0,0.0,0.0,0.0,0.0,0.0,0.0,1135.483870967742,Locally available sand,0.63,Straight Steel Fibers ,156.0,13.0,0.2,185.8064516129032, polycarboxylate based superpasticizer (SP) ,46.4516129032258,40 x 40 x 160,GB/T 17671-1999,106.0
SF25,772.5321888412018,OPC 52.5,52.5,257.51072961373393,0.0,0.0,0.0,0.0,0.0,0.0,0.0,0.0,0.0,0.0,0.0,0.0,0.0,1133.0472103004292,Locally available sand,0.63,Straight Steel Fibers ,156.0,13.0,0.2,185.4077253218884, polycarboxylate based superpasticizer (SP) ,51.502145922746784,40 x 40 x 160,GB/T 17671-1999,108.3
SF30,721.0300429184548,OPC 52.5,52.5,309.0128755364807,0.0,0.0,0.0,0.0,0.0,0.0,0.0,0.0,0.0,0.0,0.0,0.0,0.0,1133.0472103004292,Locally available sand,0.63,Straight Steel Fibers ,156.0,13.0,0.2,185.4077253218884, polycarboxylate based superpasticizer (SP) ,51.502145922746784,40 x 40 x 160,GB/T 17671-1999,101.6
SF15,881.2095032397407,OPC 52.5,52.5,155.50755939524836,0.0,0.0,0.0,0.0,0.0,0.0,0.0,0.0,0.0,0.0,0.0,0.0,0.0,1140.388768898488,Locally available sand,0.63,Straight Steel Fibers ,156.0,13.0,0.2,186.60907127429803, polycarboxylate based superpasticizer (SP) ,36.28509719222462,40 x 40 x 160,GB/T 17671-1999,113.1
F10,777.5377969762418,OPC 52.5,52.5,155.50755939524836,103.67170626349892,0.0,0.0,0.0,0.0,0.0,0.0,0.0,0.0,0.0,0.0,0.0,0.0,1140.388768898488,Locally available sand,0.63,Straight Steel Fibers ,156.0,13.0,0.2,186.60907127429803, polycarboxylate based superpasticizer (SP) ,36.28509719222462,40 x 40 x 160,GB/T 17671-1999,97.8
F15,725.7019438444923,OPC 52.5,52.5,155.50755939524836,155.50755939524836,0.0,0.0,0.0,0.0,0.0,0.0,0.0,0.0,0.0,0.0,0.0,0.0,1140.388768898488,Locally available sand,0.63,Straight Steel Fibers ,156.0,13.0,0.2,186.60907127429803, polycarboxylate based superpasticizer (SP) ,36.28509719222462,40 x 40 x 160,GB/T 17671-1999,92.0
F20,673.8660907127429,OPC 52.5,52.5,155.50755939524836,207.34341252699784,0.0,0.0,0.0,0.0,0.0,0.0,0.0,0.0,0.0,0.0,0.0,0.0,1140.388768898488,Locally available sand,0.63,Straight Steel Fibers ,156.0,13.0,0.2,186.60907127429803, polycarboxylate based superpasticizer (SP) ,36.28509719222462,40 x 40 x 160,GB/T 17671-1999,91.5
F30,570.194384449244,OPC 52.5,52.5,155.50755939524836,311.01511879049673,0.0,0.0,0.0,0.0,0.0,0.0,0.0,0.0,0.0,0.0,0.0,0.0,1140.388768898488,Locally available sand,0.63,Straight Steel Fibers ,156.0,13.0,0.2,186.60907127429803, polycarboxylate based superpasticizer (SP) ,36.28509719222462,40 x 40 x 160,GB/T 17671-1999,85.8
F40,466.52267818574506,OPC 52.5,52.5,155.50755939524836,414.6868250539957,0.0,0.0,0.0,0.0,0.0,0.0,0.0,0.0,0.0,0.0,0.0,0.0,1140.388768898488,Locally available sand,0.63,Straight Steel Fibers ,156.0,13.0,0.2,186.60907127429803, polycarboxylate based superpasticizer (SP) ,36.28509719222462,40 x 40 x 160,GB/T 17671-1999,88.3
SS10,777.5377969762418,OPC 52.5,52.5,155.50755939524836,0.0,0.0,0.0,0.0,0.0,0.0,0.0,103.67170626349892,0.0,0.0,0.0,0.0,0.0,1140.388768898488,Locally available sand,0.63,Straight Steel Fibers ,156.0,13.0,0.2,186.60907127429803, polycarboxylate based superpasticizer (SP) ,36.28509719222462,40 x 40 x 160,GB/T 17671-1999,96.0
SS15,725.7019438444923,OPC 52.5,52.5,155.50755939524836,0.0,0.0,0.0,0.0,0.0,0.0,0.0,155.50755939524836,0.0,0.0,0.0,0.0,0.0,1140.388768898488,Locally available sand,0.63,Straight Steel Fibers ,156.0,13.0,0.2,186.60907127429803, polycarboxylate based superpasticizer (SP) ,36.28509719222462,40 x 40 x 160,GB/T 17671-1999,92.6
SS20,673.8660907127429,OPC 52.5,52.5,155.50755939524836,0.0,0.0,0.0,0.0,0.0,0.0,0.0,207.34341252699784,0.0,0.0,0.0,0.0,0.0,1140.388768898488,Locally available sand,0.63,Straight Steel Fibers ,156.0,13.0,0.2,186.60907127429803, polycarboxylate based superpasticizer (SP) ,36.28509719222462,40 x 40 x 160,GB/T 17671-1999,90.4
SS30,570.194384449244,OPC 52.5,52.5,155.50755939524836,0.0,0.0,0.0,0.0,0.0,0.0,0.0,311.01511879049673,0.0,0.0,0.0,0.0,0.0,1140.388768898488,Locally available sand,0.63,Straight Steel Fibers ,156.0,13.0,0.2,186.60907127429803, polycarboxylate based superpasticizer (SP) ,36.28509719222462,40 x 40 x 160,GB/T 17671-1999,96.3
SS40,466.52267818574506,OPC 52.5,52.5,155.50755939524836,0.0,0.0,0.0,0.0,0.0,0.0,0.0,414.6868250539957,0.0,0.0,0.0,0.0,0.0,1140.388768898488,Locally available sand,0.63,Straight Steel Fibers ,156.0,13.0,0.2,186.60907127429803, polycarboxylate based superpasticizer (SP) ,36.28509719222462,40 x 40 x 160,GB/T 17671-1999,87.8
SF15,881.2095032397407,OPC 52.5,52.5,155.50755939524836,0.0,0.0,0.0,0.0,0.0,0.0,0.0,0.0,0.0,0.0,0.0,0.0,0.0,1140.388768898488,Locally available sand,0.63,Straight Steel Fibers ,156.0,13.0,0.2,186.60907127429803, polycarboxylate based superpasticizer (SP) ,36.28509719222462,40 x 40 x 160,GB/T 17671-1999,113.1
F05S05,777.5377969762418,OPC 52.5,52.5,155.50755939524836,51.83585313174946,0.0,0.0,0.0,0.0,0.0,0.0,51.83585313174946,0.0,0.0,0.0,0.0,0.0,1140.388768898488,Locally available sand,0.63,Straight Steel Fibers ,156.0,13.0,0.2,186.60907127429803, polycarboxylate based superpasticizer (SP) ,36.28509719222462,40 x 40 x 160,GB/T 17671-1999,102.4
F10S10,673.8660907127429,OPC 52.5,52.5,155.50755939524836,103.67170626349892,0.0,0.0,0.0,0.0,0.0,0.0,103.67170626349892,0.0,0.0,0.0,0.0,0.0,1140.388768898488,Locally available sand,0.63,Straight Steel Fibers ,156.0,13.0,0.2,186.60907127429803, polycarboxylate based superpasticizer (SP) ,36.28509719222462,40 x 40 x 160,GB/T 17671-1999,100.5
F15S15,570.194384449244,OPC 52.5,52.5,155.50755939524836,155.50755939524836,0.0,0.0,0.0,0.0,0.0,0.0,155.50755939524836,0.0,0.0,0.0,0.0,0.0,1140.388768898488,Locally available sand,0.63,Straight Steel Fibers ,156.0,13.0,0.2,186.60907127429803, polycarboxylate based superpasticizer (SP) ,36.28509719222462,40 x 40 x 160,GB/T 17671-1999,108.1
F20S20,466.52267818574506,OPC 52.5,52.5,155.50755939524836,207.34341252699784,0.0,0.0,0.0,0.0,0.0,0.0,207.34341252699784,0.0,0.0,0.0,0.0,0.0,1140.388768898488,Locally available sand,0.63,Straight Steel Fibers ,156.0,13.0,0.2,186.60907127429803, polycarboxylate based superpasticizer (SP) ,36.28509719222462,40 x 40 x 160,GB/T 17671-1999,92.8
F25S25,362.8509719222462,OPC 52.5,52.5,155.50755939524836,259.1792656587473,0.0,0.0,0.0,0.0,0.0,0.0,259.1792656587473,0.0,0.0,0.0,0.0,0.0,1140.388768898488,Locally available sand,0.63,Straight Steel Fibers ,156.0,13.0,0.2,186.60907127429803, polycarboxylate based superpasticizer (SP) ,36.28509719222462,40 x 40 x 160,GB/T 17671-1999,86.5
SF15,881.2095032397407,OPC 52.5,52.5,155.50755939524836,0.0,0.0,0.0,0.0,0.0,0.0,0.0,0.0,0.0,0.0,0.0,0.0,0.0,1140.388768898488,Locally available sand,0.63,Steel Fiber ,156.0,13.0,0.2,186.60907127429803, polycarboxylate based superpasticizer (SP) ,36.28509719222462,40 x 40 x 160,GB/T 17671-1999,201.4
F12S18 ,570.194384449244,OPC 52.5,52.5,155.50755939524836,124.40604751619868,0.0,0.0,0.0,0.0,0.0,0.0,186.60907127429803,0.0,0.0,0.0,0.0,0.0,1140.388768898488,Locally available sand,0.63,Steel Fiber ,156.0,13.0,0.2,186.60907127429803, polycarboxylate based superpasticizer (SP) ,36.28509719222462,40 x 40 x 160,GB/T 17671-1999,188.3
NC0,600.0,"Portland cement (PC)
52.5R",52.5,150.0,0.0,180.0,0.0,0.0,0.0,0.0,750.0,0.0,0.0,0.0,0.0,0.0,0.0,500.0,Silica Sand ,0.181,PE ,20.0,18.0,0.024,240.0,"high range
water reducer admixture (HRWRA)",15.0,50 x 50 x 50 ,ASTM C1856/C1856M-17.,129.0
NC1,600.0,"Portland cement (PC)
52.5R",52.5,150.0,0.0,180.0,0.0,0.0,0.0,0.0,750.0,0.0,6.0,0.0,0.0,0.0,0.0,500.0,Silica Sand ,0.181,PE ,20.0,18.0,0.024,240.0,"high range
water reducer admixture (HRWRA)",15.0,50 x 50 x 50 ,ASTM C1856/C1856M-17.,132.0
NC2,600.0,"Portland cement (PC)
52.5R",52.5,150.0,0.0,180.0,0.0,0.0,0.0,0.0,750.0,0.0,12.0,0.0,0.0,0.0,0.0,500.0,Silica Sand ,0.181,PE ,20.0,18.0,0.024,240.0,"high range
water reducer admixture (HRWRA)",15.0,50 x 50 x 50 ,ASTM C1856/C1856M-17.,138.0
NC3,600.0,"Portland cement (PC)
52.5R",52.5,150.0,0.0,180.0,0.0,0.0,0.0,0.0,750.0,0.0,18.0,0.0,0.0,0.0,0.0,500.0,Silica Sand ,0.181,PE ,20.0,18.0,0.024,240.0,"high range
water reducer admixture (HRWRA)",15.0,50 x 50 x 50 ,ASTM C1856/C1856M-17.,139.0
NC4,600.0,"Portland cement (PC)
52.5R",52.5,150.0,0.0,180.0,0.0,0.0,0.0,0.0,750.0,0.0,24.0,0.0,0.0,0.0,0.0,500.0,Silica Sand ,0.181,PE ,20.0,18.0,0.024,240.0,"high range
water reducer admixture (HRWRA)",15.0,50 x 50 x 50 ,ASTM C1856/C1856M-17.,132.0
NC,923.076923076923,"Ordinary portland cement (OPC, P.O 42.5)",42.5,184.6153846153846,92.3076923076923,0.0,129.23076923076923,0.0,0.0,0.0,0.0,55.38461538461538,0.0,0.0,0.0,0.0,0.0,1015.3846153846154,Quartz sand,0.9,Straight Steel Fibers ,156.0,13.0,0.2,138.46153846153845,A polycarboxylate high-range superplasticizer,27.69230769230769,40 × 40 × 160,ASTM C109/C109M-02 and ASTM C78/C78M-10e1,145.1
NC-0.01,923.076923076923,"Ordinary portland cement (OPC, P.O 42.5)",42.5,184.6153846153846,92.3076923076923,0.0,129.23076923076923,0.0,0.0,0.0,0.0,55.38461538461538,9.23076923076923,0.0,0.0,0.0,0.0,1015.3846153846154,Quartz sand,0.9,Straight Steel Fibers ,156.0,13.0,0.2,138.46153846153845,A polycarboxylate high-range superplasticizer,27.69230769230769,40 x 40 x 160 ,ASTM C109/C109M-02 and ASTM C78/C78M-10e1,145.1
NC-0.02,923.076923076923,"Ordinary portland cement (OPC, P.O 42.5)",42.5,184.6153846153846,92.3076923076923,0.0,129.23076923076923,0.0,0.0,0.0,0.0,55.38461538461538,18.46153846153846,0.0,0.0,0.0,0.0,1015.3846153846154,Quartz sand,0.9,Straight Steel Fibers ,156.0,13.0,0.2,138.46153846153845,A polycarboxylate high-range superplasticizer,27.69230769230769,40 x 40 x 160 ,ASTM C109/C109M-02 and ASTM C78/C78M-10e1,145.1
NC-0.03,923.076923076923,"Ordinary portland cement (OPC, P.O 42.5)",42.5,184.6153846153846,92.3076923076923,0.0,129.23076923076923,0.0,0.0,0.0,0.0,55.38461538461538,27.69230769230769,0.0,0.0,0.0,0.0,1015.3846153846154,Quartz sand,0.9,Straight Steel Fibers ,156.0,13.0,0.2,138.46153846153845,A polycarboxylate high-range superplasticizer,27.69230769230769,40 x 40 x 160 ,ASTM C109/C109M-02 and ASTM C78/C78M-10e1,145.1
NC-0.18,923.076923076923,"Ordinary portland cement (OPC, P.O 42.5)",42.5,184.6153846153846,92.3076923076923,0.0,129.23076923076923,0.0,0.0,0.0,0.0,55.38461538461538,0.0,0.0,0.0,0.0,0.0,1015.3846153846154,Quartz sand,0.9,Straight Steel Fibers ,156.0,13.0,0.2,166.15384615384613,A polycarboxylate high-range superplasticizer,27.69230769230769,40 × 40 × 160,ASTM C109/C109M-02 and ASTM C78/C78M-10e1,145.1
NC-0.01-0.18,923.076923076923,"Ordinary portland cement (OPC, P.O 42.5)",42.5,184.6153846153846,92.3076923076923,0.0,129.23076923076923,0.0,0.0,0.0,0.0,55.38461538461538,9.23076923076923,0.0,0.0,0.0,0.0,1015.3846153846154,Quartz sand,0.9,Straight Steel Fibers ,156.0,13.0,0.2,166.15384615384613,A polycarboxylate high-range superplasticizer,27.69230769230769,40 x 40 x 160 ,ASTM C109/C109M-02 and ASTM C78/C78M-10e1,145.1
NC-0.02-0.18,923.076923076923,"Ordinary portland cement (OPC, P.O 42.5)",42.5,184.6153846153846,92.3076923076923,0.0,129.23076923076923,0.0,0.0,0.0,0.0,55.38461538461538,18.46153846153846,0.0,0.0,0.0,0.0,1015.3846153846154,Quartz sand,0.9,Straight Steel Fibers ,156.0,13.0,0.2,166.15384615384613,A polycarboxylate high-range superplasticizer,27.69230769230769,40 x 40 x 160 ,ASTM C109/C109M-02 and ASTM C78/C78M-10e1,145.1
NC-0.03-0.19,923.076923076923,"Ordinary portland cement (OPC, P.O 42.5)",42.5,184.6153846153846,92.3076923076923,0.0,129.23076923076923,0.0,0.0,0.0,0.0,55.38461538461538,27.69230769230769,0.0,0.0,0.0,0.0,1015.3846153846154,Quartz sand,0.9,Straight Steel Fibers ,156.0,13.0,0.2,166.15384615384613,A polycarboxylate high-range superplasticizer,27.69230769230769,40 x 40 x 160 ,ASTM C109/C109M-02 and ASTM C78/C78M-10e1,145.1
NC,923.076923076923,"Ordinary portland cement (OPC, P.O 42.5)",42.5,184.6153846153846,92.3076923076923,0.0,129.23076923076923,0.0,0.0,0.0,0.0,55.38461538461538,0.0,0.0,0.0,0.0,0.0,1015.3846153846154,Quartz sand,0.9,Straight Steel Fibers ,156.0,13.0,0.2,138.46153846153845,A polycarboxylate high-range superplasticizer,27.69230769230769,40 × 40 × 160,ASTM C109/C109M-02 and ASTM C78/C78M-10e1,145.1
NC-0.01,923.076923076923,"Ordinary portland cement (OPC, P.O 42.5)",42.5,184.6153846153846,92.3076923076923,0.0,129.23076923076923,0.0,0.0,0.0,0.0,55.38461538461538,9.23076923076923,0.0,0.0,0.0,0.0,1015.3846153846154,Quartz sand,0.9,Straight Steel Fibers ,156.0,13.0,0.2,138.46153846153845,A polycarboxylate high-range superplasticizer,27.69230769230769,40 x 40 x 160 ,ASTM C109/C109M-02 and ASTM C78/C78M-10e1,145.1
NC-0.02,923.076923076923,"Ordinary portland cement (OPC, P.O 42.5)",42.5,184.6153846153846,92.3076923076923,0.0,129.23076923076923,0.0,0.0,0.0,0.0,55.38461538461538,18.46153846153846,0.0,0.0,0.0,0.0,1015.3846153846154,Quartz sand,0.9,Straight Steel Fibers ,156.0,13.0,0.2,138.46153846153845,A polycarboxylate high-range superplasticizer,27.69230769230769,40 x 40 x 160 ,ASTM C109/C109M-02 and ASTM C78/C78M-10e1,145.1
NC-0.03,923.076923076923,"Ordinary portland cement (OPC, P.O 42.5)",42.5,184.6153846153846,92.3076923076923,0.0,129.23076923076923,0.0,0.0,0.0,0.0,55.38461538461538,27.69230769230769,0.0,0.0,0.0,0.0,1015.3846153846154,Quartz sand,0.9,Straight Steel Fibers ,156.0,13.0,0.2,138.46153846153845,A polycarboxylate high-range superplasticizer,27.69230769230769,40 x 40 x 160 ,ASTM C109/C109M-02 and ASTM C78/C78M-10e1,145.1
NC-0.18,923.076923076923,"Ordinary portland cement (OPC, P.O 42.5)",42.5,184.6153846153846,92.3076923076923,0.0,129.23076923076923,0.0,0.0,0.0,0.0,55.38461538461538,0.0,0.0,0.0,0.0,0.0,1015.3846153846154,Quartz sand,0.9,Straight Steel Fibers ,156.0,13.0,0.2,166.15384615384613,A polycarboxylate high-range superplasticizer,27.69230769230769,40 × 40 × 160,ASTM C109/C109M-02 and ASTM C78/C78M-10e1,145.1
NC-0.01-0.18,923.076923076923,"Ordinary portland cement (OPC, P.O 42.5)",42.5,184.6153846153846,92.3076923076923,0.0,129.23076923076923,0.0,0.0,0.0,0.0,55.38461538461538,9.23076923076923,0.0,0.0,0.0,0.0,1015.3846153846154,Quartz sand,0.9,Straight Steel Fibers ,156.0,13.0,0.2,166.15384615384613,A polycarboxylate high-range superplasticizer,27.69230769230769,40 x 40 x 160 ,ASTM C109/C109M-02 and ASTM C78/C78M-10e1,145.1
NC-0.02-0.18,923.076923076923,"Ordinary portland cement (OPC, P.O 42.5)",42.5,184.6153846153846,92.3076923076923,0.0,129.23076923076923,0.0,0.0,0.0,0.0,55.38461538461538,18.46153846153846,0.0,0.0,0.0,0.0,1015.3846153846154,Quartz sand,0.9,Straight Steel Fibers ,156.0,13.0,0.2,166.15384615384613,A polycarboxylate high-range superplasticizer,27.69230769230769,40 x 40 x 160 ,ASTM C109/C109M-02 and ASTM C78/C78M-10e1,145.1
NC-0.03-0.19,923.076923076923,"Ordinary portland cement (OPC, P.O 42.5)",42.5,184.6153846153846,92.3076923076923,0.0,129.23076923076923,0.0,0.0,0.0,0.0,55.38461538461538,27.69230769230769,0.0,0.0,0.0,0.0,1015.3846153846154,Quartz sand,0.9,Straight Steel Fibers ,156.0,13.0,0.2,166.15384615384613,A polycarboxylate high-range superplasticizer,27.69230769230769,40 x 40 x 160 ,ASTM C109/C109M-02 and ASTM C78/C78M-10e1,145.1
UHP ECC,800.0,Ordinary Portland cement (OPC) 52.5R ,52.5,150.0,0.0,0.0,0.0,0.0,0.0,0.0,450.0,0.0,0.0,0.0,0.0,0.0,0.0,800.0,Silica Sand,0.18,PE Fibers ,19.0,18.0,0.02,230.0,High range water reducing Admixtures,25.0,70.7 x 70.7 x 70.7 ,ASTM C109,121.69
UHP ECC,800.0,Ordinary Portland cement (OPC) 52.5R ,52.5,150.0,0.0,0.0,0.0,0.0,0.0,0.0,450.0,0.0,0.0,0.0,0.0,0.0,0.0,800.0,Silica Sand,0.18,PE Fibers ,19.0,18.0,0.02,230.0,High range water reducing Admixtures,25.0,100 x 100 x 100 ,ASTM C109,112.69
 UHP-ECC-REFERENCE,800.0,"ordinary Portland
cement (OPC) 52.5R",52.5,150.0,0.0,0.0,0.0,0.0,0.0,0.0,750.0,0.0,0.0,0.0,0.0,0.0,0.0,500.0,Silica Sand,0.2,PE Fibre,19.4,18.0,0.024,260.0,A polycarboxylate-based high range water reducer (HRWR),25.0,50 x 50 x 50 ,ASTM C109,97.0
UHP-ECC-RFP-12.5%,700.0,"ordinary Portland
cement (OPC) 52.5R",52.5,150.0,0.0,0.0,0.0,0.0,0.0,0.0,750.0,0.0,0.0,0.0,0.0,0.0,85.0,500.0,Silica Sand,0.2,PE Fibre,19.4,18.0,0.024,258.0,A polycarboxylate-based high range water reducer (HRWR),25.0,50 x 50 x 50 ,ASTM C109,98.0
UHP-ECC-RFP-25%,600.0,"ordinary Portland
cement (OPC) 52.5R",52.5,150.0,0.0,0.0,0.0,0.0,0.0,0.0,750.0,0.0,0.0,0.0,0.0,0.0,170.0,500.0,Silica Sand,0.2,PE Fibre,19.4,18.0,0.024,256.0,A polycarboxylate-based high range water reducer (HRWR),25.0,50 x 50 x 50 ,ASTM C109,102.54
UHP-ECC-RFP-50%,400.0,"ordinary Portland
cement (OPC) 52.5R",52.5,150.0,0.0,0.0,0.0,0.0,0.0,0.0,750.0,0.0,0.0,0.0,0.0,0.0,340.0,500.0,Silica Sand,0.2,PE Fibre,19.4,18.0,0.024,251.0,A polycarboxylate-based high range water reducer (HRWR),25.0,50 x 50 x 50 ,ASTM C109,87.0
SQ,692.0,"ordinary 
Portland cement type 1(52.5 R)",52.5,166.1,0.0,0.0,200.1,0.0,0.0,0.0,0.0,0.0,0.0,0.0,0.0,0.0,0.0,899.6,Silica Sand,0.6,Steel Fiber ,194.0,60.0,0.15,190.5,polycarboxylate ether based superplasticizers,36.0,40 x 40 x 40 ,ASTM C109,148.0
GQ,692.0,"ordinary 
Portland cement type 1(52.5 R)",52.5,0.0,0.0,0.0,200.1,0.0,0.0,0.0,206.7,0.0,0.0,0.0,0.0,0.0,0.0,899.6,Silica Sand,0.6,Steel Fiber ,194.0,60.0,0.15,190.5,polycarboxylate ether based superplasticizers,36.0,40 x 40 x 40 ,ASTM C109,136.0
GSQ,692.0,"ordinary 
Portland cement type 1(52.5 R)",52.5,99.7,0.0,0.0,200.1,0.0,0.0,0.0,82.7,0.0,0.0,0.0,0.0,0.0,0.0,899.6,Silica Sand,0.6,Steel Fiber ,194.0,60.0,0.15,190.5,polycarboxylate ether based superplasticizers,36.0,40 x 40 x 40 ,ASTM C109,147.0
FQ,692.0,"ordinary 
Portland cement type 1(52.5 R)",52.5,0.0,196.0,0.0,200.1,0.0,0.0,0.0,0.0,0.0,0.0,0.0,0.0,0.0,0.0,899.6,Silica Sand,0.6,Steel Fiber ,194.0,60.0,0.15,190.5,polycarboxylate ether based superplasticizers,36.0,40 x 40 x 40 ,ASTM C109,151.0
FSQ,692.0,"ordinary 
Portland cement type 1(52.5 R)",52.5,99.7,78.4,0.0,200.1,0.0,0.0,0.0,0.0,0.0,0.0,0.0,0.0,0.0,0.0,899.6,Silica Sand,0.6,Steel Fiber ,194.0,60.0,0.15,190.5,polycarboxylate ether based superplasticizers,36.0,40 x 40 x 40 ,ASTM C109,134.0
SQ,692.0,"ordinary 
Portland cement type 1(52.5 R)",52.5,166.1,0.0,0.0,200.1,0.0,0.0,0.0,0.0,0.0,0.0,0.0,0.0,0.0,0.0,899.6,Silica Sand,0.6,Steel Fiber ,194.0,60.0,0.15,190.5,polycarboxylate ether based superplasticizers,36.0,40 x 40 x 40 ,ASTM C109,181.0
GQ,692.0,"ordinary 
Portland cement type 1(52.5 R)",52.5,0.0,0.0,0.0,200.1,0.0,0.0,0.0,206.7,0.0,0.0,0.0,0.0,0.0,0.0,899.6,Silica Sand,0.6,Steel Fiber ,194.0,60.0,0.15,190.5,polycarboxylate ether based superplasticizers,36.0,40 x 40 x 40 ,ASTM C109,152.0
GSQ,692.0,"ordinary 
Portland cement type 1(52.5 R)",52.5,99.7,0.0,0.0,200.1,0.0,0.0,0.0,82.7,0.0,0.0,0.0,0.0,0.0,0.0,899.6,Silica Sand,0.6,Steel Fiber ,194.0,60.0,0.15,190.5,polycarboxylate ether based superplasticizers,36.0,40 x 40 x 40 ,ASTM C109,162.0
FQ,692.0,"ordinary 
Portland cement type 1(52.5 R)",52.5,0.0,196.0,0.0,200.1,0.0,0.0,0.0,0.0,0.0,0.0,0.0,0.0,0.0,0.0,899.6,Silica Sand,0.6,Steel Fiber ,194.0,60.0,0.15,190.5,polycarboxylate ether based superplasticizers,36.0,40 x 40 x 40 ,ASTM C109,173.0
FSQ,692.0,"ordinary 
Portland cement type 1(52.5 R)",52.5,99.7,78.4,0.0,200.1,0.0,0.0,0.0,0.0,0.0,0.0,0.0,0.0,0.0,0.0,899.6,Silica Sand,0.6,Steel Fiber ,194.0,60.0,0.15,190.5,polycarboxylate ether based superplasticizers,36.0,40 x 40 x 40 ,ASTM C109,155.0
UHPC-T0,480.0,Portland cement (P·II 52.5R),52.5,96.0,384.0,0.0,0.0,0.0,0.0,0.0,0.0,0.0,0.0,0.0,0.0,0.0,0.0,1152.0,Natural River sand,2.36,Steel Fiber ,156.0,13.0,0.2,153.6,polycarboxylic superplasticiser,33.6,40 x 40 x 160 , GB/T17671-1999,122.0
UHPC-T0.5,480.0,Portland cement (P·II 52.5R),52.5,96.0,384.0,0.0,0.0,0.0,0.0,0.0,0.0,0.0,0.0,0.0,4.8,0.0,0.0,1152.0,Natural River sand,2.36,Steel Fiber ,156.0,13.0,0.2,153.6,polycarboxylic superplasticiser,33.6,40 x 40 x 160 , GB/T17671-1999,145.1
UHPC-T1,480.0,Portland cement (P·II 52.5R),52.5,96.0,384.0,0.0,0.0,0.0,0.0,0.0,0.0,0.0,0.0,0.0,9.6,0.0,0.0,1152.0,Natural River sand,2.36,Steel Fiber ,156.0,13.0,0.2,153.6,polycarboxylic superplasticiser,33.6,40 x 40 x 160 , GB/T17671-1999,128.0
UHPC-T2,480.0,Portland cement (P·II 52.5R),52.5,96.0,384.0,0.0,0.0,0.0,0.0,0.0,0.0,0.0,0.0,0.0,19.2,0.0,0.0,1152.0,Natural River sand,2.36,Steel Fiber ,156.0,13.0,0.2,153.6,polycarboxylic superplasticiser,33.6,40 x 40 x 160 , GB/T17671-1999,145.1
UHPC-T3,480.0,Portland cement (P·II 52.5R),52.5,96.0,384.0,0.0,0.0,0.0,0.0,0.0,0.0,0.0,0.0,0.0,28.8,0.0,0.0,1152.0,Natural River sand,2.36,Steel Fiber ,156.0,13.0,0.2,153.6,polycarboxylic superplasticiser,33.6,40 x 40 x 160 , GB/T17671-1999,145.1
UHPC-T5,480.0,Portland cement (P·II 52.5R),52.5,96.0,384.0,0.0,0.0,0.0,0.0,0.0,0.0,0.0,0.0,0.0,48.0,0.0,0.0,1152.0,Natural River sand,2.36,Steel Fiber ,156.0,13.0,0.2,153.6,polycarboxylic superplasticiser,33.6,40 x 40 x 160 , GB/T17671-1999,145.1
0,920.0,OPC,52.5,276.0,0.0,0.0,0.0,0.0,0.0,0.0,0.0,0.0,0.0,0.0,0.0,0.0,0.0,1012.0,Quartz sand,1.25,Straight Steel Fibers ,156.0,13.0,0.2,239.2,polycarboxylate-based superplasticizer (SP),19.14,Cylinder 50 x 100,ASTM C109,125.0
R-1,920.0,OPC,52.5,230.0,0.0,0.0,0.0,0.0,46.0,0.0,0.0,0.0,0.0,0.0,0.0,0.0,0.0,1012.0,Quartz sand,1.25,Straight Steel Fibers ,156.0,13.0,0.2,239.2,polycarboxylate-based superplasticizer (SP),19.14,Cylinder 50 x 100,ASTM C109,130.0
R-2,920.0,OPC,52.5,184.0,0.0,0.0,0.0,0.0,92.0,0.0,0.0,0.0,0.0,0.0,0.0,0.0,0.0,1012.0,Quartz sand,1.25,Straight Steel Fibers ,156.0,13.0,0.2,239.2,polycarboxylate-based superplasticizer (SP),19.14,Cylinder 50 x 100,ASTM C109,124.0
R-3,920.0,OPC,52.5,138.0,0.0,0.0,0.0,0.0,138.0,0.0,0.0,0.0,0.0,0.0,0.0,0.0,0.0,1012.0,Quartz sand,1.25,Straight Steel Fibers ,156.0,13.0,0.2,239.2,polycarboxylate-based superplasticizer (SP),19.14,Cylinder 50 x 100,ASTM C109,134.0
R-4,920.0,OPC,52.5,92.0,0.0,0.0,0.0,0.0,184.0,0.0,0.0,0.0,0.0,0.0,0.0,0.0,0.0,1012.0,Quartz sand,1.25,Straight Steel Fibers ,156.0,13.0,0.2,239.2,polycarboxylate-based superplasticizer (SP),19.14,Cylinder 50 x 100,ASTM C109,136.6
R-5,920.0,OPC,52.5,46.0,0.0,0.0,0.0,0.0,230.0,0.0,0.0,0.0,0.0,0.0,0.0,0.0,0.0,1012.0,Quartz sand,1.25,Straight Steel Fibers ,156.0,13.0,0.2,239.2,polycarboxylate-based superplasticizer (SP),19.14,Cylinder 50 x 100,ASTM C109,132.0
R-6,920.0,OPC,52.5,0.0,0.0,0.0,0.0,0.0,276.0,0.0,0.0,0.0,0.0,0.0,0.0,0.0,0.0,1012.0,Quartz sand,1.25,Straight Steel Fibers ,156.0,13.0,0.2,239.2,polycarboxylate-based superplasticizer (SP),19.14,Cylinder 50 x 100,ASTM C109,145.1
2,960.0,Ordinary Portland cement with strength grade of 42.5,42.5,288.0,0.0,0.0,0.0,0.0,0.0,0.0,0.0,0.0,0.0,0.0,0.0,0.0,0.0,960.0,quartz sand,0.6,Straight Steel Fibers ,156.0,13.0,0.2,224.64,polycarboxylate-based superplasticizer (SP,17.471999999999998,40 x 40 x 160 ,GB/T 17671-1999,160.0
2,960.0,Ordinary Portland cement with strength grade of 42.5,42.5,288.0,0.0,0.0,0.0,0.0,0.0,0.0,0.0,0.0,0.0,0.0,0.0,0.0,0.0,960.0,quartz sand,0.6,Straight Steel Fibers ,156.0,13.0,0.2,224.64,polycarboxylate-based superplasticizer (SP,19.968000000000004,40 x 40 x 160 ,GB/T 17671-1999,141.0
2,960.0,Ordinary Portland cement with strength grade of 42.5,42.5,288.0,0.0,0.0,0.0,0.0,0.0,0.0,0.0,0.0,0.0,0.0,0.0,0.0,0.0,960.0,quartz sand,0.6,Straight Steel Fibers ,156.0,13.0,0.2,224.64,polycarboxylate-based superplasticizer (SP,22.464000000000002,40 x 40 x 160 ,GB/T 17671-1999,131.0
2,960.0,Ordinary Portland cement with strength grade of 42.5,42.5,288.0,0.0,0.0,0.0,0.0,0.0,0.0,0.0,0.0,0.0,0.0,0.0,0.0,0.0,960.0,quartz sand,0.6,Straight Steel Fibers ,156.0,13.0,0.2,224.64,polycarboxylate-based superplasticizer (SP,24.96,40 x 40 x 160 ,GB/T 17671-1999,128.0
2,960.0,Ordinary Portland cement with strength grade of 42.5,42.5,288.0,0.0,0.0,0.0,0.0,0.0,0.0,0.0,0.0,0.0,0.0,0.0,0.0,0.0,960.0,quartz sand,0.6,Straight Steel Fibers ,156.0,13.0,0.2,249.60000000000002,polycarboxylate-based superplasticizer (SP,14.975999999999999,40 x 40 x 160 ,GB/T 17671-1999,147.0
2,960.0,Ordinary Portland cement with strength grade of 42.5,42.5,288.0,0.0,0.0,0.0,0.0,0.0,0.0,0.0,0.0,0.0,0.0,0.0,0.0,0.0,960.0,quartz sand,0.6,Straight Steel Fibers ,156.0,13.0,0.2,249.60000000000002,polycarboxylate-based superplasticizer (SP,17.471999999999998,40 x 40 x 160 ,GB/T 17671-1999,155.0
2,960.0,Ordinary Portland cement with strength grade of 42.5,42.5,288.0,0.0,0.0,0.0,0.0,0.0,0.0,0.0,0.0,0.0,0.0,0.0,0.0,0.0,960.0,quartz sand,0.6,Straight Steel Fibers ,156.0,13.0,0.2,249.60000000000002,polycarboxylate-based superplasticizer (SP,19.968000000000004,40 x 40 x 160 ,GB/T 17671-1999,134.0
2,960.0,Ordinary Portland cement with strength grade of 42.5,42.5,288.0,0.0,0.0,0.0,0.0,0.0,0.0,0.0,0.0,0.0,0.0,0.0,0.0,0.0,960.0,quartz sand,0.6,Straight Steel Fibers ,156.0,13.0,0.2,249.60000000000002,polycarboxylate-based superplasticizer (SP,22.464000000000002,40 x 40 x 160 ,GB/T 17671-1999,123.0
2,960.0,Ordinary Portland cement with strength grade of 42.5,42.5,288.0,0.0,0.0,0.0,0.0,0.0,0.0,0.0,0.0,0.0,0.0,0.0,0.0,0.0,960.0,quartz sand,0.6,Straight Steel Fibers ,156.0,13.0,0.2,274.56,polycarboxylate-based superplasticizer (SP,12.48,40 x 40 x 160 ,GB/T 17671-1999,129.0
2,960.0,Ordinary Portland cement with strength grade of 42.5,42.5,288.0,0.0,0.0,0.0,0.0,0.0,0.0,0.0,0.0,0.0,0.0,0.0,0.0,0.0,960.0,quartz sand,0.6,Straight Steel Fibers ,156.0,13.0,0.2,274.56,polycarboxylate-based superplasticizer (SP,14.975999999999999,40 x 40 x 160 ,GB/T 17671-1999,128.0
2,960.0,Ordinary Portland cement with strength grade of 42.5,42.5,288.0,0.0,0.0,0.0,0.0,0.0,0.0,0.0,0.0,0.0,0.0,0.0,0.0,0.0,960.0,quartz sand,0.6,Straight Steel Fibers ,156.0,13.0,0.2,274.56,polycarboxylate-based superplasticizer (SP,17.471999999999998,40 x 40 x 160 ,GB/T 17671-1999,130.0
2,960.0,Ordinary Portland cement with strength grade of 42.5,42.5,288.0,0.0,0.0,0.0,0.0,0.0,0.0,0.0,0.0,0.0,0.0,0.0,0.0,0.0,960.0,quartz sand,0.6,Straight Steel Fibers ,156.0,13.0,0.2,274.56,polycarboxylate-based superplasticizer (SP,19.968000000000004,40 x 40 x 160 ,GB/T 17671-1999,144.0
2,960.0,Ordinary Portland cement with strength grade of 42.5,42.5,288.0,0.0,0.0,0.0,0.0,0.0,0.0,0.0,0.0,0.0,0.0,0.0,0.0,0.0,960.0,quartz sand,0.6,Straight Steel Fibers ,156.0,13.0,0.2,299.52,polycarboxylate-based superplasticizer (SP,9.984000000000002,40 x 40 x 160 ,GB/T 17671-1999,119.0
2,960.0,Ordinary Portland cement with strength grade of 42.5,42.5,288.0,0.0,0.0,0.0,0.0,0.0,0.0,0.0,0.0,0.0,0.0,0.0,0.0,0.0,960.0,quartz sand,0.6,Straight Steel Fibers ,156.0,13.0,0.2,299.52,polycarboxylate-based superplasticizer (SP,12.48,40 x 40 x 160 ,GB/T 17671-1999,112.0
