Repository: manvithadobbala-gif/AI-Assisted-UHPC-Mix-Design-System

## 🌟 Project Overview

This project combines Artificial Intelligence and Civil Engineering to automate the design of Ultra High Performance Concrete (UHPC) mixes.

Instead of relying solely on traditional trial-and-error methods, the system predicts compressive strength using Machine Learning and generates optimized mix designs using Particle Swarm Optimization (PSO).

The application also evaluates:

- 💪 Predicted Compressive Strength
- ⚙️ Engineering Feasibility
- 💰 Estimated Cost
- 🌱 CO₂ Emissions
- 🏆 AI-Based Mix Recommendations

---

File: data/Engineering_Knowledge_Base.csv (part 9 of 16)
Mix_ID,Cement Amount  (kg/m³),Cement type,Cement Grade (Mpa),Silica Fume (kg/m³),Flayash Amount   (kg/m³),Limestone Powder  (kg/m3),Quartzpowder (kg/m3),Glass powder (kg/m3),Rice husk ash (kg/m3),Metakaolin (kg/m³),GGBFS  (kg/m³),Slag Amount   (kg/m³),Nano-CaCO3 (kg/m3),Nano-Al2O3 (kg/m3),Nano-TiO2 (kg/m3),Nano Silica (kg/m3),Filler (kg/m³),Fine Aggregate (kg/m³),Sand Type,Max Size (mm),Type of Fiber,Amount / Quantity of Fiber,Length (mm),Diameter (mm),Water (kg/m³),Type of Superplasticizer,Superplasticizer (kg/m³),Specimen,Testing Standard,28-Day,Water_Binder_Ratio,Binder
SF(W-50%),800.0,Ordinary Portland cement (OPC)-type I,52.5,100.0,0.0,0.0,200.0,0.0,100.0,0.0,0.0,0.0,0.0,0.0,0.0,0.0,0.0,880.0,Silica Sand,0.6,Straight Steel Fibers ,156.0,13.0,0.2,200.0,Polycarboxylate ether type superplastisizer,9.6,50 x 50 x 50 ,ASTM C109,145.0,0.2222222222222222,900.0
QP(W-50%),800.0,Ordinary Portland cement (OPC)-type I,52.5,200.0,0.0,0.0,100.0,0.0,100.0,0.0,0.0,0.0,0.0,0.0,0.0,0.0,0.0,880.0,Silica Sand,0.6,Straight Steel Fibers ,156.0,13.0,0.2,200.0,Polycarboxylate ether type superplastisizer,9.6,50 x 50 x 50 ,ASTM C109,145.0,0.2,1000.0
QP(W-100%),800.0,Ordinary Portland cement (OPC)-type I,52.5,200.0,0.0,0.0,0.0,0.0,200.0,0.0,0.0,0.0,0.0,0.0,0.0,0.0,0.0,880.0,Silica Sand,0.6,Straight Steel Fibers ,156.0,13.0,0.2,200.0,Polycarboxylate ether type superplastisizer,14.4,50 x 50 x 50 ,ASTM C109,159.0,0.2,1000.0
SF(B-50%),800.0,Ordinary Portland cement (OPC)-type I,52.5,100.0,0.0,0.0,200.0,0.0,100.0,0.0,0.0,0.0,0.0,0.0,0.0,0.0,0.0,880.0,Silica Sand,0.6,Straight Steel Fibers ,156.0,13.0,0.2,200.0,Polycarboxylate ether type superplastisizer,9.6,50 x 50 x 50 ,ASTM C109,112.0,0.2222222222222222,900.0
QP(B-50%),800.0,Ordinary Portland cement (OPC)-type I,52.5,200.0,0.0,0.0,100.0,0.0,100.0,0.0,0.0,0.0,0.0,0.0,0.0,0.0,0.0,880.0,Silica Sand,0.6,Straight Steel Fibers ,156.0,13.0,0.2,200.0,Polycarboxylate ether type superplastisizer,9.6,50 x 50 x 50 ,ASTM C109,108.0,0.2,1000.0
Ref_0.215,888.0, OPC (1),52.5,222.0,0.0,0.0,0.0,0.0,0.0,0.0,0.0,0.0,0.0,0.0,0.0,0.0,310.8,976.8,Silica Sand,0.6,Steel fiber,156.0,13.0,0.2,190.92,"superplasticizer
(polycarboxylate type",35.52,50 x 50 x 50 ,ASTM C109/C109M-16a,165.0,0.172,1110.0
Ref_0.255,888.0, OPC (1),52.5,222.0,0.0,0.0,0.0,0.0,0.0,0.0,0.0,0.0,0.0,0.0,0.0,0.0,310.8,976.8,Silica Sand,0.6,Steel fiber,156.0,13.0,0.2,226.44,"superplasticizer
(polycarboxylate type",35.52,50 x 50 x 50 ,ASTM C109/C109M-16a,158.0,0.204,1110.0
AA_0.255,888.0, OPC (1),52.5,222.0,0.0,0.0,0.0,0.0,0.0,0.0,0.0,0.0,0.0,0.0,0.0,0.0,310.8,976.8,Silica Sand,0.6,Steel fiber,156.0,13.0,0.2,226.44,"superplasticizer
(polycarboxylate type",35.52,50 x 50 x 50 ,ASTM C109/C109M-16a,165.0,0.204,1110.0
AM_0.275,888.0, OPC (1),52.5,222.0,0.0,0.0,0.0,0.0,0.0,0.0,0.0,0.0,0.0,0.0,0.0,0.0,310.8,976.8,Silica Sand,0.6,Steel fiber,156.0,13.0,0.2,244.2,"superplasticizer
(polycarboxylate type",35.52,50 x 50 x 50 ,ASTM C109/C109M-16a,168.0,0.22,1110.0
Ref_0.215,888.0, OPC (1),52.5,222.0,0.0,0.0,0.0,0.0,0.0,0.0,0.0,0.0,0.0,0.0,0.0,0.0,310.8,976.8,Silica Sand,0.6,Steel fiber,156.0,13.0,0.2,190.92,"superplasticizer
(polycarboxylate type",35.52,50 x 50 x 50 ,ASTM C109/C109M-16a,163.0,0.172,1110.0
Ref_0.255,888.0, OPC (1),52.5,222.0,0.0,0.0,0.0,0.0,0.0,0.0,0.0,0.0,0.0,0.0,0.0,0.0,310.8,976.8,Silica Sand,0.6,Steel fiber,156.0,13.0,0.2,226.44,"superplasticizer
(polycarboxylate type",35.52,50 x 50 x 50 ,ASTM C109/C109M-16a,155.0,0.204,1110.0
AA_0.255,888.0, OPC (1),52.5,222.0,0.0,0.0,0.0,0.0,0.0,0.0,0.0,0.0,0.0,0.0,0.0,0.0,310.8,976.8,Silica Sand,0.6,Steel fiber,156.0,13.0,0.2,226.44,"superplasticizer
(polycarboxylate type",35.52,50 x 50 x 50 ,ASTM C109/C109M-16a,140.0,0.204,1110.0
AM_0.275,888.0, OPC (1),52.5,222.0,0.0,0.0,0.0,0.0,0.0,0.0,0.0,0.0,0.0,0.0,0.0,0.0,310.8,976.8,Silica Sand,0.6,Steel fiber,156.0,13.0,0.2,244.2,"superplasticizer
(polycarboxylate type",35.52,50 x 50 x 50 ,ASTM C109/C109M-16a,134.0,0.22,1110.0
RHA 10,1000.0,"Portland cement 
CEM I 52.5N",52.5,0.0,0.0,0.0,0.0,0.0,100.0,0.0,0.0,0.0,0.0,0.0,0.0,0.0,0.0,1000.0,Silica Sand,0.22,Straight Steel Fibers ,156.0,13.0,0.2,180.0,Polycarboxylate based superplastisizer,10.0,40 x 40 x 40 ,ASTM C109,145.1,0.18,1000.0
RHA 20,1000.0,"Portland cement 
CEM I 52.5N",52.5,0.0,0.0,0.0,0.0,0.0,200.0,0.0,0.0,0.0,0.0,0.0,0.0,0.0,0.0,1000.0,Silica Sand,0.22,Straight Steel Fibers ,156.0,13.0,0.2,180.0,Polycarboxylate based superplastisizer,12.0,40 x 40 x 40 ,ASTM C109,188.0,0.18,1000.0
SF 10,1000.0,"Portland cement 
CEM I 52.5N",52.5,100.0,0.0,0.0,0.0,0.0,0.0,0.0,0.0,0.0,0.0,0.0,0.0,0.0,0.0,1000.0,Silica Sand,0.22,Straight Steel Fibers ,156.0,13.0,0.2,180.0,Polycarboxylate based superplastisizer,6.3,40 x 40 x 40 ,ASTM C109,145.1,0.1636363636363636,1100.0
SF 20,1000.0,"Portland cement 
CEM I 52.5N",52.5,200.0,0.0,0.0,0.0,0.0,0.0,0.0,0.0,0.0,0.0,0.0,0.0,0.0,0.0,1000.0,Silica Sand,0.22,Straight Steel Fibers ,156.0,13.0,0.2,180.0,Polycarboxylate based superplastisizer,7.6,40 x 40 x 40 ,ASTM C109,185.0,0.15,1200.0
U1-RHA,780.8,"ordinary Portland
cement (CEM I 52.5 R",52.5,0.0,0.0,0.0,207.8,0.0,155.1,0.0,0.0,0.0,0.0,0.0,0.0,0.0,0.0,1029.6,Quartz sand,0.6,Straight Steel Fibers ,156.0,13.0,0.2,216.5,"Superplasticizer (SP) is polycarboxylate ether
polymer",9.359,50 x 50 x 50 ,ASTM C109,145.1,0.2772797131147541,780.8
U1-SF,780.8,"ordinary Portland
cement (CEM I 52.5 R",52.5,162.9,0.0,0.0,207.8,0.0,0.0,0.0,0.0,0.0,0.0,0.0,0.0,0.0,0.0,1029.6,Quartz sand,0.6,Straight Steel Fibers ,156.0,13.0,0.2,216.5,"Superplasticizer (SP) is polycarboxylate ether
polymer",9.438,50 x 50 x 50 ,ASTM C109,145.1,0.2294161280067818,943.6999999999999
U2-RHA,579.3,"ordinary Portland
cement (CEM I 52.5 R",52.5,0.0,0.0,0.0,207.8,0.0,155.1,0.0,183.2,0.0,0.0,0.0,0.0,0.0,0.0,1029.6,Quartz sand,0.6,Straight Steel Fibers ,156.0,13.0,0.2,216.5,"Superplasticizer (SP) is polycarboxylate ether
polymer",7.3408,50 x 50 x 50 ,ASTM C109,145.1,0.2839344262295082,762.5
U2-SF,579.3,"ordinary Portland
cement (CEM I 52.5 R",52.5,162.9,0.0,0.0,207.8,0.0,0.0,0.0,183.2,0.0,0.0,0.0,0.0,0.0,0.0,1029.6,Quartz sand,0.6,Straight Steel Fibers ,156.0,13.0,0.2,216.5,"Superplasticizer (SP) is polycarboxylate ether
polymer",7.4032,50 x 50 x 50 ,ASTM C109,145.1,0.2339528852388157,925.3999999999999
U1-RHA,780.8,"ordinary Portland
cement (CEM I 52.5 R",52.5,0.0,0.0,0.0,207.8,0.0,155.1,0.0,0.0,0.0,0.0,0.0,0.0,0.0,0.0,1029.6,Quartz sand,0.6,Steel Fiber ,78.0,9.0,0.15,216.5,"Superplasticizer (SP) is polycarboxylate ether
polymer",9.359,40 x 40 x 160 ,DIN EN 196-1,168.0,0.2772797131147541,780.8
U1-SF,780.8,"ordinary Portland
cement (CEM I 52.5 R",52.5,162.9,0.0,0.0,207.8,0.0,0.0,0.0,0.0,0.0,0.0,0.0,0.0,0.0,0.0,1029.6,Quartz sand,0.6,Steel Fiber ,78.0,9.0,0.15,216.5,"Superplasticizer (SP) is polycarboxylate ether
polymer",9.438,40 x 40 x 160 ,DIN EN 196-1,172.0,0.2294161280067818,943.6999999999999
U2-RHA,579.3,"ordinary Portland
cement (CEM I 52.5 R",52.5,0.0,0.0,0.0,207.8,0.0,155.1,0.0,183.2,0.0,0.0,0.0,0.0,0.0,0.0,1029.6,Quartz sand,0.6,Steel Fiber ,78.0,9.0,0.15,216.5,"Superplasticizer (SP) is polycarboxylate ether
polymer",7.3408,40 x 40 x 160 ,DIN EN 196-1,184.0,0.2839344262295082,762.5
U2-SF,579.3,"ordinary Portland
cement (CEM I 52.5 R",52.5,162.9,0.0,0.0,207.8,0.0,0.0,0.0,183.2,0.0,0.0,0.0,0.0,0.0,0.0,1029.6,Quartz sand,0.6,Steel Fiber ,78.0,9.0,0.15,216.5,"Superplasticizer (SP) is polycarboxylate ether
polymer",7.4032,40 x 40 x 160 ,DIN EN 196-1,175.0,0.2339528852388157,925.3999999999999
U1-RHA,780.8,"ordinary Portland
cement (CEM I 52.5 R",52.5,0.0,0.0,0.0,207.8,0.0,155.1,0.0,0.0,0.0,0.0,0.0,0.0,0.0,0.0,1029.6,Quartz sand,0.6,Steel Fiber ,78.0,9.0,0.15,216.5,"Superplasticizer (SP) is polycarboxylate ether
polymer",9.359,40 x 40 x 160 ,DIN EN 196-1,170.0,0.2772797131147541,780.8
U1-SF,780.8,"ordinary Portland
cement (CEM I 52.5 R",52.5,162.9,0.0,0.0,207.8,0.0,0.0,0.0,0.0,0.0,0.0,0.0,0.0,0.0,0.0,1029.6,Quartz sand,0.6,Steel Fiber ,78.0,9.0,0.15,216.5,"Superplasticizer (SP) is polycarboxylate ether
polymer",9.438,40 x 40 x 160 ,DIN EN 196-1,179.0,0.2294161280067818,943.6999999999999
U2-RHA,579.3,"ordinary Portland
cement (CEM I 52.5 R",52.5,0.0,0.0,0.0,207.8,0.0,155.1,0.0,183.2,0.0,0.0,0.0,0.0,0.0,0.0,1029.6,Quartz sand,0.6,Steel Fiber ,78.0,9.0,0.15,216.5,"Superplasticizer (SP) is polycarboxylate ether
polymer",7.3408,40 x 40 x 160 ,DIN EN 196-1,185.0,0.2839344262295082,762.5
U2-SF,579.3,"ordinary Portland
cement (CEM I 52.5 R",52.5,162.9,0.0,0.0,207.8,0.0,0.0,0.0,183.2,0.0,0.0,0.0,0.0,0.0,0.0,1029.6,Quartz sand,0.6,Steel Fiber ,78.0,9.0,0.15,216.5,"Superplasticizer (SP) is polycarboxylate ether
polymer",7.4032,40 x 40 x 160 ,DIN EN 196-1,183.0,0.2339528852388157,925.3999999999999
U1-RHA,780.8,"ordinary Portland
cement (CEM I 52.5 R",52.5,0.0,0.0,0.0,207.8,0.0,155.1,0.0,0.0,0.0,0.0,0.0,0.0,0.0,0.0,1029.6,Quartz sand,0.6,Steel Fiber ,78.0,9.0,0.15,216.5,"Superplasticizer (SP) is polycarboxylate ether
polymer",9.359,40 x 40 x 160 ,DIN EN 196-1,180.0,0.2772797131147541,780.8
U1-SF,780.8,"ordinary Portland
cement (CEM I 52.5 R",52.5,162.9,0.0,0.0,207.8,0.0,0.0,0.0,0.0,0.0,0.0,0.0,0.0,0.0,0.0,1029.6,Quartz sand,0.6,Steel Fiber ,78.0,9.0,0.15,216.5,"Superplasticizer (SP) is polycarboxylate ether
polymer",9.438,40 x 40 x 160 ,DIN EN 196-1,192.0,0.2294161280067818,943.6999999999999
U2-RHA,579.3,"ordinary Portland
cement (CEM I 52.5 R",52.5,0.0,0.0,0.0,207.8,0.0,155.1,0.0,183.2,0.0,0.0,0.0,0.0,0.0,0.0,1029.6,Quartz sand,0.6,Steel Fiber ,78.0,9.0,0.15,216.5,"Superplasticizer (SP) is polycarboxylate ether
polymer",7.3408,40 x 40 x 160 ,DIN EN 196-1,186.5,0.2839344262295082,762.5
U2-SF,579.3,"ordinary Portland
cement (CEM I 52.5 R",52.5,162.9,0.0,0.0,207.8,0.0,0.0,0.0,183.2,0.0,0.0,0.0,0.0,0.0,0.0,1029.6,Quartz sand,0.6,Steel Fiber ,78.0,9.0,0.15,216.5,"Superplasticizer (SP) is polycarboxylate ether
polymer",7.4032,40 x 40 x 160 ,DIN EN 196-1,187.0,0.2339528852388157,925.3999999999999
NCO/NSO,863.2,Portland cement,52.5,215.8,0.0,0.0,0.0,0.0,0.0,0.0,0.0,0.0,0.0,0.0,0.0,0.0,0.0,1079.0,Natural River sand,2.36,Straight Steel Fibers ,156.0,13.0,0.2,177.0,polycarboxylate-based superplasticizer (SP),21.6,40 x 40 x 160 ,ASTM C109,106.0,0.1640407784986098,1079.0
NC1.6,845.9,Portland cement,52.5,215.8,0.0,0.0,0.0,0.0,0.0,0.0,0.0,0.0,17.3,0.0,0.0,0.0,0.0,1079.0,Natural River sand,2.36,Straight Steel Fibers ,156.0,13.0,0.2,177.0,polycarboxylate-based superplasticizer (SP),21.6,40 x 40 x 160 ,ASTM C109,112.0,0.1667137609494207,1061.7
NC3.2,828.7,Portland cement,52.5,215.8,0.0,0.0,0.0,0.0,0.0,0.0,0.0,0.0,34.5,0.0,0.0,0.0,0.0,1079.0,Natural River sand,2.36,Straight Steel Fibers ,156.0,13.0,0.2,177.0,polycarboxylate-based superplasticizer (SP),21.6,40 x 40 x 160 ,ASTM C109,114.0,0.1694590713259933,1044.5
NC4.8,811.4,Portland cement,52.5,215.8,0.0,0.0,0.0,0.0,0.0,0.0,0.0,0.0,51.8,0.0,0.0,0.0,0.0,1079.0,Natural River sand,2.36,Straight Steel Fibers ,156.0,13.0,0.2,177.0,polycarboxylate-based superplasticizer (SP),21.6,40 x 40 x 160 ,ASTM C109,114.0,0.1723130841121495,1027.2
NC6.4,794.1,Portland cement,52.5,215.8,0.0,0.0,0.0,0.0,0.0,0.0,0.0,0.0,69.1,0.0,0.0,0.0,0.0,1079.0,Natural River sand,2.36,Straight Steel Fibers ,156.0,13.0,0.2,177.0,polycarboxylate-based superplasticizer (SP),21.6,40 x 40 x 160 ,ASTM C109,98.0,0.1752648777106644,1009.9000000000001
NS0.5,857.8,Portland cement,52.5,215.8,0.0,0.0,0.0,0.0,0.0,0.0,0.0,0.0,0.0,0.0,0.0,5.4,0.0,1079.0,Natural River sand,2.36,Straight Steel Fibers ,156.0,13.0,0.2,177.0,polycarboxylate-based superplasticizer (SP),21.6,40 x 40 x 160 ,ASTM C109,110.0,0.1648658718330849,1073.6
NS1.0,852.4,Portland cement,52.5,215.8,0.0,0.0,0.0,0.0,0.0,0.0,0.0,0.0,0.0,0.0,0.0,10.8,0.0,1079.0,Natural River sand,2.36,Straight Steel Fibers ,156.0,13.0,0.2,177.0,polycarboxylate-based superplasticizer (SP),21.6,40 x 40 x 160 ,ASTM C109,115.0,0.1656993072458341,1068.2
NS1.5,847.0,Portland cement,52.5,215.8,0.0,0.0,0.0,0.0,0.0,0.0,0.0,0.0,0.0,0.0,0.0,16.2,0.0,1079.0,Natural River sand,2.36,Straight Steel Fibers ,156.0,13.0,0.2,177.0,polycarboxylate-based superplasticizer (SP),21.6,40 x 40 x 160 ,ASTM C109,114.0,0.1665412118931125,1062.8
NS2.0,841.0,Portland cement,52.5,215.8,0.0,0.0,0.0,0.0,0.0,0.0,0.0,0.0,0.0,0.0,0.0,21.6,0.0,1079.0,Natural River sand,2.36,Straight Steel Fibers ,156.0,13.0,0.2,177.0,polycarboxylate-based superplasticizer (SP),21.6,40 x 40 x 160 ,ASTM C109,112.0,0.1674867524602573,1056.8
UHPC-0.15,963.855,White portland cement (CEM I 52.5 R),52.5,96.39,0.0,0.0,106.02,0.0,0.0,0.0,0.0,0.0,0.0,0.0,0.0,0.0,0.0,1233.74,Quartz sand,0.9,Steel Fibres,67.47,10.0,0.16,144.579,commercial polycarboxylate-based superplasticizer,48.193,100 x 100 x 100,standard EN 12390,183.0,0.1363637649788492,1060.2450000000001
UHPC-0.183SAP,963.855,White portland cement (CEM I 52.5 R),52.5,96.39,0.0,0.0,106.02,0.0,0.0,0.0,0.0,0.0,0.0,0.0,0.0,0.0,0.0,1108.439,Quartz sand,0.9,Steel Fibres,67.47,10.0,0.16,176.386,commercial polycarboxylate-based superplasticizer,48.193,100 x 100 x 100,standard EN 12390,166.0,0.1663634348664695,1060.2450000000001
UHPC-0.20,963.855,White portland cement (CEM I 52.5 R),52.5,96.39,0.0,0.0,106.02,0.0,0.0,0.0,0.0,0.0,0.0,0.0,0.0,0.0,0.0,1185.55,Quartz sand,0.9,Steel Fibres,67.47,10.0,0.16,192.77,commercial polycarboxylate-based superplasticizer,28.92,100 x 100 x 100,standard EN 12390,149.0,0.1818164669486769,1060.2450000000001
UHPC-0.20SAP,963.855,White portland cement (CEM I 52.5 R),52.5,96.39,0.0,0.0,106.02,0.0,0.0,0.0,0.0,0.0,0.0,0.0,0.0,0.0,0.0,1031.33,Quartz sand,0.9,Steel Fibres,67.47,10.0,0.16,192.77,commercial polycarboxylate-based superplasticizer,48.193,100 x 100 x 100,standard EN 12390,184.0,0.1818164669486769,1060.2450000000001
 UHPC 100QS ,850.0,cement with compressive strength of 42.5 Mpa,42.5,195.5,0.0,0.0,331.5,0.0,0.0,0.0,0.0,0.0,0.0,0.0,0.0,0.0,0.0,935.0,Quartz sand,0.6,Steel Fibres,148.75,13.0,0.186,161.5," polycarboxylate based high performance water
reduced admixture (HPWRA) ",42.5,100 x 100 x 100,"GB/T50081-2002, 2002; ASTM C39/C39M-18, 2018a",109.0,0.1544715447154471,1045.5
 UHPRC 100RS ,850.0,cement with compressive strength of 42.5 Mpa,42.5,195.5,0.0,0.0,331.5,0.0,0.0,0.0,0.0,0.0,0.0,0.0,0.0,0.0,0.0,935.0,Natural River sand,0.6,Steel Fibres,148.75,13.0,0.186,161.5," polycarboxylate based high performance water
reduced admixture (HPWRA) ",42.5,100 x 100 x 100,"GB/T50081-2002, 2002; ASTM C39/C39M-18, 2018a",122.0,0.1544715447154471,1045.5
 UHPGC 100GS ,850.0,cement with compressive strength of 42.5 Mpa,42.5,195.5,0.0,0.0,331.5,0.0,0.0,0.0,0.0,0.0,0.0,0.0,0.0,0.0,935.0,0.0,Natural River sand,0.6,Steel Fibres,148.75,13.0,0.186,161.5," polycarboxylate based high performance water
reduced admixture (HPWRA) ",42.5,100 x 100 x 100,"GB/T50081-2002, 2002; ASTM C39/C39M-18, 2018a",136.0,0.1544715447154471,1045.5
 75QS/25GS ,850.0,cement with compressive strength of 42.5 Mpa,42.5,195.5,0.0,0.0,331.5,0.0,0.0,0.0,0.0,0.0,0.0,0.0,0.0,0.0,233.75,701.25,Quartz sand,0.6,Steel Fibres,148.75,13.0,0.186,161.5," polycarboxylate based high performance water
reduced admixture (HPWRA) ",42.5,100 x 100 x 100,"GB/T50081-2002, 2002; ASTM C39/C39M-18, 2018a",116.0,0.1544715447154471,1045.5
 50QS/50GS ,850.0,cement with compressive strength of 42.5 Mpa,42.5,195.5,0.0,0.0,331.5,0.0,0.0,0.0,0.0,0.0,0.0,0.0,0.0,0.0,467.5,467.5,Quartz sand,0.6,Steel Fibres,148.75,13.0,0.186,161.5," polycarboxylate based high performance water
reduced admixture (HPWRA) ",42.5,100 x 100 x 100,"GB/T50081-2002, 2002; ASTM C39/C39M-18, 2018a",134.0,0.1544715447154471,1045.5
 25QS/75GS ,850.0,cement with compressive strength of 42.5 Mpa,42.5,195.5,0.0,0.0,331.5,0.0,0.0,0.0,0.0,0.0,0.0,0.0,0.0,0.0,701.25,233.75,Quartz sand,0.6,Steel Fibres,148.75,13.0,0.186,161.5," polycarboxylate based high performance water
reduced admixture (HPWRA) ",42.5,100 x 100 x 100,"GB/T50081-2002, 2002; ASTM C39/C39M-18, 2018a",144.0,0.1544715447154471,1045.5
 0QS/100GS ,850.0,cement with compressive strength of 42.5 Mpa,42.5,195.5,0.0,0.0,331.5,0.0,0.0,0.0,0.0,0.0,0.0,0.0,0.0,0.0,935.0,0.0,Natural River sand,0.6,Steel Fibres,148.75,13.0,0.186,161.5," polycarboxylate based high performance water
reduced admixture (HPWRA) ",42.5,100 x 100 x 100,"GB/T50081-2002, 2002; ASTM C39/C39M-18, 2018a",136.0,0.1544715447154471,1045.5
 75RS/25GS ,850.0,cement with compressive strength of 42.5 Mpa,42.5,195.5,0.0,0.0,331.5,0.0,0.0,0.0,0.0,0.0,0.0,0.0,0.0,0.0,233.75,701.25,Natural River sand,0.6,Steel Fibres,148.75,13.0,0.186,161.5," polycarboxylate based high performance water
reduced admixture (HPWRA) ",42.5,100 x 100 x 100,"GB/T50081-2002, 2002; ASTM C39/C39M-18, 2018a",124.0,0.1544715447154471,1045.5
 50RS/50GS ,850.0,cement with compressive strength of 42.5 Mpa,42.5,195.5,0.0,0.0,331.5,0.0,0.0,0.0,0.0,0.0,0.0,0.0,0.0,0.0,467.5,467.5,Natural River sand,0.6,Steel Fibres,148.75,13.0,0.186,161.5," polycarboxylate based high performance water
reduced admixture (HPWRA) ",42.5,100 x 100 x 100,"GB/T50081-2002, 2002; ASTM C39/C39M-18, 2018a",136.0,0.1544715447154471,1045.5
 25RS/75GS ,850.0,cement with compressive strength of 42.5 Mpa,42.5,195.5,0.0,0.0,331.5,0.0,0.0,0.0,0.0,0.0,0.0,0.0,0.0,0.0,701.25,233.75,Natural River sand,0.6,Steel Fibres,148.75,13.0,0.186,161.5," polycarboxylate based high performance water
reduced admixture (HPWRA) ",42.5,100 x 100 x 100,"GB/T50081-2002, 2002; ASTM C39/C39M-18, 2018a",156.0,0.1544715447154471,1045.5
 CRT0 (control),854.0,ordinary Portland cement (P.O 42.5R),42.5,213.0,0.0,0.0,0.0,0.0,0.0,0.0,0.0,0.0,0.0,0.0,0.0,0.0,0.0,1067.0,Natural River sand,1.18,Steel Fibers ,234.0,13.0,0.22,167.74,polycarboxylate-based SP with a water reduction ,32.0,40 x 40 x 160 , (BS EN) 196–1:2016,182.0,0.1572071227741331,1067.0
 CRT25         ,854.0,ordinary Portland cement (P.O 42.5R),42.5,213.0,0.0,0.0,0.0,267.0,0.0,0.0,0.0,0.0,0.0,0.0,0.0,0.0,0.0,800.0,Natural River sand,1.18,Steel Fibers ,234.0,13.0,0.22,167.74,polycarboxylate-based SP with a water reduction ,32.0,40 x 40 x 160 , (BS EN) 196–1:2016,176.0,0.1572071227741331,1067.0
 CRT50         ,854.0,ordinary Portland cement (P.O 42.5R),42.5,213.0,0.0,0.0,0.0,533.5,0.0,0.0,0.0,0.0,0.0,0.0,0.0,0.0,0.0,533.5,Natural River sand,1.18,Steel Fibers ,234.0,13.0,0.22,167.74,polycarboxylate-based SP with a water reduction ,32.0,40 x 40 x 160 , (BS EN) 196–1:2016,170.0,0.1572071227741331,1067.0
 CRT75         ,854.0,ordinary Portland cement (P.O 42.5R),42.5,213.0,0.0,0.0,0.0,800.0,0.0,0.0,0.0,0.0,0.0,0.0,0.0,0.0,0.0,267.0,Natural River sand,1.18,Steel Fibers ,234.0,13.0,0.22,167.74,polycarboxylate-based SP with a water reduction ,32.0,40 x 40 x 160 , (BS EN) 196–1:2016,154.0,0.1572071227741331,1067.0
 CRT100        ,854.0,ordinary Portland cement (P.O 42.5R),42.5,213.0,0.0,0.0,0.0,1067.0,0.0,0.0,0.0,0.0,0.0,0.0,0.0,0.0,0.0,0.0,Natural River sand,0.6,Steel Fibers ,234.0,13.0,0.22,167.74,polycarboxylate-based SP with a water reduction ,32.0,40 x 40 x 160 , (BS EN) 196–1:2016,148.0,0.1572071227741331,1067.0
 WGP0     ,1170.7317073170732,Portland cement (P⋅II 52.5),52.5,292.6829268292683,0.0,0.0,0.0,0.0,0.0,0.0,0.0,0.0,0.0,0.0,0.0,0.0,263.41,673.1707317073171,Natural River sand,0.6,Straight Steel Fibers ,156.0,13.0,0.2,210.7317073170732," polycarboxylate-based high range 
water reducing admixture (HRWRA)",14.0487804878049,50 x 50 x 50 ,ASTM C109,145.1,0.144,1463.4146341463415
 WGP10    ,1024.390243902439,Portland cement (P⋅II 52.5),52.5,292.6829268292683,0.0,0.0,0.0,146.34146341463415,0.0,0.0,0.0,0.0,0.0,0.0,0.0,0.0,263.41,673.1707317073171,Natural River sand,0.6,Straight Steel Fibers ,156.0,13.0,0.2,210.7317073170732," polycarboxylate-based high range 
water reducing admixture (HRWRA)",14.0487804878049,50 x 50 x 50 ,ASTM C109,145.1,0.16,1317.0731707317073
 WGP20    ,878.0487804878048,Portland cement (P⋅II 52.5),52.5,292.6829268292683,0.0,0.0,0.0,292.6829268292683,0.0,0.0,0.0,0.0,0.0,0.0,0.0,0.0,263.41,673.1707317073171,Natural River sand,0.6,Straight Steel Fibers ,156.0,13.0,0.2,210.7317073170732," polycarboxylate-based high range 
water reducing admixture (HRWRA)",14.0487804878049,50 x 50 x 50 ,ASTM C109,145.1,0.18,1170.7317073170732
 WGP30    ,731.7073170731708,Portland cement (P⋅II 52.5),52.5,292.6829268292683,0.0,0.0,0.0,439.0243902439024,0.0,0.0,0.0,0.0,0.0,0.0,0.0,0.0,263.41,673.1707317073171,Natural River sand,0.6,Straight Steel Fibers ,156.0,13.0,0.2,210.7317073170732," polycarboxylate-based high range 
water reducing admixture (HRWRA)",14.0487804878049,50 x 50 x 50 ,ASTM C109,145.1,0.2057142857142857,1024.3902439024391
 WGP0     ,1170.7317073170732,Portland cement (P⋅II 52.5),52.5,292.6829268292683,0.0,0.0,0.0,0.0,0.0,0.0,0.0,0.0,0.0,0.0,0.0,0.0,263.41,673.1707317073171,Natural River sand,0.6,PE ,19.4,12.0,0.024,210.7317073170732," polycarboxylate-based high range 
water reducing admixture (HRWRA)",14.0487804878049,40 x 40 x 160 ,ASTM C109,150.0,0.144,1463.4146341463415
 WGP10    ,1024.390243902439,Portland cement (P⋅II 52.5),52.5,292.6829268292683,0.0,0.0,0.0,146.34146341463415,0.0,0.0,0.0,0.0,0.0,0.0,0.0,0.0,263.41,673.1707317073171,Natural River sand,0.6,PE ,19.4,12.0,0.024,210.7317073170732," polycarboxylate-based high range 
water reducing admixture (HRWRA)",14.0487804878049,40 x 40 x 160 ,ASTM C109,152.0,0.16,1317.0731707317073
 WGP20    ,878.0487804878048,Portland cement (P⋅II 52.5),52.5,292.6829268292683,0.0,0.0,0.0,292.6829268292683,0.0,0.0,0.0,0.0,0.0,0.0,0.0,0.0,263.41,673.1707317073171,Natural River sand,0.6,PE ,19.4,12.0,0.024,210.7317073170732," polycarboxylate-based high range 
water reducing admixture (HRWRA)",14.0487804878049,40 x 40 x 160 ,ASTM C109,142.0,0.18,1170.7317073170732
 WGP30    ,731.7073170731708,Portland cement (P⋅II 52.5),52.5,292.6829268292683,0.0,0.0,0.0,439.0243902439024,0.0,0.0,0.0,0.0,0.0,0.0,0.0,0.0,263.41,673.1707317073171,Natural River sand,0.6,PE ,19.4,12.0,0.024,210.7317073170732," polycarboxylate-based high range 
water reducing admixture (HRWRA)",14.0487804878049,40 x 40 x 160 ,ASTM C109,136.0,0.2057142857142857,1024.3902439024391
 0.1SF + W0.23 + PE,926.4705882352944,P∙II 52.5 Portland cement (PC),52.5,154.41176470588238,0.0,463.23529411764713,0.0,0.0,0.0,0.0,0.0,0.0,0.0,0.0,0.0,0.0,0.0,555.8823529411766,Natural River sand,0.5,PE ,19.4,12.0,0.024,355.1470588235295,polycarboxylate superplasticizer from Sika,30.88235294117648,40 x 40 x 40 ,ASTM C109,92.0,0.3285714285714285,1080.8823529411768
 0.2SF + W0.23 + PE,926.4705882352944,P∙II 52.5 Portland cement (PC),52.5,308.82352941176475,0.0,308.82352941176475,0.0,0.0,0.0,0.0,0.0,0.0,0.0,0.0,0.0,0.0,0.0,555.8823529411766,Natural River sand,0.5,PE ,19.4,12.0,0.024,355.1470588235295,polycarboxylate superplasticizer from Sika,30.88235294117648,40 x 40 x 40 ,ASTM C109,118.0,0.2875,1235.294117647059
 0.3SF + W0.23 + PE,926.4705882352944,P∙II 52.5 Portland cement (PC),52.5,463.23529411764713,0.0,154.41176470588238,0.0,0.0,0.0,0.0,0.0,0.0,0.0,0.0,0.0,0.0,0.0,555.882352941177,Natural River sand,0.5,PE ,19.4,12.0,0.024,355.14705882352945,polycarboxylate superplasticizer from Sika,30.882352941176475,40 x 40 x 40 ,ASTM C109,126.0,0.2555555555555555,1389.7058823529414
 0.4SF + W0.23 + PE,926.4705882352944,P∙II 52.5 Portland cement (PC),52.5,617.6470588235295,0.0,0.0,0.0,0.0,0.0,0.0,0.0,0.0,0.0,0.0,0.0,0.0,0.0,555.882352941177,Natural River sand,0.5,PE ,19.4,12.0,0.024,355.1470588235295,polycarboxylate superplasticizer from Sika,30.88235294117648,40 x 40 x 40 ,ASTM C109,152.0,0.23,1544.1176470588239
 0.4SF + W0.21 + PE,926.4705882352944,P∙II 52.5 Portland cement (PC),52.5,617.6470588235295,0.0,0.0,0.0,0.0,0.0,0.0,0.0,0.0,0.0,0.0,0.0,0.0,0.0,555.882352941177,Natural River sand,0.5,PE ,19.4,12.0,0.024,324.264705882353,polycarboxylate superplasticizer from Sika,54.04411764705884,40 x 40 x 40 ,ASTM C109,158.0,0.21,1544.1176470588239
 0.4SF + W0.19 + PE,926.4705882352944,P∙II 52.5 Portland cement (PC),52.5,617.6470588235295,0.0,0.0,0.0,0.0,0.0,0.0,0.0,0.0,0.0,0.0,0.0,0.0,0.0,555.882352941177,Natural River sand,0.5,PE ,19.4,12.0,0.024,293.3823529411765,polycarboxylate superplasticizer from Sika,77.2058823529412,40 x 40 x 40 ,ASTM C109,162.0,0.19,1544.1176470588239
 0.4SF + W0.17 + PE,926.4705882352944,P∙II 52.5 Portland cement (PC),52.5,617.6470588235295,0.0,0.0,0.0,0.0,0.0,0.0,0.0,0.0,0.0,0.0,0.0,0.0,0.0,555.882352941177,Natural River sand,0.5,PE ,19.4,12.0,0.024,262.50000000000006,polycarboxylate superplasticizer from Sika,101.91176470588238,40 x 40 x 40 ,ASTM C109,167.0,0.17,1544.1176470588239
 0.4SF + W0.15 + PE,926.4705882352944,P∙II 52.5 Portland cement (PC),52.5,617.6470588235295,0.0,0.0,0.0,0.0,0.0,0.0,0.0,0.0,0.0,0.0,0.0,0.0,0.0,555.882352941177,Natural River sand,0.5,PE ,19.4,12.0,0.024,231.6176470588236,polycarboxylate superplasticizer from Sika,123.52941176470593,40 x 40 x 40 ,ASTM C109,167.0,0.15,1544.1176470588239
2,700.0,Ordinary Portland cement 52.5R (OPC),52.5,150.0,0.0,100.0,0.0,0.0,0.0,0.0,750.0,0.0,0.0,0.0,0.0,0.0,0.0,500.0,Silica sand ,0.2,PE ,20.0,18.0,0.024,230.0,"Polycarboxylate-based high range water reducer
(HRWR)",25.0,Cylinder 100 x 200,ASTM C469 ,119.6,0.14375,1600.0
0.1SF + W0.23 + PE,926.4705882352944,"Portland cement (PC, P⋅II 52.5)",52.5,154.41176470588238,0.0,463.23529411764713,0.0,0.0,0.0,0.0,0.0,0.0,0.0,0.0,0.0,0.0,0.0,555.8823529411766,Natural River sand,0.5,Straight Steel Fibers ,156.0,13.0,0.2,355.1470588235295,polycarboxylate superplasticizer from Sika,30.88235294117648,40 x 40 x 40 ,GB/T 17671-2020,92.0,0.3285714285714285,1080.8823529411768
0.2SF + W0.23 + PE,926.4705882352944,"Portland cement (PC, P⋅II 52.5)",52.5,308.82352941176475,0.0,308.82352941176475,0.0,0.0,0.0,0.0,0.0,0.0,0.0,0.0,0.0,0.0,0.0,555.8823529411766,Natural River sand,0.5,Straight Steel Fibers ,156.0,13.0,0.2,355.1470588235295,polycarboxylate superplasticizer from Sika,30.88235294117648,40 x 40 x 40 ,GB/T 17671-2020,114.0,0.2875,1235.294117647059
0.3SF + W0.23 + PE,926.4705882352944,"Portland cement (PC, P⋅II 52.5)",52.5,463.23529411764713,0.0,154.41176470588238,0.0,0.0,0.0,0.0,0.0,0.0,0.0,0.0,0.0,0.0,0.0,555.8823529411766,Natural River sand,0.5,Straight Steel Fibers ,156.0,13.0,0.2,355.1470588235295,polycarboxylate superplasticizer from Sika,30.88235294117648,40 x 40 x 40 ,GB/T 17671-2020,124.0,0.2555555555555556,1389.7058823529414
0.4SF + W0.23 + PE,926.4705882352944,"Portland cement (PC, P⋅II 52.5)",52.5,617.6470588235295,0.0,0.0,0.0,0.0,0.0,0.0,0.0,0.0,0.0,0.0,0.0,0.0,0.0,555.8823529411766,Natural River sand,0.5,Straight Steel Fibers ,156.0,13.0,0.2,355.1470588235295,polycarboxylate superplasticizer from Sika,30.88235294117648,40 x 40 x 40 ,GB/T 17671-2020,140.0,0.23,1544.1176470588239
0.4SF + PE,926.4705882352944,"Portland cement (PC, P⋅II 52.5)",52.5,617.6470588235295,0.0,0.0,0.0,0.0,0.0,0.0,0.0,0.0,0.0,0.0,0.0,0.0,0.0,555.8823529411766,Natural River sand,0.5,Straight Steel Fibers ,156.0,13.0,0.2,324.264705882353,polycarboxylate superplasticizer from Sika,54.04411764705884,40 x 40 x 40 ,GB/T 17671-2020,145.0,0.21,1544.1176470588239
0.4SF + W0.19 + PE,926.4705882352944,"Portland cement (PC, P⋅II 52.5)",52.5,617.6470588235295,0.0,0.0,0.0,0.0,0.0,0.0,0.0,0.0,0.0,0.0,0.0,0.0,0.0,555.8823529411766,Natural River sand,0.5,Straight Steel Fibers ,156.0,13.0,0.2,293.3823529411765,polycarboxylate superplasticizer from Sika,77.2058823529412,40 x 40 x 40 ,GB/T 17671-2020,154.0,0.19,1544.1176470588239
0.4SF + W0.17 + PE,926.4705882352944,"Portland cement (PC, P⋅II 52.5)",52.5,617.6470588235295,0.0,0.0,0.0,0.0,0.0,0.0,0.0,0.0,0.0,0.0,0.0,0.0,0.0,555.8823529411766,Natural River sand,0.5,Straight Steel Fibers ,156.0,13.0,0.2,262.50000000000006,polycarboxylate superplasticizer from Sika,101.91176470588238,40 x 40 x 40 ,GB/T 17671-2020,160.0,0.17,1544.1176470588239
0.4SF + W0.15 + PE,926.4705882352944,"Portland cement (PC, P⋅II 52.5)",52.5,617.6470588235295,0.0,0.0,0.0,0.0,0.0,0.0,0.0,0.0,0.0,0.0,0.0,0.0,0.0,555.8823529411766,Natural River sand,0.5,Straight Steel Fibers ,156.0,13.0,0.2,231.6176470588236,polycarboxylate superplasticizer from Sika,123.52941176470593,40 x 40 x 40 ,GB/T 17671-2020,171.0,0.15,1544.1176470588239
0.1SF + W0.23 + PE,926.4705882352944,"Portland cement (PC, P⋅II 52.5)",52.5,154.41176470588238,0.0,463.23529411764713,0.0,0.0,0.0,0.0,0.0,0.0,0.0,0.0,0.0,0.0,0.0,555.8823529411766,Natural River sand,0.5,PE ,19.4,12.0,0.024,355.1470588235295,polycarboxylate superplasticizer from Sika,30.88235294117648,40 x 40 x 40 ,GB/T 17671-2020,95.0,0.3285714285714285,1080.8823529411768
0.2SF + W0.23 + PE,926.4705882352944,"Portland cement (PC, P⋅II 52.5)",52.5,308.82352941176475,0.0,308.82352941176475,0.0,0.0,0.0,0.0,0.0,0.0,0.0,0.0,0.0,0.0,0.0,555.8823529411766,Natural River sand,0.5,PE ,19.4,12.0,0.024,355.1470588235295,polycarboxylate superplasticizer from Sika,30.88235294117648,40 x 40 x 40 ,GB/T 17671-2020,120.0,0.2875,1235.294117647059
0.3SF + W0.23 + PE,926.4705882352944,"Portland cement (PC, P⋅II 52.5)",52.5,463.23529411764713,0.0,154.41176470588238,0.0,0.0,0.0,0.0,0.0,0.0,0.0,0.0,0.0,0.0,0.0,555.8823529411766,Natural River sand,0.5,PE ,19.4,12.0,0.024,355.1470588235295,polycarboxylate superplasticizer from Sika,30.88235294117648,40 x 40 x 40 ,GB/T 17671-2020,129.0,0.2555555555555556,1389.7058823529414
0.4SF + W0.23 + PE,926.4705882352944,"Portland cement (PC, P⋅II 52.5)",52.5,617.6470588235295,0.0,0.0,0.0,0.0,0.0,0.0,0.0,0.0,0.0,0.0,0.0,0.0,0.0,555.8823529411766,Natural River sand,0.5,PE ,19.4,12.0,0.024,355.1470588235295,polycarboxylate superplasticizer from Sika,30.88235294117648,40 x 40 x 40 ,GB/T 17671-2020,148.0,0.23,1544.1176470588239
0.4SF + PE,926.4705882352944,"Portland cement (PC, P⋅II 52.5)",52.5,617.6470588235295,0.0,0.0,0.0,0.0,0.0,0.0,0.0,0.0,0.0,0.0,0.0,0.0,0.0,555.8823529411766,Natural River sand,0.5,PE ,19.4,12.0,0.024,324.264705882353,polycarboxylate superplasticizer from Sika,54.04411764705884,40 x 40 x 40 ,GB/T 17671-2020,156.0,0.21,1544.1176470588239
0.4SF + W0.19 + PE,926.4705882352944,"Portland cement (PC, P⋅II 52.5)",52.5,617.6470588235295,0.0,0.0,0.0,0.0,0.0,0.0,0.0,0.0,0.0,0.0,0.0,0.0,0.0,555.8823529411766,Natural River sand,0.5,PE ,19.4,12.0,0.024,293.3823529411765,polycarboxylate superplasticizer from Sika,77.2058823529412,40 x 40 x 40 ,GB/T 17671-2020,163.0,0.19,1544.1176470588239
0.4SF + W0.17 + PE,926.4705882352944,"Portland cement (PC, P⋅II 52.5)",52.5,617.6470588235295,0.0,0.0,0.0,0.0,0.0,0.0,0.0,0.0,0.0,0.0,0.0,0.0,0.0,555.8823529411766,Natural River sand,0.5,PE ,19.4,12.0,0.024,262.50000000000006,polycarboxylate superplasticizer from Sika,101.91176470588238,40 x 40 x 40 ,GB/T 17671-2020,169.0,0.17,1544.1176470588239
0.4SF + W0.15 + PE,926.4705882352944,"Portland cement (PC, P⋅II 52.5)",52.5,617.6470588235295,0.0,0.0,0.0,0.0,0.0,0.0,0.0,0.0,0.0,0.0,0.0,0.0,0.0,555.8823529411766,Natural River sand,0.5,PE ,19.4,12.0,0.024,231.6176470588236,polycarboxylate superplasticizer from Sika,123.52941176470593,40 x 40 x 40 ,GB/T 17671-2020,169.0,0.15,1544.1176470588239
R0,759.0, Ordinary Portland cement grade of 42.5 Mpa,42.5,227.0,0.0,0.0,266.0,0.0,0.0,0.0,0.0,0.0,0.0,0.0,0.0,0.0,0.0,888.0,Natural River sand,0.6,Steel Fibers ,156.0,13.0,0.2,178.0, polycarboxylate based superplasticizer with a water-reducing,19.0,100 x 100 x 100,GB/T 17671-1999,125.0,0.1805273833671399,986.0
R25,759.0, Ordinary Portland cement grade of 42.5 Mpa,42.5,227.0,0.0,0.0,266.0,0.0,0.0,0.0,0.0,0.0,0.0,0.0,0.0,0.0,222.0,666.0,Natural River sand,0.6,Steel Fibers ,156.0,13.0,0.2,178.0, polycarboxylate based superplasticizer with a water-reducing,19.0,100 x 100 x 100,GB/T 17671-1999,123.0,0.1805273833671399,986.0
R50,759.0, Ordinary Portland cement grade of 42.5 Mpa,42.5,227.0,0.0,0.0,266.0,0.0,0.0,0.0,0.0,0.0,0.0,0.0,0.0,0.0,444.0,444.0,Natural River sand,0.6,Steel Fibers ,156.0,13.0,0.2,178.0, polycarboxylate based superplasticizer with a water-reducing,19.0,100 x 100 x 100,GB/T 17671-1999,119.0,0.1805273833671399,986.0
R75,759.0, Ordinary Portland cement grade of 42.5 Mpa,42.5,227.0,0.0,0.0,266.0,0.0,0.0,0.0,0.0,0.0,0.0,0.0,0.0,0.0,666.0,222.0,Natural River sand,0.6,Steel Fibers ,156.0,13.0,0.2,178.0, polycarboxylate based superplasticizer with a water-reducing,19.0,100 x 100 x 100,GB/T 17671-1999,115.0,0.1805273833671399,986.0
R100,759.0, Ordinary Portland cement grade of 42.5 Mpa,42.5,227.0,0.0,0.0,266.0,0.0,0.0,0.0,0.0,0.0,0.0,0.0,0.0,0.0,888.0,0.0,Natural River sand,0.6,Steel Fibers ,156.0,13.0,0.2,178.0, polycarboxylate based superplasticizer with a water-reducing,19.0,100 x 100 x 100,GB/T 17671-1999,113.0,0.1805273833671399,986.0
R0,759.0, Ordinary Portland cement grade of 42.5 Mpa,42.5,227.0,0.0,0.0,266.0,0.0,0.0,0.0,0.0,0.0,0.0,0.0,0.0,0.0,0.0,888.0,Natural River sand,0.6,Steel Fibers ,156.0,13.0,0.2,178.0, polycarboxylate based superplasticizer with a water-reducing,19.0,100 x 100 x 100,GB/T 17671-1999,165.0,0.1805273833671399,986.0
R25,759.0, Ordinary Portland cement grade of 42.5 Mpa,42.5,227.0,0.0,0.0,266.0,0.0,0.0,0.0,0.0,0.0,0.0,0.0,0.0,0.0,222.0,666.0,Natural River sand,0.6,Steel Fibers ,156.0,13.0,0.2,178.0, polycarboxylate based superplasticizer with a water-reducing,19.0,100 x 100 x 100,GB/T 17671-1999,162.0,0.1805273833671399,986.0
R50,759.0, Ordinary Portland cement grade of 42.5 Mpa,42.5,227.0,0.0,0.0,266.0,0.0,0.0,0.0,0.0,0.0,0.0,0.0,0.0,0.0,444.0,444.0,Natural River sand,0.6,Steel Fibers ,156.0,13.0,0.2,178.0, polycarboxylate based superplasticizer with a water-reducing,19.0,100 x 100 x 100,GB/T 17671-1999,154.0,0.1805273833671399,986.0
R75,759.0, Ordinary Portland cement grade of 42.5 Mpa,42.5,227.0,0.0,0.0,266.0,0.0,0.0,0.0,0.0,0.0,0.0,0.0,0.0,0.0,666.0,222.0,Natural River sand,0.6,Steel Fibers ,156.0,13.0,0.2,178.0, polycarboxylate based superplasticizer with a water-reducing,19.0,100 x 100 x 100,GB/T 17671-1999,150.0,0.1805273833671399,986.0
R100,759.0, Ordinary Portland cement grade of 42.5 Mpa,42.5,227.0,0.0,0.0,266.0,0.0,0.0,0.0,0.0,0.0,0.0,0.0,0.0,0.0,888.0,0.0,Natural River sand,0.6,Steel Fibers ,156.0,13.0,0.2,178.0, polycarboxylate based superplasticizer with a water-reducing,19.0,100 x 100 x 100,GB/T 17671-1999,150.0,0.1805273833671399,986.0
GP0,700.0,P.O 42.5 grade cement,42.5,100.0,0.0,0.0,0.0,0.0,0.0,0.0,200.0,0.0,0.0,0.0,0.0,0.0,0.0,1000.0,Locally available sand,0.6,Steel Fibers ,156.0,13.0,0.16,160.0,Polycarboxylate superplasticizer (PCE) ,15.0,40 x 40 x 160 ,GB/T17671-2021,106.5,0.16,1000.0
nGP20,700.0,P.O 42.5 grade cement,42.5,80.0,0.0,0.0,0.0,20.0,0.0,0.0,200.0,0.0,0.0,0.0,0.0,0.0,0.0,1000.0,Locally available sand,0.6,Steel Fibers ,156.0,13.0,0.16,160.0,Polycarboxylate superplasticizer (PCE) ,15.0,40 x 40 x 160 ,GB/T17671-2021,118.9,0.1632653061224489,980.0
nGP40,700.0,P.O 42.5 grade cement,42.5,60.0,0.0,0.0,0.0,40.0,0.0,0.0,200.0,0.0,0.0,0.0,0.0,0.0,0.0,1000.0,Locally available sand,0.6,Steel Fibers ,156.0,13.0,0.16,160.0,Polycarboxylate superplasticizer (PCE) ,15.0,40 x 40 x 160 ,GB/T17671-2021,120.8,0.1666666666666666,960.0
nGP60,700.0,P.O 42.5 grade cement,42.5,40.0,0.0,0.0,0.0,60.0,0.0,0.0,200.0,0.0,0.0,0.0,0.0,0.0,0.0,1000.0,Locally available sand,0.6,Steel Fibers ,156.0,13.0,0.16,160.0,Polycarboxylate superplasticizer (PCE) ,15.0,40 x 40 x 160 ,GB/T17671-2021,124.9,0.1702127659574468,940.0
nGP80,700.0,P.O 42.5 grade cement,42.5,20.0,0.0,0.0,0.0,80.0,0.0,0.0,200.0,0.0,0.0,0.0,0.0,0.0,0.0,1000.0,Locally available sand,0.6,Steel Fibers ,156.0,13.0,0.16,160.0,Polycarboxylate superplasticizer (PCE) ,15.0,40 x 40 x 160 ,GB/T17671-2021,115.7,0.1739130434782608,920.0
mGP50,700.0,P.O 42.5 grade cement,42.5,100.0,0.0,0.0,0.0,100.0,0.0,0.0,100.0,0.0,0.0,0.0,0.0,0.0,0.0,1000.0,Locally available sand,0.6,Steel Fibers ,156.0,13.0,0.16,160.0,Polycarboxylate superplasticizer (PCE) ,15.0,40 x 40 x 160 ,GB/T17671-2021,120.5,0.1777777777777777,900.0
mGP100,700.0,P.O 42.5 grade cement,42.5,100.0,0.0,0.0,0.0,200.0,0.0,0.0,0.0,0.0,0.0,0.0,0.0,0.0,0.0,1000.0,Locally available sand,0.6,Steel Fibers ,156.0,13.0,0.16,160.0,Polycarboxylate superplasticizer (PCE) ,15.0,40 x 40 x 160 ,GB/T17671-2021,107.4,0.2,800.0
mGP150,600.0,P.O 42.5 grade cement,42.5,100.0,0.0,0.0,0.0,300.0,0.0,0.0,0.0,0.0,0.0,0.0,0.0,0.0,0.0,1000.0,Locally available sand,0.6,Steel Fibers ,156.0,13.0,0.16,160.0,Polycarboxylate superplasticizer (PCE) ,15.0,40 x 40 x 160 ,GB/T17671-2021,105.6,0.2285714285714285,700.0
PD-0.75,1006.0,High sulfate-resistant cement (Type HS cement),52.5,151.0,0.0,0.0,302.0,0.0,0.0,0.0,0.0,0.0,0.0,0.0,0.0,0.0,0.0,704.0,Quartz Sand ,0.6,Straight Steel Fibers ,156.0,13.0,0.2,231.0,polycarboxylate (PCE)-based HRWRA,22.0,50 X 50 X 50 ,ASTM C109,133.6,0.1996542783059637,1157.0
PD-0.77,972.0,High sulfate-resistant cement (Type HS cement),52.5,195.0,0.0,0.0,0.0,0.0,0.0,0.0,0.0,0.0,0.0,0.0,0.0,0.0,0.0,975.0,Quartz Sand ,0.6,Straight Steel Fibers ,156.0,13.0,0.2,233.0,polycarboxylate (PCE)-based HRWRA,21.0,50 X 50 X 50 ,ASTM C109,122.4,0.1996572407883461,1167.0
PD-0.79,792.0,High sulfate-resistant cement (Type HS cement),52.5,220.0,0.0,0.0,238.0,0.0,0.0,0.0,0.0,0.0,0.0,0.0,0.0,0.0,0.0,951.0,Quartz Sand ,0.6,Straight Steel Fibers ,156.0,13.0,0.2,202.0,polycarboxylate (PCE)-based HRWRA,17.0,50 X 50 X 50 ,ASTM C109,150.1,0.1996047430830039,1012.0
PD-0.81,687.0,High sulfate-resistant cement (Type HS cement),52.5,240.0,0.0,0.0,275.0,0.0,0.0,0.0,0.0,0.0,0.0,0.0,0.0,0.0,0.0,1030.0,Quartz Sand ,0.6,Straight Steel Fibers ,156.0,13.0,0.2,185.0,polycarboxylate (PCE)-based HRWRA,15.0,50 X 50 X 50 ,ASTM C109,169.0,0.1995685005393743,927.0
0.15-1.0%,840.0,High sulfate-resistant cement (Type HS cement),52.5,233.0,0.0,0.0,252.0,0.0,0.0,0.0,0.0,0.0,0.0,0.0,0.0,0.0,0.0,1008.0,Quartz Sand ,0.6,Straight Steel Fibers ,156.0,13.0,0.2,161.0,polycarboxylate (PCE)-based HRWRA,9.0,50 X 50 X 50 ,ASTM C109,179.0,0.1500465983224604,1073.0
0.15-3.0%,828.0,High sulfate-resistant cement (Type HS cement),52.5,230.0,0.0,0.0,248.0,0.0,0.0,0.0,0.0,0.0,0.0,0.0,0.0,0.0,0.0,994.0,Quartz Sand ,0.6,Straight Steel Fibers ,156.0,13.0,0.2,159.0,polycarboxylate (PCE)-based HRWRA,27.0,50 X 50 X 50 ,ASTM C109,170.0,0.1502835538752363,1058.0
0.25-1.0%,758.0,High sulfate-resistant cement (Type HS cement),52.5,211.0,0.0,0.0,228.0,0.0,0.0,0.0,0.0,0.0,0.0,0.0,0.0,0.0,0.0,911.0,Quartz Sand ,0.6,Straight Steel Fibers ,156.0,13.0,0.2,242.0,polycarboxylate (PCE)-based HRWRA,8.0,50 X 50 X 50 ,ASTM C109,131.0,0.2497420020639834,969.0
0.25-3.0%,749.0,High sulfate-resistant cement (Type HS cement),52.5,211.0,0.0,0.0,225.0,0.0,0.0,0.0,0.0,0.0,0.0,0.0,0.0,0.0,0.0,899.0,Quartz Sand ,0.6,Straight Steel Fibers ,156.0,13.0,0.2,239.0,polycarboxylate (PCE)-based HRWRA,24.0,50 X 50 X 50 ,ASTM C109,123.0,0.2489583333333333,960.0
0.2-2.0%,792.0,High sulfate-resistant cement (Type HS cement),52.5,220.0,0.0,0.0,237.0,0.0,0.0,0.0,0.0,0.0,0.0,0.0,0.0,0.0,0.0,951.0,Quartz Sand ,0.6,Straight Steel Fibers ,156.0,13.0,0.2,202.0,polycarboxylate (PCE)-based HRWRA,17.0,50 X 50 X 50 ,ASTM C109,152.0,0.1996047430830039,1012.0
0.175-2.5%,810.0,High sulfate-resistant cement (Type HS cement),52.5,225.0,0.0,0.0,243.0,0.0,0.0,0.0,0.0,0.0,0.0,0.0,0.0,0.0,0.0,972.0,Quartz Sand ,0.6,Straight Steel Fibers ,156.0,13.0,0.2,181.0,polycarboxylate (PCE)-based HRWRA,22.0,50 X 50 X 50 ,ASTM C109,167.0,0.1748792270531401,1035.0
0.16-3.0%,820.0,High sulfate-resistant cement (Type HS cement),52.5,228.0,0.0,0.0,246.0,0.0,0.0,0.0,0.0,0.0,0.0,0.0,0.0,0.0,0.0,984.0,Quartz Sand ,0.6,Straight Steel Fibers ,156.0,13.0,0.2,168.0,polycarboxylate (PCE)-based HRWRA,26.0,50 X 50 X 50 ,ASTM C109,169.0,0.1603053435114503,1048.0
0.185-1.0%,810.0,High sulfate-resistant cement (Type HS cement),52.5,225.0,0.0,0.0,243.0,0.0,0.0,0.0,0.0,0.0,0.0,0.0,0.0,0.0,0.0,972.0,Quartz Sand ,0.6,Straight Steel Fibers ,156.0,13.0,0.2,191.0,polycarboxylate (PCE)-based HRWRA,9.0,50 X 50 X 50 ,ASTM C109,168.0,0.1845410628019323,1035.0
0.18-1.25%,813.0,High sulfate-resistant cement (Type HS cement),52.5,226.0,0.0,0.0,244.0,0.0,0.0,0.0,0.0,0.0,0.0,0.0,0.0,0.0,0.0,975.0,Quartz Sand ,0.6,Straight Steel Fibers ,156.0,13.0,0.2,187.0,polycarboxylate (PCE)-based HRWRA,11.0,50 X 50 X 50 ,ASTM C109,160.0,0.1799807507218479,1039.0
0.225-1.5%,775.0,High sulfate-resistant cement (Type HS cement),52.5,223.0,0.0,0.0,233.0,0.0,0.0,0.0,0.0,0.0,0.0,0.0,0.0,0.0,0.0,930.0,Quartz Sand ,0.6,Straight Steel Fibers ,156.0,13.0,0.2,215.0,polycarboxylate (PCE)-based HRWRA,13.0,50 X 50 X 50 ,ASTM C109,142.0,0.2154308617234469,998.0
PD-0.75,1006.0,High sulfate-resistant cement (Type HS cement),52.5,151.0,0.0,0.0,302.0,0.0,0.0,0.0,0.0,0.0,0.0,0.0,0.0,0.0,0.0,704.0,Quartz Sand ,0.6,Straight Steel Fibers ,156.0,13.0,0.2,231.0,polycarboxylate (PCE)-based HRWRA,22.0,50 X 50 X 50 ,ASTM C109,161.0,0.1996542783059637,1157.0
