Repository: manvithadobbala-gif/AI-Assisted-UHPC-Mix-Design-System

## 🌟 Project Overview

This project combines Artificial Intelligence and Civil Engineering to automate the design of Ultra High Performance Concrete (UHPC) mixes.

Instead of relying solely on traditional trial-and-error methods, the system predicts compressive strength using Machine Learning and generates optimized mix designs using Particle Swarm Optimization (PSO).

The application also evaluates:

- 💪 Predicted Compressive Strength
- ⚙️ Engineering Feasibility
- 💰 Estimated Cost
- 🌱 CO₂ Emissions
- 🏆 AI-Based Mix Recommendations

---

File: data/Engineering_Knowledge_Base.csv (part 10 of 16)
Mix_ID,Cement Amount  (kg/m³),Cement type,Cement Grade (Mpa),Silica Fume (kg/m³),Flayash Amount   (kg/m³),Limestone Powder  (kg/m3),Quartzpowder (kg/m3),Glass powder (kg/m3),Rice husk ash (kg/m3),Metakaolin (kg/m³),GGBFS  (kg/m³),Slag Amount   (kg/m³),Nano-CaCO3 (kg/m3),Nano-Al2O3 (kg/m3),Nano-TiO2 (kg/m3),Nano Silica (kg/m3),Filler (kg/m³),Fine Aggregate (kg/m³),Sand Type,Max Size (mm),Type of Fiber,Amount / Quantity of Fiber,Length (mm),Diameter (mm),Water (kg/m³),Type of Superplasticizer,Superplasticizer (kg/m³),Specimen,Testing Standard,28-Day,Water_Binder_Ratio,Binder
PD-0.77,972.0,High sulfate-resistant cement (Type HS cement),52.5,195.0,0.0,0.0,0.0,0.0,0.0,0.0,0.0,0.0,0.0,0.0,0.0,0.0,0.0,975.0,Quartz Sand ,0.6,Straight Steel Fibers ,156.0,13.0,0.2,233.0,polycarboxylate (PCE)-based HRWRA,21.0,50 X 50 X 50 ,ASTM C109,158.0,0.1996572407883461,1167.0
PD-0.79,792.0,High sulfate-resistant cement (Type HS cement),52.5,220.0,0.0,0.0,238.0,0.0,0.0,0.0,0.0,0.0,0.0,0.0,0.0,0.0,0.0,951.0,Quartz Sand ,0.6,Straight Steel Fibers ,156.0,13.0,0.2,202.0,polycarboxylate (PCE)-based HRWRA,17.0,50 X 50 X 50 ,ASTM C109,196.5,0.1996047430830039,1012.0
PD-0.81,687.0,High sulfate-resistant cement (Type HS cement),52.5,240.0,0.0,0.0,275.0,0.0,0.0,0.0,0.0,0.0,0.0,0.0,0.0,0.0,0.0,1030.0,Quartz Sand ,0.6,Straight Steel Fibers ,156.0,13.0,0.2,185.0,polycarboxylate (PCE)-based HRWRA,15.0,50 X 50 X 50 ,ASTM C109,217.0,0.1995685005393743,927.0
0.15-1.0%,840.0,High sulfate-resistant cement (Type HS cement),52.5,233.0,0.0,0.0,252.0,0.0,0.0,0.0,0.0,0.0,0.0,0.0,0.0,0.0,0.0,1008.0,Quartz Sand ,0.6,Straight Steel Fibers ,156.0,13.0,0.2,161.0,polycarboxylate (PCE)-based HRWRA,9.0,50 X 50 X 50 ,ASTM C109,226.0,0.1500465983224604,1073.0
0.15-3.0%,828.0,High sulfate-resistant cement (Type HS cement),52.5,230.0,0.0,0.0,248.0,0.0,0.0,0.0,0.0,0.0,0.0,0.0,0.0,0.0,0.0,994.0,Quartz Sand ,0.6,Straight Steel Fibers ,156.0,13.0,0.2,159.0,polycarboxylate (PCE)-based HRWRA,27.0,50 X 50 X 50 ,ASTM C109,221.0,0.1502835538752363,1058.0
0.25-1.0%,758.0,High sulfate-resistant cement (Type HS cement),52.5,211.0,0.0,0.0,228.0,0.0,0.0,0.0,0.0,0.0,0.0,0.0,0.0,0.0,0.0,911.0,Quartz Sand ,0.6,Straight Steel Fibers ,156.0,13.0,0.2,242.0,polycarboxylate (PCE)-based HRWRA,8.0,50 X 50 X 50 ,ASTM C109,169.0,0.2497420020639834,969.0
0.25-3.0%,749.0,High sulfate-resistant cement (Type HS cement),52.5,211.0,0.0,0.0,225.0,0.0,0.0,0.0,0.0,0.0,0.0,0.0,0.0,0.0,0.0,899.0,Quartz Sand ,0.6,Straight Steel Fibers ,156.0,13.0,0.2,239.0,polycarboxylate (PCE)-based HRWRA,24.0,50 X 50 X 50 ,ASTM C109,164.0,0.2489583333333333,960.0
0.2-2.0%,792.0,High sulfate-resistant cement (Type HS cement),52.5,220.0,0.0,0.0,237.0,0.0,0.0,0.0,0.0,0.0,0.0,0.0,0.0,0.0,0.0,951.0,Quartz Sand ,0.6,Straight Steel Fibers ,156.0,13.0,0.2,202.0,polycarboxylate (PCE)-based HRWRA,17.0,50 X 50 X 50 ,ASTM C109,186.4,0.1996047430830039,1012.0
0.175-2.5%,810.0,High sulfate-resistant cement (Type HS cement),52.5,225.0,0.0,0.0,243.0,0.0,0.0,0.0,0.0,0.0,0.0,0.0,0.0,0.0,0.0,972.0,Quartz Sand ,0.6,Straight Steel Fibers ,156.0,13.0,0.2,181.0,polycarboxylate (PCE)-based HRWRA,22.0,50 X 50 X 50 ,ASTM C109,209.0,0.1748792270531401,1035.0
0.16-3.0%,820.0,High sulfate-resistant cement (Type HS cement),52.5,228.0,0.0,0.0,246.0,0.0,0.0,0.0,0.0,0.0,0.0,0.0,0.0,0.0,0.0,984.0,Quartz Sand ,0.6,Straight Steel Fibers ,156.0,13.0,0.2,168.0,polycarboxylate (PCE)-based HRWRA,26.0,50 X 50 X 50 ,ASTM C109,213.0,0.1603053435114503,1048.0
0.185-1.0%,810.0,High sulfate-resistant cement (Type HS cement),52.5,225.0,0.0,0.0,243.0,0.0,0.0,0.0,0.0,0.0,0.0,0.0,0.0,0.0,0.0,972.0,Quartz Sand ,0.6,Straight Steel Fibers ,156.0,13.0,0.2,191.0,polycarboxylate (PCE)-based HRWRA,9.0,50 X 50 X 50 ,ASTM C109,205.0,0.1845410628019323,1035.0
0.18-1.25%,813.0,High sulfate-resistant cement (Type HS cement),52.5,226.0,0.0,0.0,244.0,0.0,0.0,0.0,0.0,0.0,0.0,0.0,0.0,0.0,0.0,975.0,Quartz Sand ,0.6,Straight Steel Fibers ,156.0,13.0,0.2,187.0,polycarboxylate (PCE)-based HRWRA,11.0,50 X 50 X 50 ,ASTM C109,197.0,0.1799807507218479,1039.0
0.225-1.5%,775.0,High sulfate-resistant cement (Type HS cement),52.5,223.0,0.0,0.0,233.0,0.0,0.0,0.0,0.0,0.0,0.0,0.0,0.0,0.0,0.0,930.0,Quartz Sand ,0.6,Straight Steel Fibers ,156.0,13.0,0.2,215.0,polycarboxylate (PCE)-based HRWRA,13.0,50 X 50 X 50 ,ASTM C109,182.0,0.2154308617234469,998.0
Control,1062.0,Portland cement (CEM 1),52.5,118.0,0.0,0.0,0.0,0.0,0.0,0.0,0.0,0.0,0.0,0.0,0.0,0.0,0.0,1094.0,Silica Sand ,0.6,Straight Steel Fiber ,156.0,13.0,0.2,177.0,polycarboxylate based,12.39,50 X 50 X 50 ,BS EN 1881 Part 116,145.0,0.15,1180.0
GP-15,903.0,Portland cement (CEM 1),52.5,118.0,0.0,0.0,0.0,159.0,0.0,0.0,0.0,0.0,0.0,0.0,0.0,0.0,0.0,1058.0,Silica Sand ,0.6,Straight Steel Fiber ,156.0,13.0,0.2,177.0,polycarboxylate based,12.39,50 X 50 X 50 ,BS EN 1881 Part 116,151.0,0.1733594515181195,1021.0
GP-30,743.0,Portland cement (CEM 1),52.5,118.0,0.0,0.0,0.0,319.0,0.0,0.0,0.0,0.0,0.0,0.0,0.0,0.0,0.0,1021.0,Silica Sand ,0.6,Straight Steel Fiber ,156.0,13.0,0.2,177.0,polycarboxylate based,12.39,50 X 50 X 50 ,BS EN 1881 Part 116,146.0,0.205574912891986,861.0
r-FA-15,1062.0,Portland cement (CEM 1),52.5,118.0,0.0,0.0,0.0,0.0,0.0,0.0,0.0,0.0,0.0,0.0,0.0,0.0,171.0,887.0,Silica Sand ,0.6,Straight Steel Fiber ,156.0,13.0,0.2,177.0,polycarboxylate based,12.39,50 X 50 X 50 ,BS EN 1881 Part 116,148.0,0.15,1180.0
r-FA-30,1062.0,Portland cement (CEM 1),52.5,118.0,0.0,0.0,0.0,0.0,0.0,0.0,0.0,0.0,0.0,0.0,0.0,0.0,328.0,697.0,Silica Sand ,0.6,Straight Steel Fiber ,156.0,13.0,0.2,177.0,polycarboxylate based,12.39,50 X 50 X 50 ,BS EN 1881 Part 116,160.0,0.15,1180.0
r-FA-50,1062.0,Portland cement (CEM 1),52.5,118.0,0.0,0.0,0.0,0.0,0.0,0.0,0.0,0.0,0.0,0.0,0.0,0.0,547.0,432.0,Silica Sand ,0.6,Straight Steel Fiber ,156.0,13.0,0.2,177.0,polycarboxylate based,12.39,50 X 50 X 50 ,BS EN 1881 Part 116,165.0,0.15,1180.0
G15 + rFA15,903.0,Portland cement (CEM 1),52.5,118.0,0.0,0.0,0.0,159.0,0.0,0.0,0.0,0.0,0.0,0.0,0.0,0.0,171.0,851.0,Silica Sand ,0.6,Straight Steel Fiber ,156.0,13.0,0.2,177.0,polycarboxylate based,12.39,50 X 50 X 50 ,BS EN 1881 Part 116,152.0,0.1733594515181195,1021.0
G15 + rFA30,903.0,Portland cement (CEM 1),52.5,118.0,0.0,0.0,0.0,159.0,0.0,0.0,0.0,0.0,0.0,0.0,0.0,0.0,328.0,661.0,Silica Sand ,0.6,Straight Steel Fiber ,156.0,13.0,0.2,177.0,polycarboxylate based,12.39,50 X 50 X 50 ,BS EN 1881 Part 116,165.0,0.1733594515181195,1021.0
Control,1062.0,Portland cement (CEM 1),52.5,118.0,0.0,0.0,0.0,0.0,0.0,0.0,0.0,0.0,0.0,0.0,0.0,0.0,0.0,1094.0,Silica Sand ,0.6,Straight Steel Fiber ,156.0,13.0,0.2,177.0,polycarboxylate based,12.39,50 X 50 X 50 ,BS EN 1881 Part 116,175.0,0.15,1180.0
GP-15,903.0,Portland cement (CEM 1),52.5,118.0,0.0,0.0,0.0,159.0,0.0,0.0,0.0,0.0,0.0,0.0,0.0,0.0,0.0,1058.0,Silica Sand ,0.6,Straight Steel Fiber ,156.0,13.0,0.2,177.0,polycarboxylate based,12.39,50 X 50 X 50 ,BS EN 1881 Part 116,178.0,0.1733594515181195,1021.0
GP-30,743.0,Portland cement (CEM 1),52.5,118.0,0.0,0.0,0.0,319.0,0.0,0.0,0.0,0.0,0.0,0.0,0.0,0.0,0.0,1021.0,Silica Sand ,0.6,Straight Steel Fiber ,156.0,13.0,0.2,177.0,polycarboxylate based,12.39,50 X 50 X 50 ,BS EN 1881 Part 116,172.0,0.205574912891986,861.0
r-FA-15,1062.0,Portland cement (CEM 1),52.5,118.0,0.0,0.0,0.0,0.0,0.0,0.0,0.0,0.0,0.0,0.0,0.0,0.0,171.0,887.0,Silica Sand ,0.6,Straight Steel Fiber ,156.0,13.0,0.2,177.0,polycarboxylate based,12.39,50 X 50 X 50 ,BS EN 1881 Part 116,177.0,0.15,1180.0
r-FA-30,1062.0,Portland cement (CEM 1),52.5,118.0,0.0,0.0,0.0,0.0,0.0,0.0,0.0,0.0,0.0,0.0,0.0,0.0,328.0,697.0,Silica Sand ,0.6,Straight Steel Fiber ,156.0,13.0,0.2,177.0,polycarboxylate based,12.39,50 X 50 X 50 ,BS EN 1881 Part 116,190.0,0.15,1180.0
r-FA-50,1062.0,Portland cement (CEM 1),52.5,118.0,0.0,0.0,0.0,0.0,0.0,0.0,0.0,0.0,0.0,0.0,0.0,0.0,547.0,432.0,Silica Sand ,0.6,Straight Steel Fiber ,156.0,13.0,0.2,177.0,polycarboxylate based,12.39,50 X 50 X 50 ,BS EN 1881 Part 116,198.0,0.15,1180.0
G15 + rFA15,903.0,Portland cement (CEM 1),52.5,118.0,0.0,0.0,0.0,159.0,0.0,0.0,0.0,0.0,0.0,0.0,0.0,0.0,171.0,851.0,Silica Sand ,0.6,Straight Steel Fiber ,156.0,13.0,0.2,177.0,polycarboxylate based,12.39,50 X 50 X 50 ,BS EN 1881 Part 116,185.0,0.1733594515181195,1021.0
G15 + rFA30,903.0,Portland cement (CEM 1),52.5,118.0,0.0,0.0,0.0,159.0,0.0,0.0,0.0,0.0,0.0,0.0,0.0,0.0,328.0,661.0,Silica Sand ,0.6,Straight Steel Fiber ,156.0,13.0,0.2,177.0,polycarboxylate based,12.39,50 X 50 X 50 ,BS EN 1881 Part 116,205.0,0.1733594515181195,1021.0
1,857.1428571428571,"Portland cement, 42.5N",42.5,257.1428571428572,0.0,0.0,0.0,0.0,0.0,0.0,0.0,0.0,0.0,0.0,0.0,0.0,0.0,1285.7142857142858,Crushed limestone,0.6,Straight Steel Fiber ,78.0,13.0,0.55,222.8571428571429,"polycarboxylic ether based, high
range water reducing",66.85714285714285,50 X 50 X 50 ,ASTM C109-07,124.0,0.2,1114.2857142857142
2,857.1428571428571,"Portland cement, 42.5N",42.5,257.1428571428572,0.0,0.0,0.0,171.42857142857144,0.0,0.0,0.0,0.0,0.0,0.0,0.0,0.0,0.0,1285.7142857142858,Crushed limestone,0.6,Straight Steel Fiber ,78.0,13.0,0.55,222.8571428571429,"polycarboxylic ether based, high
range water reducing",66.85714285714285,50 X 50 X 50 ,ASTM C109-07,131.0,0.2,1114.2857142857142
3,857.1428571428571,"Portland cement, 42.5N",42.5,257.1428571428572,0.0,0.0,0.0,0.0,0.0,0.0,0.0,0.0,0.0,0.0,0.0,42.85714285714286,0.0,1285.7142857142858,Crushed limestone,0.6,Straight Steel Fiber ,78.0,13.0,0.55,222.8571428571429,"polycarboxylic ether based, high
range water reducing",66.85714285714285,50 X 50 X 50 ,ASTM C109-07,136.0,0.2,1114.2857142857142
4,857.1428571428571,"Portland cement, 42.5N",42.5,257.1428571428572,0.0,0.0,0.0,171.42857142857144,0.0,0.0,0.0,0.0,0.0,0.0,0.0,42.85714285714286,0.0,1285.7142857142858,Crushed limestone,0.6,Straight Steel Fiber ,78.0,13.0,0.55,222.8571428571429,"polycarboxylic ether based, high
range water reducing",66.85714285714285,50 X 50 X 50 ,ASTM C109-07,149.0,0.2,1114.2857142857142
5,857.1428571428571,"Portland cement, 42.5N",42.5,257.1428571428572,0.0,0.0,0.0,0.0,0.0,0.0,0.0,0.0,0.0,0.0,0.0,21.42857142857143,0.0,1285.7142857142858,Crushed limestone,0.6,Straight Steel Fiber ,78.0,13.0,0.55,222.8571428571429,"polycarboxylic ether based, high
range water reducing",66.85714285714285,50 X 50 X 50 ,ASTM C109-07,130.0,0.2,1114.2857142857142
6,857.1428571428571,"Portland cement, 42.5N",42.5,257.1428571428572,0.0,0.0,0.0,171.42857142857144,0.0,0.0,0.0,0.0,0.0,0.0,0.0,21.42857142857143,0.0,1285.7142857142858,Crushed limestone,0.6,Straight Steel Fiber ,78.0,13.0,0.55,222.8571428571429,"polycarboxylic ether based, high
range water reducing",66.85714285714285,50 X 50 X 50 ,ASTM C109-07,142.0,0.2,1114.2857142857142
7,857.1428571428571,"Portland cement, 42.5N",42.5,257.1428571428572,0.0,0.0,0.0,85.71428571428572,0.0,0.0,0.0,0.0,0.0,0.0,0.0,0.0,0.0,1285.7142857142858,Crushed limestone,0.6,Straight Steel Fiber ,78.0,13.0,0.55,222.8571428571429,"polycarboxylic ether based, high
range water reducing",66.85714285714285,50 X 50 X 50 ,ASTM C109-07,136.0,0.2,1114.2857142857142
8,857.1428571428571,"Portland cement, 42.5N",42.5,257.1428571428572,0.0,0.0,0.0,85.71428571428572,0.0,0.0,0.0,0.0,0.0,0.0,0.0,42.8571428571429,0.0,1285.7142857142858,Crushed limestone,0.6,Straight Steel Fiber ,78.0,13.0,0.55,222.8571428571429,"polycarboxylic ether based, high
range water reducing",66.85714285714285,50 X 50 X 50 ,ASTM C109-07,147.0,0.2,1114.2857142857142
9,857.1428571428571,"Portland cement, 42.5N",42.5,257.1428571428572,0.0,0.0,0.0,0.0,0.0,0.0,0.0,0.0,0.0,0.0,0.0,21.42857142857143,0.0,1285.7142857142858,Crushed limestone,0.6,Straight Steel Fiber ,78.0,13.0,0.55,222.8571428571429,"polycarboxylic ether based, high
range water reducing",66.85714285714285,50 X 50 X 50 ,ASTM C109-07,142.0,0.2,1114.2857142857142
10,857.1428571428571,"Portland cement, 42.5N",42.5,257.1428571428572,0.0,0.0,0.0,171.42857142857144,0.0,0.0,0.0,0.0,0.0,0.0,0.0,21.42857142857143,0.0,1285.7142857142858,Crushed limestone,0.6,Straight Steel Fiber ,78.0,13.0,0.55,222.8571428571429,"polycarboxylic ether based, high
range water reducing",66.85714285714285,50 X 50 X 50 ,ASTM C109-07,144.0,0.2,1114.2857142857142
L-M-WG-0,1056.0,High sulfate-resistant cement (Type HS cement),52.5,144.0,0.0,0.0,0.0,0.0,0.0,0.0,0.0,0.0,0.0,0.0,0.0,0.0,0.0,1200.0,Locally available sand,0.6,Straight Steel Fibers ,156.0,13.0,0.2,168.00000000000003,polycarboxylate based superplasticizers,30.0,40 x 40 x 160,ASTM C109,234.0,0.14,1200.0
L-M-WG-10,936.0,High sulfate-resistant cement (Type HS cement),52.5,144.0,0.0,0.0,0.0,120.0,0.0,0.0,0.0,0.0,0.0,0.0,0.0,0.0,0.0,1200.0,Locally available sand,0.6,Straight Steel Fibers ,156.0,13.0,0.2,168.00000000000003,polycarboxylate based superplasticizers,30.0,40 x 40 x 160,ASTM C109,237.0,0.1555555555555555,1080.0
L-M-WG-20,816.0000000000001,High sulfate-resistant cement (Type HS cement),52.5,144.0,0.0,0.0,0.0,240.0,0.0,0.0,0.0,0.0,0.0,0.0,0.0,0.0,0.0,1199.9999999999998,Locally available sand,0.6,Straight Steel Fibers ,156.0,13.0,0.2,167.99999999999997,polycarboxylate based superplasticizers,30.0,40 x 40 x 160,ASTM C109,248.0,0.1749999999999999,960.0000000000001
L-M-WG-30,696.0,High sulfate-resistant cement (Type HS cement),52.5,144.0,0.0,0.0,0.0,360.0,0.0,0.0,0.0,0.0,0.0,0.0,0.0,0.0,0.0,1200.0,Locally available sand,0.6,Straight Steel Fibers ,156.0,13.0,0.2,168.00000000000003,polycarboxylate based superplasticizers,30.0,40 x 40 x 160,ASTM C109,241.0,0.2,840.0
H-M-WG-0,1056.0,High sulfate-resistant cement (Type HS cement),52.5,144.0,0.0,0.0,0.0,0.0,0.0,0.0,0.0,0.0,0.0,0.0,0.0,0.0,0.0,1200.0,Locally available sand,0.6,Straight Steel Fibers ,156.0,13.0,0.2,240.0,polycarboxylate based superplasticizers,30.0,40 x 40 x 160,ASTM C109,129.0,0.2,1200.0
H-M-WG-10,936.0,High sulfate-resistant cement (Type HS cement),52.5,144.0,0.0,0.0,0.0,120.0,0.0,0.0,0.0,0.0,0.0,0.0,0.0,0.0,0.0,1200.0,Locally available sand,0.6,Straight Steel Fibers ,156.0,13.0,0.2,240.0,polycarboxylate based superplasticizers,30.0,40 x 40 x 160,ASTM C109,134.0,0.2222222222222222,1080.0
H-M-WG-20,816.0000000000001,High sulfate-resistant cement (Type HS cement),52.5,144.0,0.0,0.0,0.0,240.0,0.0,0.0,0.0,0.0,0.0,0.0,0.0,0.0,0.0,1199.9999999999998,Locally available sand,0.6,Straight Steel Fibers ,156.0,13.0,0.2,240.0,polycarboxylate based superplasticizers,30.0,40 x 40 x 160,ASTM C109,146.0,0.2499999999999999,960.0000000000001
H-M-WG-30,696.0,High sulfate-resistant cement (Type HS cement),52.5,144.0,0.0,0.0,0.0,360.0,0.0,0.0,0.0,0.0,0.0,0.0,0.0,0.0,0.0,1200.0,Locally available sand,0.6,Straight Steel Fibers ,156.0,13.0,0.2,240.0,polycarboxylate based superplasticizers,30.0,40 x 40 x 160,ASTM C109,139.0,0.2857142857142857,840.0
2,880.0,Standard Portland pozzolan cement,52.5,220.0,0.0,0.0,0.0,0.0,0.0,0.0,0.0,0.0,0.0,0.0,0.0,0.0,0.0,833.0,Calcareous sand,0.5,Straight Steel Fibers ,117.0,6.0,0.16,172.0,polycarboxylate ether-based superplasticizers (SPs),67.0,100 x 100 x 100,EN 12390-3,118.3,0.1563636363636363,1100.0
4,880.0,Standard Portland pozzolan cement,52.5,220.0,0.0,0.0,0.0,0.0,0.0,0.0,0.0,0.0,0.0,0.0,0.0,0.0,0.0,833.0,Calcareous sand,0.5,Straight Steel Fibers ,234.0,6.0,0.16,172.0,polycarboxylate ether-based superplasticizers (SPs),67.0,100 x 100 x 100,EN 12390-3,119.6,0.1563636363636363,1100.0
6,880.0,Standard Portland pozzolan cement,52.5,220.0,0.0,0.0,0.0,0.0,0.0,0.0,0.0,0.0,0.0,0.0,0.0,0.0,0.0,833.0,Calcareous sand,0.5,Straight Steel Fibers ,351.0,6.0,0.16,172.0,polycarboxylate ether-based superplasticizers (SPs),67.0,100 x 100 x 100,EN 12390-3,166.2,0.1563636363636363,1100.0
8,880.0,Standard Portland pozzolan cement,52.5,220.0,0.0,0.0,0.0,0.0,0.0,0.0,0.0,0.0,0.0,0.0,0.0,0.0,0.0,833.0,Calcareous sand,0.5,Straight Steel Fibers ,468.0,6.0,0.16,172.0,polycarboxylate ether-based superplasticizers (SPs),67.0,100 x 100 x 100,EN 12390-3,171.8,0.1563636363636363,1100.0
10,880.0,Standard Portland pozzolan cement,52.5,220.0,0.0,0.0,0.0,0.0,0.0,0.0,0.0,0.0,0.0,0.0,0.0,0.0,0.0,833.0,Calcareous sand,0.5,Straight Steel Fibers ,585.0,6.0,0.16,172.0,polycarboxylate ether-based superplasticizers (SPs),67.0,100 x 100 x 100,EN 12390-3,198.4,0.1563636363636363,1100.0
2,880.0,Standard Portland pozzolan cement,52.5,220.0,0.0,0.0,0.0,0.0,0.0,0.0,0.0,0.0,0.0,0.0,0.0,0.0,0.0,833.0,Calcareous sand,0.5,Straight Steel Fibers ,401.0,6.0,0.16,172.0,polycarboxylate ether-based superplasticizers (SPs),67.0,100 x 100 x 100,EN 12390-3,135.9,0.1563636363636363,1100.0
2,880.0,Standard Portland pozzolan cement,52.5,220.0,0.0,0.0,0.0,0.0,0.0,0.0,0.0,0.0,0.0,0.0,0.0,0.0,0.0,833.0,Calcareous sand,0.5,Straight Steel Fibers ,401.0,6.0,0.16,172.0,polycarboxylate ether-based superplasticizers (SPs),67.0,100 x 100 x 100,EN 12390-3,162.3,0.1563636363636363,1100.0
ref,874.0,CEM I 52.5 N,52.5,46.0,0.0,0.0,0.0,0.0,0.0,0.0,0.0,0.0,0.0,0.0,0.0,0.0,1055.0,220.0,Quartz Sand ,1,Straight Steel Fibers ,156.0,13.0,0.2,202.4,polycarboxylate ether-based superplasticizers (SPs),27.6,40 x 40 x 160,EN 1015–11:2019,131.0,0.22,920.0
MK,598.0,CEM I 52.5 N,52.5,0.0,0.0,276.0,0.0,0.0,0.0,46.0,0.0,0.0,0.0,0.0,0.0,0.0,1055.0,220.0,Quartz Sand ,1,Straight Steel Fibers ,156.0,13.0,0.2,202.4,polycarboxylate ether-based superplasticizers (SPs),27.6,40 x 40 x 160,EN 1015–11:2019,97.0,0.3142857142857143,598.0
MK_SF1,598.0,CEM I 52.5 N,52.5,0.0,0.0,276.0,0.0,0.0,0.0,46.0,0.0,0.0,0.0,0.0,0.0,0.0,1055.0,220.0,Quartz Sand ,1, recycled tyre steel fibres,78.4,15.0,0.18,202.4,polycarboxylate ether-based superplasticizers (SPs),27.6,40 x 40 x 160,EN 1015–11:2019,112.0,0.3142857142857143,598.0
MK_SF2,598.0,CEM I 52.5 N,52.5,0.0,0.0,276.0,0.0,0.0,0.0,46.0,0.0,0.0,0.0,0.0,0.0,0.0,1055.0,220.0,Quartz Sand ,1, recycled tyre steel fibres,117.5,15.0,0.18,202.4,polycarboxylate ether-based superplasticizers (SPs),27.6,40 x 40 x 160,EN 1015–11:2019,108.0,0.3142857142857143,598.0
MK_CF1,598.0,CEM I 52.5 N,52.5,0.0,0.0,276.0,0.0,0.0,0.0,46.0,0.0,0.0,0.0,0.0,0.0,0.0,1055.0,220.0,Quartz Sand ,1,carbon fibres (CF),8.9,1.0,0.007,202.4,polycarboxylate ether-based superplasticizers (SPs),32.2,40 x 40 x 160,EN 1015–11:2019,104.0,0.3142857142857143,598.0
MK_CF2,598.0,CEM I 52.5 N,52.5,0.0,0.0,276.0,0.0,0.0,0.0,46.0,0.0,0.0,0.0,0.0,0.0,0.0,1055.0,220.0,Quartz Sand ,1,carbon fibres (CF),17.8,1.0,0.007,202.4,polycarboxylate ether-based superplasticizers (SPs),36.8,40 x 40 x 160,EN 1015–11:2019,102.0,0.3142857142857143,598.0
MK_SF1CF1,598.0,CEM I 52.5 N,52.5,0.0,0.0,276.0,0.0,0.0,0.0,46.0,0.0,0.0,0.0,0.0,0.0,0.0,1055.0,220.0,Quartz Sand ,1, recycled tyre steel fibres,78.4,15.0,0.18,202.4,polycarboxylate ether-based superplasticizers (SPs),33.12,40 x 40 x 160,EN 1015–11:2019,114.0,0.3142857142857143,598.0
MK_SF2CF1,598.0,CEM I 52.5 N,52.5,0.0,0.0,276.0,0.0,0.0,0.0,46.0,0.0,0.0,0.0,0.0,0.0,0.0,1055.0,220.0,Quartz Sand ,1, recycled tyre steel fibres,117.5,15.0,0.18,202.4,polycarboxylate ether-based superplasticizers (SPs),30.36,40 x 40 x 160,EN 1015–11:2019,116.0,0.3142857142857143,598.0
UHP-SHCC-Ref,800.0, Portland cement,52.5,200.0,0.0,0.0,0.0,0.0,0.0,0.0,700.0,0.0,0.0,0.0,0.0,0.0,0.0,500.0,Silica Sand ,0.6, PE,19.4,18.0,0.025,300.0,polycarboxylate ether-based superplasticizers (SPs),10.8,70.7 x 70.7 x 70.7,ASTM C109,113.0,0.1764705882352941,1700.0
C–12.5WGF,700.0, Portland cement,52.5,200.0,0.0,0.0,0.0,100.0,0.0,0.0,700.0,0.0,0.0,0.0,0.0,0.0,0.0,500.0,Silica Sand ,0.6, PE,19.4,18.0,0.025,300.0,polycarboxylate ether-based superplasticizers (SPs),10.8,70.7 x 70.7 x 70.7,ASTM C109,111.0,0.1875,1600.0
C–25WGF,600.0, Portland cement,52.5,200.0,0.0,0.0,0.0,200.0,0.0,0.0,700.0,0.0,0.0,0.0,0.0,0.0,0.0,500.0,Silica Sand ,0.6, PE,19.4,18.0,0.025,300.0,polycarboxylate ether-based superplasticizers (SPs),10.8,70.7 x 70.7 x 70.7,ASTM C109,110.0,0.2,1500.0
C–50WGF,400.0, Portland cement,52.5,200.0,0.0,0.0,0.0,400.0,0.0,0.0,700.0,0.0,0.0,0.0,0.0,0.0,0.0,500.0,Silica Sand ,0.6, PE,19.4,18.0,0.025,300.0,polycarboxylate ether-based superplasticizers (SPs),10.8,70.7 x 70.7 x 70.7,ASTM C109,106.0,0.2307692307692307,1300.0
C–75WGF,200.0, Portland cement,52.5,200.0,0.0,0.0,0.0,600.0,0.0,0.0,700.0,0.0,0.0,0.0,0.0,0.0,0.0,500.0,Silica Sand ,0.6, PE,19.4,18.0,0.025,300.0,polycarboxylate ether-based superplasticizers (SPs),10.8,70.7 x 70.7 x 70.7,ASTM C109,94.0,0.2727272727272727,1100.0
S–25WGF,800.0, Portland cement,52.5,200.0,0.0,0.0,0.0,125.0,0.0,0.0,700.0,0.0,0.0,0.0,0.0,0.0,0.0,375.0,Silica Sand ,0.6, PE,19.4,18.0,0.025,300.0,polycarboxylate ether-based superplasticizers (SPs),10.8,70.7 x 70.7 x 70.7,ASTM C109,113.5,0.1764705882352941,1700.0
S–50WGF,800.0, Portland cement,52.5,200.0,0.0,0.0,0.0,250.0,0.0,0.0,700.0,0.0,0.0,0.0,0.0,0.0,0.0,250.0,Silica Sand ,0.6, PE,19.4,18.0,0.025,300.0,polycarboxylate ether-based superplasticizers (SPs),10.8,70.7 x 70.7 x 70.7,ASTM C109,114.5,0.1764705882352941,1700.0
S–75WGF,800.0, Portland cement,52.5,200.0,0.0,0.0,0.0,375.0,0.0,0.0,700.0,0.0,0.0,0.0,0.0,0.0,0.0,125.0,Silica Sand ,0.6, PE,19.4,18.0,0.025,300.0,polycarboxylate ether-based superplasticizers (SPs),10.8,70.7 x 70.7 x 70.7,ASTM C109,117.0,0.1764705882352941,1700.0
S–100WGF,800.0, Portland cement,52.5,200.0,0.0,0.0,0.0,500.0,0.0,0.0,700.0,0.0,0.0,0.0,0.0,0.0,0.0,0.0,Natural River sand,0.6, PE,19.4,18.0,0.025,300.0,polycarboxylate ether-based superplasticizers (SPs),10.8,70.7 x 70.7 x 70.7,ASTM C109,118.0,0.1764705882352941,1700.0
C–12.5WGF+50S,700.0, Portland cement,52.5,200.0,0.0,0.0,0.0,350.0,0.0,0.0,700.0,0.0,0.0,0.0,0.0,0.0,0.0,250.0,Silica Sand ,0.6, PE,19.4,18.0,0.025,300.0,polycarboxylate ether-based superplasticizers (SPs),10.8,70.7 x 70.7 x 70.7,ASTM C109,119.0,0.1875,1600.0
C–25WGF+50S,600.0, Portland cement,52.5,200.0,0.0,0.0,0.0,450.0,0.0,0.0,700.0,0.0,0.0,0.0,0.0,0.0,0.0,250.0,Silica Sand ,0.6, PE,19.4,18.0,0.025,300.0,polycarboxylate ether-based superplasticizers (SPs),10.8,70.7 x 70.7 x 70.7,ASTM C109,112.0,0.2,1500.0
C–50WGF+50S,400.0, Portland cement,52.5,200.0,0.0,0.0,0.0,650.0,0.0,0.0,700.0,0.0,0.0,0.0,0.0,0.0,0.0,250.0,Silica Sand ,0.6, PE,19.4,18.0,0.025,300.0,polycarboxylate ether-based superplasticizers (SPs),10.8,70.7 x 70.7 x 70.7,ASTM C109,97.5,0.2307692307692307,1300.0
C–75WGF+50S,200.0, Portland cement,52.5,200.0,0.0,0.0,0.0,850.0,0.0,0.0,700.0,0.0,0.0,0.0,0.0,0.0,0.0,250.0,Silica Sand ,0.6, PE,19.4,18.0,0.025,300.0,polycarboxylate ether-based superplasticizers (SPs),10.8,70.7 x 70.7 x 70.7,ASTM C109,83.0,0.2727272727272727,1100.0
C–12.5WGF+100S,700.0, Portland cement,52.5,200.0,0.0,0.0,0.0,600.0,0.0,0.0,700.0,0.0,0.0,0.0,0.0,0.0,0.0,0.0,Natural River sand,0.6, PE,19.4,18.0,0.025,300.0,polycarboxylate ether-based superplasticizers (SPs),10.8,70.7 x 70.7 x 70.7,ASTM C109,119.0,0.1875,1600.0
C–25WGF+100S,600.0, Portland cement,52.5,200.0,0.0,0.0,0.0,700.0,0.0,0.0,700.0,0.0,0.0,0.0,0.0,0.0,0.0,0.0,Natural River sand,0.6, PE,19.4,18.0,0.025,300.0,polycarboxylate ether-based superplasticizers (SPs),10.8,70.7 x 70.7 x 70.7,ASTM C109,118.0,0.2,1500.0
C–50WGF+100S,400.0, Portland cement,52.5,200.0,0.0,0.0,0.0,900.0,0.0,0.0,700.0,0.0,0.0,0.0,0.0,0.0,0.0,0.0,Natural River sand,0.6, PE,19.4,18.0,0.025,300.0,polycarboxylate ether-based superplasticizers (SPs),10.8,70.7 x 70.7 x 70.7,ASTM C109,99.0,0.2307692307692307,1300.0
1,998.0,42.5 grade ordinary Portland cement,42.5,299.4,0.0,0.0,0.0,0.0,0.0,0.0,0.0,0.0,0.0,0.0,0.0,0.0,0.0,1197.6,Quartz sand,0.6,Steel fiber ,156.0,13.0,0.2,229.54,"high Range Water Reducer
(HRWR)",19.96,100 x 100 x 100,ASTM C109,138.0,0.1769230769230769,1297.4
2,998.0,42.5 grade ordinary Portland cement,42.5,249.5,0.0,0.0,0.0,0.0,0.0,0.0,0.0,0.0,0.0,0.0,0.0,0.0,0.0,1397.1999999999998,Quartz sand,0.6,Steel fiber ,156.0,13.0,0.2,249.5,"high Range Water Reducer
(HRWR)",49.900000000000006,100 x 100 x 100,ASTM C109,122.0,0.2,1247.5
3,998.0,42.5 grade ordinary Portland cement,42.5,149.7,89.82,0.0,0.0,0.0,0.0,0.0,0.0,0.0,0.0,0.0,0.0,0.0,0.0,1756.48,Quartz sand,0.6,Steel fiber ,156.0,13.0,0.2,249.5,"high Range Water Reducer
(HRWR)",49.900000000000006,100 x 100 x 100,ASTM C109,105.0,0.2016129032258064,1237.52
2,878.7989747345296,High sulfate-resistant cement (Type HS cement),52.5,219.6997436836324,0.0,0.0,0.0,219.6997436836324,0.0,0.0,0.0,0.0,0.0,0.0,0.0,0.0,0.0,905.1629439765654,Locally available sand,0.8,Straight Steel Fibers ,156.0,13.0,0.2,166.9718051995606,polycarboxylate ether-based superplasticizers (SPs),9.666788722079824,Cube ,ASTM C109,230.0,0.152,1098.4987184181618
2,878.7989747345296,High sulfate-resistant cement (Type HS cement),52.5,219.6997436836324,0.0,0.0,0.0,219.6997436836324,0.0,0.0,0.0,0.0,0.0,0.0,0.0,0.0,0.0,808.4950567557671,Locally available sand,0.8,Straight steel fiber,237.27572317832292,13.0,0.2,166.9718051995606,polycarboxylate ether-based superplasticizers (SPs),9.666788722079824,Cube ,ASTM C109,250.0,0.152,1098.4987184181618
U-S-2,878.7989747345296,High sulfate-resistant cement (Type HS cement),52.5,219.6997436836324,0.0,0.0,0.0,219.6997436836324,0.0,0.0,0.0,0.0,0.0,0.0,0.0,0.0,0.0,808.4950567557671,Locally available sand,0.8,Straight steel fiber,156.0,13.0,0.2,166.9718051995606,polycarboxylate ether-based superplasticizers (SPs),9.666788722079824,50 x 50 x 50 ,ASTM C109,145.1,0.152,1098.4987184181618
U-S-2.5,878.7989747345296,High sulfate-resistant cement (Type HS cement),52.5,219.6997436836324,0.0,0.0,0.0,219.6997436836324,0.0,0.0,0.0,0.0,0.0,0.0,0.0,0.0,0.0,808.4950567557671,Locally available sand,0.8,Straight steel fiber,195.0,13.0,0.2,166.9718051995606,polycarboxylate ether-based superplasticizers (SPs),9.666788722079824,50 x 50 x 50 ,ASTM C109,145.1,0.152,1098.4987184181618
U-S-3,878.7989747345296,High sulfate-resistant cement (Type HS cement),52.5,219.6997436836324,0.0,0.0,0.0,219.6997436836324,0.0,0.0,0.0,0.0,0.0,0.0,0.0,0.0,0.0,808.4950567557671,Locally available sand,0.8,Straight steel fiber,234.0,13.0,0.2,166.9718051995606,polycarboxylate ether-based superplasticizers (SPs),9.666788722079824,50 x 50 x 50 ,ASTM C109,145.1,0.152,1098.4987184181618
U-H-1.5,878.7989747345296,High sulfate-resistant cement (Type HS cement),52.5,219.6997436836324,0.0,0.0,0.0,219.6997436836324,0.0,0.0,0.0,0.0,0.0,0.0,0.0,0.0,0.0,808.4950567557671,Locally available sand,0.8,Hooked End Steel Fiber ,117.0,30.0,0.38,166.9718051995606,polycarboxylate ether-based superplasticizers (SPs),9.666788722079824,50 x 50 x 50 ,ASTM C109,145.1,0.152,1098.4987184181618
U-H-2,878.7989747345296,High sulfate-resistant cement (Type HS cement),52.5,219.6997436836324,0.0,0.0,0.0,219.6997436836324,0.0,0.0,0.0,0.0,0.0,0.0,0.0,0.0,0.0,808.4950567557671,Locally available sand,0.8,Hooked End Steel Fiber ,156.0,30.0,0.38,166.9718051995606,polycarboxylate ether-based superplasticizers (SPs),9.66678872207982,50 x 50 x 50 ,ASTM C109,145.1,0.152,1098.4987184181618
U-H-3,878.7989747345296,High sulfate-resistant cement (Type HS cement),52.5,219.6997436836324,0.0,0.0,0.0,219.6997436836324,0.0,0.0,0.0,0.0,0.0,0.0,0.0,0.0,0.0,808.4950567557671,Locally available sand,0.8,Hooked End Steel Fiber ,234.0,30.0,0.38,166.9718051995606,polycarboxylate ether-based superplasticizers (SPs),9.66678872207982,50 x 50 x 50 ,ASTM C109,145.1,0.152,1098.4987184181618
U-T-1.5,878.7989747345296,High sulfate-resistant cement (Type HS cement),52.5,219.6997436836324,0.0,0.0,0.0,219.6997436836324,0.0,0.0,0.0,0.0,0.0,0.0,0.0,0.0,0.0,808.4950567557671,Locally available sand,0.8,Twisted Steel Fiber ,117.0,18.0,0.3,166.9718051995606,polycarboxylate ether-based superplasticizers (SPs),9.66678872207982,50 x 50 x 50 ,ASTM C109,145.1,0.152,1098.4987184181618
U-T-2,878.7989747345296,High sulfate-resistant cement (Type HS cement),52.5,219.6997436836324,0.0,0.0,0.0,219.6997436836324,0.0,0.0,0.0,0.0,0.0,0.0,0.0,0.0,0.0,808.4950567557671,Locally available sand,0.8,Twisted Steel Fiber ,156.0,18.0,0.3,166.9718051995606,polycarboxylate ether-based superplasticizers (SPs),9.66678872207982,50 x 50 x 50 ,ASTM C109,145.1,0.152,1098.4987184181618
U-T-3,878.7989747345296,High sulfate-resistant cement (Type HS cement),52.5,219.6997436836324,0.0,0.0,0.0,219.6997436836324,0.0,0.0,0.0,0.0,0.0,0.0,0.0,0.0,0.0,808.4950567557671,Locally available sand,0.8,Twisted Steel Fiber ,234.0,18.0,0.3,166.9718051995606,polycarboxylate ether-based superplasticizers (SPs),9.66678872207982,50 x 50 x 50 ,ASTM C109,145.1,0.152,1098.4987184181618
M1,500.0,"Portland cement (PC)  with 28 days of compressive strength of
68.9 Mpa",52.5,0.0,250.0,0.0,0.0,0.0,0.0,0.0,250.0,0.0,0.0,0.0,0.0,0.0,0.0,1200.0,quartz sand,3,Straight Steel Fibers ,156.0,13.0,0.2,150.0,superplasticizer with the water reducing,17.0,40 x 40 x 80,GB177-85,120.0,0.15,1000.0
M2,500.0,"Portland cement (PC)  with 28 days of compressive strength of
68.9 Mpa",52.5,100.0,0.0,0.0,0.0,0.0,0.0,0.0,400.0,0.0,0.0,0.0,0.0,0.0,0.0,1200.0,quartz sand,3,Straight Steel Fibers ,156.0,13.0,0.2,150.0,superplasticizer with the water reducing,17.0,40 x 40 x 80 ,GB177-85,132.0,0.15,1000.0
M3,400.0,"Portland cement (PC)  with 28 days of compressive strength of
68.9 Mpa",52.5,100.0,250.0,0.0,0.0,0.0,0.0,0.0,250.0,0.0,0.0,0.0,0.0,0.0,0.0,1200.0,quartz sand,3,Straight Steel Fibers ,156.0,13.0,0.2,150.0,superplasticizer with the water reducing,17.0,40 x 40 x 80 ,GB177-85,144.0,0.15,1000.0
M1,500.0,"Portland cement (PC)  with 28 days of compressive strength of
68.9 Mpa",52.5,0.0,250.0,0.0,0.0,0.0,0.0,0.0,250.0,0.0,0.0,0.0,0.0,0.0,0.0,1200.0,quartz sand,3,Straight Steel Fibers ,156.0,13.0,0.2,150.0,superplasticizer with the water reducing,17.0,40 x 40 x 80,GB177-85,135.0,0.15,1000.0
M2,500.0,"Portland cement (PC)  with 28 days of compressive strength of
68.9 Mpa",52.5,100.0,0.0,0.0,0.0,0.0,0.0,0.0,400.0,0.0,0.0,0.0,0.0,0.0,0.0,1200.0,quartz sand,3,Straight Steel Fibers ,156.0,13.0,0.2,150.0,superplasticizer with the water reducing,17.0,40 x 40 x 80,GB177-85,140.0,0.15,1000.0
M3,400.0,"Portland cement (PC)  with 28 days of compressive strength of
68.9 Mpa",52.5,100.0,250.0,0.0,0.0,0.0,0.0,0.0,250.0,0.0,0.0,0.0,0.0,0.0,0.0,1200.0,quartz sand,3,Straight Steel Fibers ,156.0,13.0,0.2,150.0,superplasticizer with the water reducing,17.0,40 x 40 x 80,GB177-85,158.0,0.15,1000.0
M1,500.0,"Portland cement (PC)  with 28 days of compressive strength of
68.9 Mpa",52.5,0.0,250.0,0.0,0.0,0.0,0.0,0.0,250.0,0.0,0.0,0.0,0.0,0.0,0.0,1200.0,quartz sand,3,Straight Steel Fibers ,156.0,13.0,0.2,150.0,superplasticizer with the water reducing,17.0,40 x 40 x 80,GB177-85,149.0,0.15,1000.0
M2,500.0,"Portland cement (PC)  with 28 days of compressive strength of
68.9 Mpa",52.5,100.0,0.0,0.0,0.0,0.0,0.0,0.0,400.0,0.0,0.0,0.0,0.0,0.0,0.0,1200.0,quartz sand,3,Straight Steel Fibers ,156.0,13.0,0.2,150.0,superplasticizer with the water reducing,17.0,40 x 40 x 80,GB177-85,158.0,0.15,1000.0
M3,400.0,"Portland cement (PC)  with 28 days of compressive strength of
68.9 Mpa",52.5,100.0,250.0,0.0,0.0,0.0,0.0,0.0,250.0,0.0,0.0,0.0,0.0,0.0,0.0,1200.0,quartz sand,3,Straight Steel Fibers ,156.0,13.0,0.2,150.0,superplasticizer with the water reducing,17.0,40 x 40 x 80,GB177-85,161.0,0.15,1000.0
M3,400.0,"Portland cement (PC)  with 28 days of compressive strength of
68.9 Mpa",52.5,100.0,250.0,0.0,0.0,0.0,0.0,0.0,250.0,0.0,0.0,0.0,0.0,0.0,0.0,1200.0,quartz sand,3,Steel fiber ,312.0,13.0,0.175,150.0,superplasticizer with the water reducing,17.0,40 x 40 x 80,GB177-85,160.0,0.15,1000.0
M3,400.0,"Portland cement (PC)  with 28 days of compressive strength of
68.9 Mpa",52.5,100.0,250.0,0.0,0.0,0.0,0.0,0.0,250.0,0.0,0.0,0.0,0.0,0.0,0.0,1200.0,quartz sand,3,Steel fiber ,468.0,13.0,0.175,150.0,superplasticizer with the water reducing,17.0,40 x 40 x 80,GB177-85,175.0,0.15,1000.0
M3,400.0,"Portland cement (PC)  with 28 days of compressive strength of
68.9 Mpa",52.5,100.0,250.0,0.0,0.0,0.0,0.0,0.0,250.0,0.0,0.0,0.0,0.0,0.0,0.0,1200.0,quartz sand,3,Steel fiber ,624.0,13.0,0.175,150.0,superplasticizer with the water reducing,17.0,40 x 40 x 80,GB177-85,184.0,0.15,1000.0
M3,400.0,"Portland cement (PC)  with 28 days of compressive strength of
68.9 Mpa",52.5,100.0,250.0,0.0,0.0,0.0,0.0,0.0,250.0,0.0,0.0,0.0,0.0,0.0,0.0,1200.0,quartz sand,3,Steel fiber ,312.0,13.0,0.175,150.0,superplasticizer with the water reducing,17.0,40 x 40 x 80,GB177-85,185.0,0.15,1000.0
M3,400.0,"Portland cement (PC)  with 28 days of compressive strength of
68.9 Mpa",52.5,100.0,250.0,0.0,0.0,0.0,0.0,0.0,250.0,0.0,0.0,0.0,0.0,0.0,0.0,1200.0,quartz sand,3,Steel fiber ,468.0,13.0,0.175,150.0,superplasticizer with the water reducing,17.0,40 x 40 x 80,GB177-85,196.0,0.15,1000.0
M3,400.0,"Portland cement (PC)  with 28 days of compressive strength of
68.9 Mpa",52.5,100.0,250.0,0.0,0.0,0.0,0.0,0.0,250.0,0.0,0.0,0.0,0.0,0.0,0.0,1200.0,quartz sand,3,Steel fiber ,624.0,13.0,0.175,150.0,superplasticizer with the water reducing,17.0,40 x 40 x 80,GB177-85,215.0,0.15,1000.0
M3,400.0,"Portland cement (PC)  with 28 days of compressive strength of
68.9 Mpa",52.5,100.0,250.0,0.0,0.0,0.0,0.0,0.0,250.0,0.0,0.0,0.0,0.0,0.0,0.0,1200.0,quartz sand,3,Steel fiber ,312.0,13.0,0.175,150.0,superplasticizer with the water reducing,17.0,40 x 40 x 80,GB177-85,198.0,0.15,1000.0
M3,400.0,"Portland cement (PC)  with 28 days of compressive strength of
68.9 Mpa",52.5,100.0,250.0,0.0,0.0,0.0,0.0,0.0,250.0,0.0,0.0,0.0,0.0,0.0,0.0,1200.0,quartz sand,3,Steel fiber ,468.0,13.0,0.175,150.0,superplasticizer with the water reducing,17.0,40 x 40 x 80,GB177-85,217.0,0.15,1000.0
M3,400.0,"Portland cement (PC)  with 28 days of compressive strength of
68.9 Mpa",52.5,100.0,250.0,0.0,0.0,0.0,0.0,0.0,250.0,0.0,0.0,0.0,0.0,0.0,0.0,1200.0,quartz sand,3,Steel fiber ,624.0,13.0,0.175,150.0,superplasticizer with the water reducing,17.0,40 x 40 x 80,GB177-85,225.0,0.15,1000.0
UHPC,833.0,Cement PC Type I,52.5,208.25,0.0,0.0,0.0,208.25,0.0,0.0,0.0,0.0,0.0,0.0,0.0,0.0,0.0,1149.54,Locally available sand,0.8,Straight Steel Fibers ,156.0,13.0,0.2,183.26,"polycarboxylate
ether",4.498200000000001,100 x 100 x 100,ASTM C109,192.0,0.176,1041.25
UHP-FRC,833.0,Cement PC Type I,52.5,208.25,0.0,0.0,0.0,208.25,0.0,0.0,0.0,0.0,0.0,0.0,0.0,0.0,0.0,1074.57,Locally available sand,0.8,Straight Seel fiber ,195.0,13.0,0.2,183.26,"polycarboxylate
ether",4.498200000000001,100 x 100 x 100,ASTM C109,201.0,0.176,1041.25
UHP-FRC-S-1.5,833.0,Cement PC Type I,52.5,208.25,0.0,0.0,0.0,208.25,0.0,0.0,0.0,0.0,0.0,0.0,0.0,0.0,0.0,1074.57,Locally available sand,0.8,Straight Seel fiber ,117.0,13.0,0.2,183.26,"polycarboxylate
ether",4.498200000000001,50 x 50 x 50 ,ASTM C109,145.1,0.176,1041.25
UHP-FRC-S-2.0ᵃ,833.0,Cement PC Type I,52.5,208.25,0.0,0.0,0.0,208.25,0.0,0.0,0.0,0.0,0.0,0.0,0.0,0.0,0.0,1074.57,Locally available sand,0.8,Straight Seel fiber ,156.0,13.0,0.2,183.26,"polycarboxylate
ether",4.498200000000001,50 x 50 x 50 ,ASTM C109,145.1,0.176,1041.25
UHP-FRC-S-2.5,833.0,Cement PC Type I,52.5,208.25,0.0,0.0,0.0,208.25,0.0,0.0,0.0,0.0,0.0,0.0,0.0,0.0,0.0,1074.57,Locally available sand,0.8,Straight Seel fiber ,195.0,13.0,0.2,183.26,"polycarboxylate
ether",4.498200000000001,50 x 50 x 50 ,ASTM C109,145.1,0.176,1041.25
UHP-FRC-H-1.0,833.0,Cement PC Type I,52.5,208.25,0.0,0.0,0.0,208.25,0.0,0.0,0.0,0.0,0.0,0.0,0.0,0.0,0.0,1074.57,Locally available sand,0.8,Hooked End Steel Fiber ,78.0,30.0,0.38,183.26,"polycarboxylate
ether",4.498200000000001,50 x 50 x 50 ,ASTM C109,145.1,0.176,1041.25
UHP-FRC-H-1.5ᵃ,833.0,Cement PC Type I,52.5,208.25,0.0,0.0,0.0,208.25,0.0,0.0,0.0,0.0,0.0,0.0,0.0,0.0,0.0,1074.57,Locally available sand,0.8,Hooked End Steel Fiber ,117.0,30.0,0.38,183.26,"polycarboxylate
ether",4.498200000000001,50 x 50 x 50 ,ASTM C109,145.1,0.176,1041.25
UHP-FRC-H-2.0,833.0,Cement PC Type I,52.5,208.25,0.0,0.0,0.0,208.25,0.0,0.0,0.0,0.0,0.0,0.0,0.0,0.0,0.0,1074.57,Locally available sand,0.8,Hooked End Steel Fiber ,156.0,30.0,0.38,183.26,"polycarboxylate
ether",4.498200000000001,50 x 50 x 50 ,ASTM C109,145.1,0.176,1041.25
UHP-FRC-T₁-1.0,833.0,Cement PC Type I,52.5,208.25,0.0,0.0,0.0,208.25,0.0,0.0,0.0,0.0,0.0,0.0,0.0,0.0,0.0,1074.57,Locally available sand,0.8,Twisted Steel Fiber ,78.0,30.0,0.3,183.26,"polycarboxylate
ether",4.498200000000001,50 x 50 x 50 ,ASTM C109,145.1,0.176,1041.25
UHP-FRC-T₁-1.5ᵃ,833.0,Cement PC Type I,52.5,208.25,0.0,0.0,0.0,208.25,0.0,0.0,0.0,0.0,0.0,0.0,0.0,0.0,0.0,1074.57,Locally available sand,0.8,Twisted Steel Fiber ,117.0,30.0,0.3,183.26,"polycarboxylate
ether",4.498200000000001,50 x 50 x 50 ,ASTM C109,145.1,0.176,1041.25
UHP-FRC-T₁-2.0,833.0,Cement PC Type I,52.5,208.25,0.0,0.0,0.0,208.25,0.0,0.0,0.0,0.0,0.0,0.0,0.0,0.0,0.0,1074.57,Locally available sand,0.8,Twisted Steel Fiber ,156.0,30.0,0.3,183.26,"polycarboxylate
ether",4.498200000000001,50 x 50 x 50 ,ASTM C109,145.1,0.176,1041.25
UHP-FRC-T₂-1.5,833.0,Cement PC Type I,52.5,208.25,0.0,0.0,0.0,208.25,0.0,0.0,0.0,0.0,0.0,0.0,0.0,0.0,0.0,1074.57,Locally available sand,0.8,Twisted Steel Fiber ,117.0,30.0,0.3,183.26,"polycarboxylate
ether",4.498200000000001,50 x 50 x 50 ,ASTM C109,145.1,0.176,1041.25
LS10SS00,905.0,High sulfate-resistant cement (Type HS cement),52.5,226.25,0.0,0.0,0.0,271.5,0.0,0.0,0.0,0.0,0.0,0.0,0.0,0.0,0.0,995.5,Silica sand,0.5,Straight Steel Fibers ,156.0,13.0,0.2,181.0,polycarboxylate ether-based superplasticizers (SPs),45.25,50 x 50 x 50 ,ASTM C109,145.1,0.16,1131.25
LS10SS05,905.0,High sulfate-resistant cement (Type HS cement),52.5,226.25,0.0,0.0,0.0,271.5,0.0,0.0,0.0,0.0,0.0,0.0,0.0,0.0,0.0,995.5,Silica sand,0.5,Straight Seel fiber ,39.0,30.0,0.3,181.0,polycarboxylate ether-based superplasticizers (SPs),45.25,50 x 50 x 50 ,ASTM C109,145.1,0.16,1131.25
LS10SS10,905.0,High sulfate-resistant cement (Type HS cement),52.5,226.25,0.0,0.0,0.0,271.5,0.0,0.0,0.0,0.0,0.0,0.0,0.0,0.0,0.0,995.5,Silica sand,0.5,Straight Seel fiber ,78.0,30.0,0.3,181.0,polycarboxylate ether-based superplasticizers (SPs),45.25,50 x 50 x 50 ,ASTM C109,145.1,0.16,1131.25
LS10SS15,905.0,High sulfate-resistant cement (Type HS cement),52.5,226.25,0.0,0.0,0.0,271.5,0.0,0.0,0.0,0.0,0.0,0.0,0.0,0.0,0.0,995.5,Silica sand,0.5,Straight Seel fiber ,117.0,30.0,0.3,181.0,polycarboxylate ether-based superplasticizers (SPs),45.25,50 x 50 x 50 ,ASTM C109,145.1,0.16,1131.25
HA10SS00,905.0,High sulfate-resistant cement (Type HS cement),52.5,226.25,0.0,0.0,0.0,271.5,0.0,0.0,0.0,0.0,0.0,0.0,0.0,0.0,0.0,995.5,Silica sand,0.5,Straight Steel Fibers ,156.0,13.0,0.2,181.0,polycarboxylate ether-based superplasticizers (SPs),45.25,50 x 50 x 50 ,ASTM C109,145.1,0.16,1131.25
HA10SS05,905.0,High sulfate-resistant cement (Type HS cement),52.5,226.25,0.0,0.0,0.0,271.5,0.0,0.0,0.0,0.0,0.0,0.0,0.0,0.0,0.0,995.5,Silica sand,0.5,Hooked End Steel Fiber ,39.0,30.0,0.375,181.0,polycarboxylate ether-based superplasticizers (SPs),45.25,50 x 50 x 50 ,ASTM C109,145.1,0.16,1131.25
HA10SS10,905.0,High sulfate-resistant cement (Type HS cement),52.5,226.25,0.0,0.0,0.0,271.5,0.0,0.0,0.0,0.0,0.0,0.0,0.0,0.0,0.0,995.5,Silica sand,0.5,Hooked End Steel Fiber ,78.0,30.0,0.375,181.0,polycarboxylate ether-based superplasticizers (SPs),45.25,50 x 50 x 50 ,ASTM C109,145.1,0.16,1131.25
HA10SS15,905.0,High sulfate-resistant cement (Type HS cement),52.5,226.25,0.0,0.0,0.0,271.5,0.0,0.0,0.0,0.0,0.0,0.0,0.0,0.0,0.0,995.5,Silica sand,0.5,Hooked End Steel Fiber ,117.0,30.0,0.375,181.0,polycarboxylate ether-based superplasticizers (SPs),45.25,50 x 50 x 50 ,ASTM C109,145.1,0.16,1131.25
HB10SS00,905.0,High sulfate-resistant cement (Type HS cement),52.5,226.25,0.0,0.0,0.0,271.5,0.0,0.0,0.0,0.0,0.0,0.0,0.0,0.0,0.0,995.5,Silica sand,0.5,Straight Steel Fibers ,156.0,13.0,0.2,181.0,polycarboxylate ether-based superplasticizers (SPs),45.25,50 x 50 x 50 ,ASTM C109,145.1,0.16,1131.25
HB10SS05,905.0,High sulfate-resistant cement (Type HS cement),52.5,226.25,0.0,0.0,0.0,271.5,0.0,0.0,0.0,0.0,0.0,0.0,0.0,0.0,0.0,995.5,Silica sand,0.5,Hooked End Steel Fiber ,39.0,62.0,0.775,181.0,polycarboxylate ether-based superplasticizers (SPs),45.25,50 x 50 x 50 ,ASTM C109,145.1,0.16,1131.25
HB10SS10,905.0,High sulfate-resistant cement (Type HS cement),52.5,226.25,0.0,0.0,0.0,271.5,0.0,0.0,0.0,0.0,0.0,0.0,0.0,0.0,0.0,995.5,Silica sand,0.5,Hooked End Steel Fiber ,78.0,62.0,0.775,181.0,polycarboxylate ether-based superplasticizers (SPs),45.25,50 x 50 x 50 ,ASTM C109,145.1,0.16,1131.25
HB10SS15,905.0,High sulfate-resistant cement (Type HS cement),52.5,226.25,0.0,0.0,0.0,271.5,0.0,0.0,0.0,0.0,0.0,0.0,0.0,0.0,0.0,995.5,Silica sand,0.5,Hooked End Steel Fiber ,117.0,62.0,0.775,181.0,polycarboxylate ether-based superplasticizers (SPs),45.25,50 x 50 x 50 ,ASTM C109,145.1,0.16,1131.25
T10SS00,905.0,High sulfate-resistant cement (Type HS cement),52.5,226.25,0.0,0.0,0.0,271.5,0.0,0.0,0.0,0.0,0.0,0.0,0.0,0.0,0.0,995.5,Silica sand,0.5,Straight Steel Fibers ,156.0,13.0,0.2,181.0,polycarboxylate ether-based superplasticizers (SPs),45.25,50 x 50 x 50 ,ASTM C109,145.1,0.16,1131.25
