Repository: manvithadobbala-gif/AI-Assisted-UHPC-Mix-Design-System

## 🌟 Project Overview

This project combines Artificial Intelligence and Civil Engineering to automate the design of Ultra High Performance Concrete (UHPC) mixes.

Instead of relying solely on traditional trial-and-error methods, the system predicts compressive strength using Machine Learning and generates optimized mix designs using Particle Swarm Optimization (PSO).

The application also evaluates:

- 💪 Predicted Compressive Strength
- ⚙️ Engineering Feasibility
- 💰 Estimated Cost
- 🌱 CO₂ Emissions
- 🏆 AI-Based Mix Recommendations

---

File: data/Engineering_Knowledge_Base.csv (part 11 of 16)
Mix_ID,Cement Amount  (kg/m³),Cement type,Cement Grade (Mpa),Silica Fume (kg/m³),Flayash Amount   (kg/m³),Limestone Powder  (kg/m3),Quartzpowder (kg/m3),Glass powder (kg/m3),Rice husk ash (kg/m3),Metakaolin (kg/m³),GGBFS  (kg/m³),Slag Amount   (kg/m³),Nano-CaCO3 (kg/m3),Nano-Al2O3 (kg/m3),Nano-TiO2 (kg/m3),Nano Silica (kg/m3),Filler (kg/m³),Fine Aggregate (kg/m³),Sand Type,Max Size (mm),Type of Fiber,Amount / Quantity of Fiber,Length (mm),Diameter (mm),Water (kg/m³),Type of Superplasticizer,Superplasticizer (kg/m³),Specimen,Testing Standard,28-Day,Water_Binder_Ratio,Binder
T10SS05,905.0,High sulfate-resistant cement (Type HS cement),52.5,226.25,0.0,0.0,0.0,271.5,0.0,0.0,0.0,0.0,0.0,0.0,0.0,0.0,0.0,995.5,Silica sand,0.5,Twisted Steel Fiber ,39.0,30.0,0.3,181.0,polycarboxylate ether-based superplasticizers (SPs),45.25,50 x 50 x 50 ,ASTM C109,145.1,0.16,1131.25
T10SS10,905.0,High sulfate-resistant cement (Type HS cement),52.5,226.25,0.0,0.0,0.0,271.5,0.0,0.0,0.0,0.0,0.0,0.0,0.0,0.0,0.0,995.5,Silica sand,0.5,Twisted Steel Fiber ,78.0,30.0,0.3,181.0,polycarboxylate ether-based superplasticizers (SPs),45.25,50 x 50 x 50 ,ASTM C109,145.1,0.16,1131.25
T10SS15,905.0,High sulfate-resistant cement (Type HS cement),52.5,226.25,0.0,0.0,0.0,271.5,0.0,0.0,0.0,0.0,0.0,0.0,0.0,0.0,0.0,995.5,Silica sand,0.5,Twisted Steel Fiber ,117.0,30.0,0.3,181.0,polycarboxylate ether-based superplasticizers (SPs),45.25,50 x 50 x 50 ,ASTM C109,145.1,0.16,1131.25
SS10,905.0,High sulfate-resistant cement (Type HS cement),52.5,226.25,0.0,0.0,0.0,271.5,0.0,0.0,0.0,0.0,0.0,0.0,0.0,0.0,0.0,995.5,Silica sand,0.5,Straight Seel fiber ,78.0,13.0,0.2,181.0,polycarboxylate ether-based superplasticizers (SPs),45.25,50 x 50 x 50 ,ASTM C109,145.1,0.16,1131.25
SS20,905.0,High sulfate-resistant cement (Type HS cement),52.5,226.25,0.0,0.0,0.0,271.5,0.0,0.0,0.0,0.0,0.0,0.0,0.0,0.0,0.0,995.5,Silica sand,1.5,Straight Seel fiber ,156.0,13.0,0.2,181.0,polycarboxylate ether-based superplasticizers (SPs),45.25,50 x 50 x 50 ,ASTM C109,145.1,0.16,1131.25
R1,788.0,Portland Cement of Grade 53,53.0,197.0,0.0,0.0,315.0,0.0,0.0,0.0,0.0,0.0,0.0,0.0,0.0,0.0,0.0,866.8,Locally available sand,2.36,Steel fiber ,195.0,13.0,0.16,173.0,Poly-Acrylic Ester based type SP,14.77,100 x 100 x 100,ASTM C109,180.28,0.1756345177664974,985.0
R2,788.0,Portland Cement of Grade 53,53.0,197.0,0.0,0.0,315.0,0.0,0.0,0.0,0.0,0.0,0.0,0.0,0.0,0.0,0.0,866.8,Locally available sand,2.36,Steel fiber ,156.0,13.0,0.16,173.0,Poly-Acrylic Ester based type SP,14.77,100 x 100 x 100,ASTM C109,170.29,0.1756345177664974,985.0
R3,788.0,Portland Cement of Grade 53,53.0,197.0,0.0,0.0,315.0,0.0,0.0,0.0,0.0,0.0,0.0,0.0,0.0,0.0,0.0,866.8,Locally available sand,2.36,Steel fiber ,195.0,6.0,0.16,173.0,Poly-Acrylic Ester based type SP,14.77,100 x 100 x 100,ASTM C109,178.7083,0.1756345177664974,985.0
R4,788.0,Portland Cement of Grade 53,53.0,197.0,0.0,0.0,315.0,0.0,0.0,0.0,0.0,0.0,0.0,0.0,0.0,0.0,0.0,866.8,Locally available sand,2.36,Steel fiber ,156.0,6.0,0.16,173.0,Poly-Acrylic Ester based type SP,14.77,100 x 100 x 100,ASTM C109,164.0,0.1756345177664974,985.0
R5,788.0,Portland Cement of Grade 53,53.0,197.0,0.0,0.0,315.0,0.0,0.0,0.0,0.0,0.0,0.0,0.0,0.0,0.0,0.0,866.8,Locally available sand,2.36,Straight Steel Fibers ,156.0,13.0,0.2,173.0,Poly-Acrylic Ester based type SP,14.77,100 x 100 x 100,ASTM C109,132.0,0.1756345177664974,985.0
 UHPC,795.4,CEM I 52.5 R HS-NA,52.5,168.6,0.0,0.0,198.4,0.0,0.0,0.0,0.0,0.0,0.0,0.0,0.0,0.0,0.0,971.0,Quartz sand,0.5,Straight Steel Fibers ,156.0,13.0,0.2,187.98,Superplasticizer Sika Viscorete 2810,24.1,Cylinder 150 x 300,DIN EN 12390–3:2009–07,216.66,0.1949999999999999,964.0
UHPFRC 1.5%,783.47,CEM I 52.5 R HS-NA,52.5,166.07,0.0,0.0,195.42,0.0,0.0,0.0,0.0,0.0,0.0,0.0,0.0,0.0,0.0,956.44,Quartz sand,0.5,Straight Steel fiber ,117.78,13.0,0.175,185.16,Superplasticizer Sika Viscorete 2810,23.74,Cylinder 150 x 300,DIN EN 12390–3:2009–07,211.69,0.1949996840575436,949.54
UHPFRC 3%,771.53,CEM I 52.5 R HS-NA,52.5,163.54,0.0,0.0,192.45,0.0,0.0,0.0,0.0,0.0,0.0,0.0,0.0,0.0,0.0,941.86,Quartz sand,0.5,Straight Steel fiber ,235.61,13.0,0.175,182.34,Superplasticizer Sika Viscorete 2810,23.38,Cylinder 150 x 300,DIN EN 12390–3:2009–07,205.19,0.1950014437421797,935.0699999999999
UHPFRC 1.5%,783.47,CEM I 52.5 R HS-NA,52.5,166.07,0.0,0.0,195.42,0.0,0.0,0.0,0.0,0.0,0.0,0.0,0.0,0.0,0.0,956.44,Quartz sand,0.5,Straight Steel fiber ,117.78,20.0,0.25,185.16,Superplasticizer Sika Viscorete 2810,23.74,Cylinder 150 x 300,DIN EN 12390–3:2009–07,202.86,0.1949996840575436,949.54
UHPFRC 3%,771.53,CEM I 52.5 R HS-NA,52.5,163.54,0.0,0.0,192.45,0.0,0.0,0.0,0.0,0.0,0.0,0.0,0.0,0.0,0.0,941.86,Quartz sand,0.5,Straight Steel fiber ,235.61,20.0,0.25,182.34,Superplasticizer Sika Viscorete 2810,23.38,Cylinder 150 x 300,DIN EN 12390–3:2009–07,207.62,0.1950014437421797,935.0699999999999
UHPFRC 1.5%,783.47,CEM I 52.5 R HS-NA,52.5,166.07,0.0,0.0,195.42,0.0,0.0,0.0,0.0,0.0,0.0,0.0,0.0,0.0,0.0,956.44,Quartz sand,0.5,Straight Steel fiber ,117.78,9.0,0.15,185.16,Superplasticizer Sika Viscorete 2810,23.74,50 x 50 x 50 ,ASTM C109,145.1,0.1949996840575436,949.54
UHPFRC 3%,771.53,CEM I 52.5 R HS-NA,52.5,163.54,0.0,0.0,192.45,0.0,0.0,0.0,0.0,0.0,0.0,0.0,0.0,0.0,0.0,941.86,Quartz sand,0.5,Straight Steel fiber ,235.61,9.0,0.15,182.34,Superplasticizer Sika Viscorete 2810,23.38,50 x 50 x 50 ,ASTM C109,145.1,0.1950014437421797,935.0699999999999
R1,788.0,Portland Cement of Grade 53,53.0,197.0,0.0,0.0,315.0,0.0,0.0,0.0,0.0,0.0,0.0,0.0,0.0,0.0,0.0,866.8,Locally available sand,2.36,Steel fiber ,195.0,13.0,0.16,173.0,Poly-Acrylic Ester based type SP,14.77,70 x 70 x 70 , ASTM C1609 ,180.28,0.1756345177664974,985.0
R2,788.0,Portland Cement of Grade 53,53.0,197.0,0.0,0.0,315.0,0.0,0.0,0.0,0.0,0.0,0.0,0.0,0.0,0.0,0.0,866.8,Locally available sand,2.36,Steel fiber ,156.0,13.0,0.16,173.0,Poly-Acrylic Ester based type SP,14.77,70 x 70 x 70 , ASTM C1609 ,170.29,0.1756345177664974,985.0
R3,788.0,Portland Cement of Grade 53,53.0,197.0,0.0,0.0,315.0,0.0,0.0,0.0,0.0,0.0,0.0,0.0,0.0,0.0,0.0,866.8,Locally available sand,2.36,Steel fiber ,195.0,6.0,0.16,173.0,Poly-Acrylic Ester based type SP,14.77,70 x 70 x 70 , ASTM C1609 ,178.7,0.1756345177664974,985.0
R4,788.0,Portland Cement of Grade 53,53.0,197.0,0.0,0.0,315.0,0.0,0.0,0.0,0.0,0.0,0.0,0.0,0.0,0.0,0.0,866.8,Locally available sand,2.36,Steel fiber ,156.0,6.0,0.16,173.0,Poly-Acrylic Ester based type SP,14.77,70 x 70 x 70 , ASTM C1609,164.0,0.1756345177664974,985.0
R5,788.0,Portland Cement of Grade 53,53.0,197.0,0.0,0.0,315.0,0.0,0.0,0.0,0.0,0.0,0.0,0.0,0.0,0.0,0.0,866.8,Locally available sand,2.36,Straight Steel Fibers ,156.0,13.0,0.2,173.0,Poly-Acrylic Ester based type SP,14.77,70 x 70 x 70 , ASTM C1609,132.0,0.1756345177664974,985.0
U-0,972.0," P.I 52.5 Portland 
cement",52.5,271.5,0.0,0.0,87.48,0.0,0.0,0.0,0.0,0.0,0.0,0.0,0.0,0.0,0.0,1049.76,Quartz sand,2,Straight Steel Fibers ,156.0,13.0,0.2,223.83,CX-8 superplasticizer (SP) with water-reducing,24.3,100 x 100 x 100,Chinese standard GB/T 31387–2015,135.2,0.18,1243.5
U0206-0.25,972.0," P.I 52.5 Portland 
cement",52.5,271.5,0.0,0.0,87.48,0.0,0.0,0.0,0.0,0.0,0.0,0.0,0.0,0.0,0.0,1049.76,Quartz sand,2,Steel fiber ,19.5,6.0,0.2,223.83,CX-8 superplasticizer (SP) with water-reducing,24.3,100 x 100 x 100,Chinese standard GB/T 31387–2015,135.5,0.18,1243.5
U0206-0.5,972.0," P.I 52.5 Portland 
cement",52.5,271.5,0.0,0.0,87.48,0.0,0.0,0.0,0.0,0.0,0.0,0.0,0.0,0.0,0.0,1049.76,Quartz sand,2,Steel fiber ,39.0,6.0,0.2,223.83,CX-8 superplasticizer (SP) with water-reducing,24.3,100 x 100 x 100,Chinese standard GB/T 31387–2015,134.2,0.18,1243.5
U0206-1,972.0," P.I 52.5 Portland 
cement",52.5,271.5,0.0,0.0,87.48,0.0,0.0,0.0,0.0,0.0,0.0,0.0,0.0,0.0,0.0,1049.76,Quartz sand,2,Steel fiber ,78.0,6.0,0.2,223.83,CX-8 superplasticizer (SP) with water-reducing,24.3,100 x 100 x 100,Chinese standard GB/T 31387–2015,137.2,0.18,1243.5
U0206-1.5,972.0," P.I 52.5 Portland 
cement",52.5,271.5,0.0,0.0,87.48,0.0,0.0,0.0,0.0,0.0,0.0,0.0,0.0,0.0,0.0,1049.76,Quartz sand,2,Steel fiber ,117.0,6.0,0.2,223.83,CX-8 superplasticizer (SP) with water-reducing,24.3,100 x 100 x 100,Chinese standard GB/T 31387–2015,143.4,0.18,1243.5
U0206-2,972.0," P.I 52.5 Portland 
cement",52.5,271.5,0.0,0.0,87.48,0.0,0.0,0.0,0.0,0.0,0.0,0.0,0.0,0.0,0.0,1049.76,Quartz sand,2,Steel fiber ,156.0,6.0,0.2,223.83,CX-8 superplasticizer (SP) with water-reducing,24.3,100 x 100 x 100,Chinese standard GB/T 31387–2015,152.4,0.18,1243.5
U0206-2.5,972.0," P.I 52.5 Portland 
cement",52.5,271.5,0.0,0.0,87.48,0.0,0.0,0.0,0.0,0.0,0.0,0.0,0.0,0.0,0.0,1049.76,Quartz sand,2,Steel fiber ,195.0,6.0,0.2,223.83,CX-8 superplasticizer (SP) with water-reducing,24.3,100 x 100 x 100,Chinese standard GB/T 31387–2015,155.7,0.18,1243.5
U0206-3,972.0," P.I 52.5 Portland 
cement",52.5,271.5,0.0,0.0,87.48,0.0,0.0,0.0,0.0,0.0,0.0,0.0,0.0,0.0,0.0,1049.76,Quartz sand,2,Steel fiber ,234.0,6.0,0.2,223.83,CX-8 superplasticizer (SP) with water-reducing,24.3,100 x 100 x 100,Chinese standard GB/T 31387–2015,156.5,0.18,1243.5
U0313-0.25,972.0," P.I 52.5 Portland 
cement",52.5,271.5,0.0,0.0,87.48,0.0,0.0,0.0,0.0,0.0,0.0,0.0,0.0,0.0,0.0,1049.76,Quartz sand,2,Steel fiber ,19.5,13.0,0.3,223.83,CX-8 superplasticizer (SP) with water-reducing,24.3,100 x 100 x 100,Chinese standard GB/T 31387–2015,135.0,0.18,1243.5
U0313-0.5,972.0," P.I 52.5 Portland 
cement",52.5,271.5,0.0,0.0,87.48,0.0,0.0,0.0,0.0,0.0,0.0,0.0,0.0,0.0,0.0,1049.76,Quartz sand,2,Steel fiber ,39.0,13.0,0.3,223.83,CX-8 superplasticizer (SP) with water-reducing,24.3,100 x 100 x 100,Chinese standard GB/T 31387–2015,137.4,0.18,1243.5
U0313-1,972.0," P.I 52.5 Portland 
cement",52.5,271.5,0.0,0.0,87.48,0.0,0.0,0.0,0.0,0.0,0.0,0.0,0.0,0.0,0.0,1049.76,Quartz sand,2,Steel fiber ,78.0,13.0,0.3,223.83,CX-8 superplasticizer (SP) with water-reducing,24.3,100 x 100 x 100,Chinese standard GB/T 31387–2015,139.7,0.18,1243.5
U0313-1.5,972.0," P.I 52.5 Portland 
cement",52.5,271.5,0.0,0.0,87.48,0.0,0.0,0.0,0.0,0.0,0.0,0.0,0.0,0.0,0.0,1049.76,Quartz sand,2,Steel fiber ,117.0,13.0,0.3,223.83,CX-8 superplasticizer (SP) with water-reducing,24.3,100 x 100 x 100,Chinese standard GB/T 31387–2015,149.2,0.18,1243.5
U0313-2,972.0," P.I 52.5 Portland 
cement",52.5,271.5,0.0,0.0,87.48,0.0,0.0,0.0,0.0,0.0,0.0,0.0,0.0,0.0,0.0,1049.76,Quartz sand,2,Steel fiber ,156.0,13.0,0.3,223.83,CX-8 superplasticizer (SP) with water-reducing,24.3,100 x 100 x 100,Chinese standard GB/T 31387–2015,157.3,0.18,1243.5
U0313-2.5,972.0," P.I 52.5 Portland 
cement",52.5,271.5,0.0,0.0,87.48,0.0,0.0,0.0,0.0,0.0,0.0,0.0,0.0,0.0,0.0,1049.76,Quartz sand,2,Steel fiber ,195.0,13.0,0.3,223.83,CX-8 superplasticizer (SP) with water-reducing,24.3,100 x 100 x 100,Chinese standard GB/T 31387–2015,156.0,0.18,1243.5
U0313-3,972.0," P.I 52.5 Portland 
cement",52.5,271.5,0.0,0.0,87.48,0.0,0.0,0.0,0.0,0.0,0.0,0.0,0.0,0.0,0.0,1049.76,Quartz sand,2,Steel fiber ,234.0,13.0,0.3,223.83,CX-8 superplasticizer (SP) with water-reducing,24.3,100 x 100 x 100,Chinese standard GB/T 31387–2015,158.1,0.18,1243.5
U0213-0.25,972.0," P.I 52.5 Portland 
cement",52.5,271.5,0.0,0.0,87.48,0.0,0.0,0.0,0.0,0.0,0.0,0.0,0.0,0.0,0.0,1049.76,Quartz sand,2,Steel fiber ,19.5,13.0,0.2,223.83,CX-8 superplasticizer (SP) with water-reducing,24.3,100 x 100 x 100,Chinese standard GB/T 31387–2015,137.6,0.18,1243.5
U0213-0.50,972.0," P.I 52.5 Portland 
cement",52.5,271.5,0.0,0.0,87.48,0.0,0.0,0.0,0.0,0.0,0.0,0.0,0.0,0.0,0.0,1049.76,Quartz sand,2,Steel fiber ,39.0,13.0,0.2,223.83,CX-8 superplasticizer (SP) with water-reducing,24.3,100 x 100 x 100,Chinese standard GB/T 31387–2015,138.3,0.18,1243.5
U0213-1.00,972.0," P.I 52.5 Portland 
cement",52.5,271.5,0.0,0.0,87.48,0.0,0.0,0.0,0.0,0.0,0.0,0.0,0.0,0.0,0.0,1049.76,Quartz sand,2,Steel fiber ,78.0,13.0,0.2,223.83,CX-8 superplasticizer (SP) with water-reducing,24.3,100 x 100 x 100,Chinese standard GB/T 31387–2015,145.0,0.18,1243.5
U0213-1.50,972.0," P.I 52.5 Portland 
cement",52.5,271.5,0.0,0.0,87.48,0.0,0.0,0.0,0.0,0.0,0.0,0.0,0.0,0.0,0.0,1049.76,Quartz sand,2,Steel fiber ,117.0,13.0,0.2,223.83,CX-8 superplasticizer (SP) with water-reducing,24.3,100 x 100 x 100,Chinese standard GB/T 31387–2015,152.8,0.18,1243.5
U0213-2.00,972.0," P.I 52.5 Portland 
cement",52.5,271.5,0.0,0.0,87.48,0.0,0.0,0.0,0.0,0.0,0.0,0.0,0.0,0.0,0.0,1049.76,Quartz sand,2,Steel fiber ,156.0,13.0,0.2,223.83,CX-8 superplasticizer (SP) with water-reducing,24.3,100 x 100 x 100,Chinese standard GB/T 31387–2015,162.6,0.18,1243.5
U0213-2.50,972.0," P.I 52.5 Portland 
cement",52.5,271.5,0.0,0.0,87.48,0.0,0.0,0.0,0.0,0.0,0.0,0.0,0.0,0.0,0.0,1049.76,Quartz sand,2,Steel fiber ,195.0,13.0,0.2,223.83,CX-8 superplasticizer (SP) with water-reducing,24.3,100 x 100 x 100,Chinese standard GB/T 31387–2015,164.5,0.18,1243.5
U0213-3.00,972.0," P.I 52.5 Portland 
cement",52.5,271.5,0.0,0.0,87.48,0.0,0.0,0.0,0.0,0.0,0.0,0.0,0.0,0.0,0.0,1049.76,Quartz sand,2,Steel fiber ,234.0,13.0,0.2,223.83,CX-8 superplasticizer (SP) with water-reducing,24.3,100 x 100 x 100,Chinese standard GB/T 31387–2015,168.7,0.18,1243.5
U01210-0.25,972.0," P.I 52.5 Portland 
cement",52.5,271.5,0.0,0.0,87.48,0.0,0.0,0.0,0.0,0.0,0.0,0.0,0.0,0.0,0.0,1049.76,Quartz sand,2,Steel fiber ,19.5,10.0,0.12,223.83,CX-8 superplasticizer (SP) with water-reducing,24.3,100 x 100 x 100,Chinese standard GB/T 31387–2015,136.3,0.18,1243.5
U01210-0.50,972.0," P.I 52.5 Portland 
cement",52.5,271.5,0.0,0.0,87.48,0.0,0.0,0.0,0.0,0.0,0.0,0.0,0.0,0.0,0.0,1049.76,Quartz sand,2,Steel fiber ,39.0,10.0,0.12,223.83,CX-8 superplasticizer (SP) with water-reducing,24.3,100 x 100 x 100,Chinese standard GB/T 31387–2015,138.0,0.18,1243.5
U01210-1,972.0," P.I 52.5 Portland 
cement",52.5,271.5,0.0,0.0,87.48,0.0,0.0,0.0,0.0,0.0,0.0,0.0,0.0,0.0,0.0,1049.76,Quartz sand,2,Steel fiber ,78.0,10.0,0.12,223.83,CX-8 superplasticizer (SP) with water-reducing,24.3,100 x 100 x 100,Chinese standard GB/T 31387–2015,147.9,0.18,1243.5
U01210-1.5,972.0," P.I 52.5 Portland 
cement",52.5,271.5,0.0,0.0,87.48,0.0,0.0,0.0,0.0,0.0,0.0,0.0,0.0,0.0,0.0,1049.76,Quartz sand,2,Steel fiber ,117.0,10.0,0.12,223.83,CX-8 superplasticizer (SP) with water-reducing,24.3,100 x 100 x 100,Chinese standard GB/T 31387–2015,156.0,0.18,1243.5
U01210-2,972.0," P.I 52.5 Portland 
cement",52.5,271.5,0.0,0.0,87.48,0.0,0.0,0.0,0.0,0.0,0.0,0.0,0.0,0.0,0.0,1049.76,Quartz sand,2,Steel fiber ,156.0,10.0,0.12,223.83,CX-8 superplasticizer (SP) with water-reducing,24.3,100 x 100 x 100,Chinese standard GB/T 31387–2015,168.2,0.18,1243.5
U01210-2.5,972.0," P.I 52.5 Portland 
cement",52.5,271.5,0.0,0.0,87.48,0.0,0.0,0.0,0.0,0.0,0.0,0.0,0.0,0.0,0.0,1049.76,Quartz sand,2,Steel fiber ,195.0,10.0,0.12,223.83,CX-8 superplasticizer (SP) with water-reducing,24.3,100 x 100 x 100,Chinese standard GB/T 31387–2015,174.0,0.18,1243.5
U01210-3,972.0," P.I 52.5 Portland 
cement",52.5,271.5,0.0,0.0,87.48,0.0,0.0,0.0,0.0,0.0,0.0,0.0,0.0,0.0,0.0,1049.76,Quartz sand,2,Steel fiber ,234.0,10.0,0.12,223.83,CX-8 superplasticizer (SP) with water-reducing,24.3,100 x 100 x 100,Chinese standard GB/T 31387–2015,179.2,0.18,1243.5
U0220-0.25,972.0," P.I 52.5 Portland 
cement",52.5,271.5,0.0,0.0,87.48,0.0,0.0,0.0,0.0,0.0,0.0,0.0,0.0,0.0,0.0,1049.76,Quartz sand,2,Steel fiber ,19.5,20.0,0.2,223.83,CX-8 superplasticizer (SP) with water-reducing,24.3,100 x 100 x 100,Chinese standard GB/T 31387–2015,140.1,0.18,1243.5
U0220-0.5,972.0," P.I 52.5 Portland 
cement",52.5,271.5,0.0,0.0,87.48,0.0,0.0,0.0,0.0,0.0,0.0,0.0,0.0,0.0,0.0,1049.76,Quartz sand,2,Steel fiber ,39.0,20.0,0.2,223.83,CX-8 superplasticizer (SP) with water-reducing,24.3,100 x 100 x 100,Chinese standard GB/T 31387–2015,145.3,0.18,1243.5
U0220-1,972.0," P.I 52.5 Portland 
cement",52.5,271.5,0.0,0.0,87.48,0.0,0.0,0.0,0.0,0.0,0.0,0.0,0.0,0.0,0.0,1049.76,Quartz sand,2,Steel fiber ,78.0,20.0,0.2,223.83,CX-8 superplasticizer (SP) with water-reducing,24.3,100 x 100 x 100,Chinese standard GB/T 31387–2015,157.8,0.18,1243.5
U0220-1.5,972.0," P.I 52.5 Portland 
cement",52.5,271.5,0.0,0.0,87.48,0.0,0.0,0.0,0.0,0.0,0.0,0.0,0.0,0.0,0.0,1049.76,Quartz sand,2,Steel fiber ,117.0,20.0,0.2,223.83,CX-8 superplasticizer (SP) with water-reducing,24.3,100 x 100 x 100,Chinese standard GB/T 31387–2015,165.2,0.18,1243.5
U0220-2,972.0," P.I 52.5 Portland 
cement",52.5,271.5,0.0,0.0,87.48,0.0,0.0,0.0,0.0,0.0,0.0,0.0,0.0,0.0,0.0,1049.76,Quartz sand,2,Steel fiber ,156.0,20.0,0.2,223.83,CX-8 superplasticizer (SP) with water-reducing,24.3,100 x 100 x 100,Chinese standard GB/T 31387–2015,172.3,0.18,1243.5
U0220-2.5,972.0," P.I 52.5 Portland 
cement",52.5,271.5,0.0,0.0,87.48,0.0,0.0,0.0,0.0,0.0,0.0,0.0,0.0,0.0,0.0,1049.76,Quartz sand,2,Steel fiber ,195.0,20.0,0.2,223.83,CX-8 superplasticizer (SP) with water-reducing,24.3,100 x 100 x 100,Chinese standard GB/T 31387–2015,179.8,0.18,1243.5
U0220-3,972.0," P.I 52.5 Portland 
cement",52.5,271.5,0.0,0.0,87.48,0.0,0.0,0.0,0.0,0.0,0.0,0.0,0.0,0.0,0.0,1049.76,Quartz sand,2,Steel fiber ,234.0,20.0,0.2,223.83,CX-8 superplasticizer (SP) with water-reducing,24.3,100 x 100 x 100,Chinese standard GB/T 31387–2015,182.2,0.18,1243.5
MKOLP0-FW,1530.0,Portland cement (P.O 52.5),52.5,170.0,0.0,0.0,0.0,0.0,0.0,0.0,0.0,0.0,0.0,0.0,0.0,0.0,0.0,612.0,Quartz Sand ,0.6,PE ,20.0,12.0,0.024,306.0,Polycarboxylate-based superplasticizer (SP) with a water reduction,51.0,40 x 40 x 160,Chinese standard GB/T 17671–2021,107.0,0.18,1700.0
MK30LP15-FW,765.0,Portland cement (P.O 52.5),52.5,170.0,0.0,255.0,0.0,0.0,0.0,510.0,0.0,0.0,0.0,0.0,0.0,0.0,0.0,612.0,Quartz Sand ,0.6,PE ,20.0,12.0,0.024,306.0,Polycarboxylate-based superplasticizer (SP) with a water reduction,51.0,40 x 40 x 160,Chinese standard GB/T 17671–2021,113.0,0.2117647058823529,935.0
MKOLP0,1530.0,Portland cement (P.O 52.5),52.5,170.0,0.0,0.0,0.0,0.0,0.0,0.0,0.0,0.0,0.0,0.0,0.0,0.0,0.0,612.0,Sea Sand ,0.6,PE ,20.0,12.0,0.024,306.0,Polycarboxylate-based superplasticizer (SP) with a water reduction,51.0,40 x 40 x 160,Chinese standard GB/T 17671–2021,109.0,0.18,1700.0
MK15LP15,1020.0,Portland cement (P.O 52.5),52.5,170.0,0.0,255.0,0.0,0.0,0.0,255.0,0.0,0.0,0.0,0.0,0.0,0.0,0.0,612.0,Sea Sand ,0.6,PE ,20.0,12.0,0.024,306.0,Polycarboxylate-based superplasticizer (SP) with a water reduction,51.0,40 x 40 x 160,Chinese standard GB/T 17671–2021,116.0,0.2117647058823529,1190.0
MK30LP15,765.0,Portland cement (P.O 52.5),52.5,170.0,0.0,255.0,0.0,0.0,0.0,510.0,0.0,0.0,0.0,0.0,0.0,0.0,0.0,612.0,Sea Sand ,0.6,PE ,20.0,12.0,0.024,306.0,Polycarboxylate-based superplasticizer (SP) with a water reduction,51.0,40 x 40 x 160,Chinese standard GB/T 17671–2021,120.0,0.2117647058823529,935.0
M1,900.0,Ordinary Portland cement Type I,52.5,230.4,0.0,0.0,0.0,0.0,0.0,0.0,0.0,0.0,0.0,0.0,0.0,0.0,0.0,974.7,quartz sand,0.6,Steel fiber ,156.6,12.7,0.15,198.0,"Plasticizer
Glenium® 51",39.6,50 x 50 x 50 ,ASTM C109,154.0,0.1751592356687898,1130.4
M2,900.0,Ordinary Portland cement Type I,52.5,230.4,0.0,0.0,0.0,0.0,0.0,0.0,0.0,0.0,0.0,0.0,0.0,0.0,0.0,974.7,quartz sand,0.6,Steel fiber ,156.6,12.7,0.15,198.0,"Plasticizer
Glenium® 51",16.2,50 x 50 x 50 ,ASTM C109,158.0,0.1751592356687898,1130.4
M3,900.0,Ordinary Portland cement Type I,52.5,264.6,0.0,0.0,0.0,0.0,0.0,0.0,0.0,0.0,0.0,0.0,0.0,0.0,0.0,1215.9,quartz sand,0.6,Steel fiber ,166.5,12.7,0.15,190.8,"Plasticizer
Glenium® 51",31.500000000000004,50 x 50 x 50 ,ASTM C109,176.0,0.1638330757341576,1164.6
M4,900.0,Ordinary Portland cement Type I,52.5,230.4,0.0,0.0,0.0,0.0,0.0,0.0,0.0,0.0,0.0,0.0,0.0,0.0,0.0,974.7,quartz sand,0.6,Steel fiber ,185.4,12.7,0.15,170.1,"Plasticizer
Glenium® 51",29.700000000000003,50 x 50 x 50 ,ASTM C109,174.0,0.1504777070063694,1130.4
M5,900.0,Ordinary Portland cement Type I,52.5,219.6,0.0,0.0,0.0,0.0,0.0,0.0,0.0,0.0,0.0,0.0,0.0,0.0,0.0,1005.3,quartz sand,0.6,Steel fiber ,156.6,12.7,0.15,162.0,"Plasticizer
Glenium® 51",39.6,50 x 50 x 50 ,ASTM C109,166.0,0.1446945337620579,1119.6
 UHPFRCC,1011.0,Blast furnace slag cement III/40,52.5,58.0,0.0,0.0,0.0,0.0,0.0,0.0,0.0,0.0,0.0,0.0,0.0,0.0,79.0,883.0,Quartz Sand ,0.6,Straight Steel Fibers ,158.0,12.0,0.18,162.0,polycarboxylate,50.0,Cylinder 50 x 100,ASTM C109,162.1,0.1515434985968194,1069.0
Plain UHPC,540.0,Portland cement (P·II 52.5R),52.5,108.0,432.0,0.0,0.0,0.0,0.0,0.0,0.0,0.0,0.0,0.0,0.0,0.0,0.0,1296.0,Natural River sand,2.36,Straight Steel Fibers ,156.0,13.0,0.2,172.8,polycarboxylic superplasticiser,37.8,40 x 40 x 160 ,GB/T17671-1999,108.0,0.16,1080.0
UHPC-1%,540.0,Portland cement (P·II 52.5R),52.5,108.0,432.0,0.0,0.0,0.0,0.0,0.0,0.0,0.0,0.0,0.0,0.0,0.0,0.0,1296.0,Natural River sand,2.36,Steel Fiber ,78.0,13.0,0.2,172.8,polycarboxylic superplasticiser,37.8,40 x 40 x 160 ,GB/T17671-1999,126.0,0.16,1080.0
UHPC-2%,540.0,Portland cement (P·II 52.5R),52.5,108.0,432.0,0.0,0.0,0.0,0.0,0.0,0.0,0.0,0.0,0.0,0.0,0.0,0.0,1296.0,Natural River sand,2.36,Steel Fiber ,156.0,13.0,0.2,172.8,polycarboxylic superplasticiser,37.8,40 x 40 x 160 ,GB/T17671-1999,156.0,0.16,1080.0
UHPC-3%,540.0,Portland cement (P·II 52.5R),52.5,108.0,432.0,0.0,0.0,0.0,0.0,0.0,0.0,0.0,0.0,0.0,0.0,0.0,0.0,1296.0,Natural River sand,2.36,Steel Fiber ,234.0,13.0,0.2,172.8,polycarboxylic superplasticiser,37.8,40 x 40 x 160 ,GB/T17671-1999,184.0,0.16,1080.0
 UHPGC1    ,786.0,High sulfate-resistant cement (Type HS cement),52.5,218.0,0.0,0.0,236.0,472.0,0.0,0.0,0.0,0.0,0.0,0.0,0.0,0.0,0.0,472.0,quartz sand,0.6,Steel Fiber ,158.0,13.0,0.2,155.0,PCE-based SP,51.4,50 x 50 x 50 ,ASTM C109,159.0,0.1543824701195219,1004.0
 UHPGC2    ,801.0,High sulfate-resistant cement (Type HS cement),52.5,111.0,0.0,0.0,240.0,111.0,0.0,0.0,0.0,0.0,0.0,0.0,0.0,0.0,0.0,961.0,quartz sand,0.6,Steel Fiber ,158.0,13.0,0.2,163.0,PCE-based SP,43.6,50 x 50 x 50 ,ASTM C109,173.0,0.1787280701754386,912.0
 UHPGC3    ,788.0,High sulfate-resistant cement (Type HS cement),52.5,219.0,0.0,0.0,0.0,236.0,0.0,0.0,0.0,0.0,0.0,0.0,0.0,0.0,0.0,946.0,quartz sand,0.6,Steel Fiber ,158.0,13.0,0.2,155.0,PCE-based SP,51.6,50 x 50 x 50 ,ASTM C109,159.0,0.153922542204568,1007.0
 UHPGC4    ,788.0,High sulfate-resistant cement (Type HS cement),52.5,109.0,0.0,0.0,0.0,818.0,0.0,0.0,0.0,0.0,0.0,0.0,0.0,0.0,0.0,473.0,quartz sand,0.6,Steel Fiber ,158.0,13.0,0.2,155.0,PCE-based SP,56.2,50 x 50 x 50 ,ASTM C109,150.0,0.1727982162764771,897.0
 UHPGC5    ,464.0,High sulfate-resistant cement (Type HS cement),52.5,215.0,0.0,0.0,232.0,309.0,0.0,0.0,0.0,0.0,0.0,0.0,0.0,0.0,0.0,928.0,quartz sand,0.6,Steel Fiber ,158.0,13.0,0.2,158.0,PCE-based SP,42.2,50 x 50 x 50 ,ASTM C109,134.0,0.2326951399116347,679.0
 UHPGC6    ,464.0,High sulfate-resistant cement (Type HS cement),52.5,107.0,0.0,0.0,232.0,881.0,0.0,0.0,0.0,0.0,0.0,0.0,0.0,0.0,0.0,464.0,quartz sand,0.6,Steel Fiber ,158.0,13.0,0.2,158.0,PCE-based SP,42.2,50 x 50 x 50 ,ASTM C109,139.0,0.276707530647986,571.0
 UHPGC7    ,458.0,High sulfate-resistant cement (Type HS cement),52.5,212.0,0.0,0.0,0.0,993.0,0.0,0.0,0.0,0.0,0.0,0.0,0.0,0.0,0.0,458.0,quartz sand,0.6,Steel Fiber ,158.0,13.0,0.2,156.0,PCE-based SP,41.6,50 x 50 x 50 ,ASTM C109,132.0,0.2328358208955223,670.0
 UHPGC8    ,465.0,High sulfate-resistant cement (Type HS cement),52.5,108.0,0.0,0.0,0.0,651.0,0.0,0.0,0.0,0.0,0.0,0.0,0.0,0.0,0.0,931.0,quartz sand,0.6,Steel Fiber ,158.0,13.0,0.2,158.0,PCE-based SP,42.3,50 x 50 x 50 ,ASTM C109,132.0,0.2757417102966841,573.0
 UHPGC9    ,748.0,High sulfate-resistant cement (Type HS cement),52.5,208.0,0.0,0.0,224.0,0.0,0.0,0.0,0.0,0.0,0.0,0.0,0.0,0.0,0.0,897.0,quartz sand,0.6,Steel Fiber ,158.0,13.0,0.2,224.0,PCE-based SP,25.5,50 x 50 x 50 ,ASTM C109,141.0,0.2343096234309623,956.0
 UHPGC10   ,752.0,High sulfate-resistant cement (Type HS cement),52.5,104.0,0.0,0.0,226.0,555.0,0.0,0.0,0.0,0.0,0.0,0.0,0.0,0.0,0.0,451.0,quartz sand,0.6,Steel Fiber ,158.0,13.0,0.2,235.0,PCE-based SP,16.4,50 x 50 x 50 ,ASTM C109,133.0,0.2745327102803738,856.0
 UHPGC11   ,740.0,High sulfate-resistant cement (Type HS cement),52.5,206.0,0.0,0.0,0.0,666.0,0.0,0.0,0.0,0.0,0.0,0.0,0.0,0.0,0.0,444.0,quartz sand,0.6,Steel Fiber ,158.0,13.0,0.2,224.0,PCE-based SP,20.2,50 x 50 x 50 ,ASTM C109,149.0,0.2367864693446088,946.0
 UHPGC12   ,754.0,High sulfate-resistant cement (Type HS cement),52.5,105.0,0.0,0.0,0.0,331.0,0.0,0.0,0.0,0.0,0.0,0.0,0.0,0.0,0.0,905.0,quartz sand,0.6,Steel Fiber ,158.0,13.0,0.2,236.0,PCE-based SP,8.2,50 x 50 x 50 ,ASTM C109,142.0,0.2747380675203725,859.0
 UHPGC13   ,436.0,High sulfate-resistant cement (Type HS cement),52.5,202.0,0.0,0.0,218.0,727.0,0.0,0.0,0.0,0.0,0.0,0.0,0.0,0.0,0.0,436.0,quartz sand,0.6,Steel Fiber ,158.0,13.0,0.2,223.0,PCE-based SP,15.8,50 x 50 x 50 ,ASTM C109,123.0,0.3495297805642633,638.0
 UHPGC14   ,442.0,High sulfate-resistant cement (Type HS cement),52.5,102.0,0.0,0.0,221.0,396.0,0.0,0.0,0.0,0.0,0.0,0.0,0.0,0.0,0.0,883.0,quartz sand,0.6,Steel Fiber ,158.0,13.0,0.2,223.0,PCE-based SP,20.1,50 x 50 x 50 ,ASTM C109,116.0,0.4099264705882353,544.0
 UHPGC15   ,437.0,High sulfate-resistant cement (Type HS cement),52.5,202.0,0.0,0.0,0.0,509.0,0.0,0.0,0.0,0.0,0.0,0.0,0.0,0.0,0.0,874.0,quartz sand,0.6,Steel Fiber ,158.0,13.0,0.2,223.0,PCE-based SP,15.9,50 x 50 x 50 ,ASTM C109,131.0,0.3489827856025039,639.0
 UHPGC16   ,439.0,High sulfate-resistant cement (Type HS cement),52.5,102.0,0.0,0.0,110.0,944.0,0.0,0.0,0.0,0.0,0.0,0.0,0.0,0.0,0.0,439.0,quartz sand,0.6,Steel Fiber ,158.0,13.0,0.2,229.0,PCE-based SP,8.0,50 x 50 x 50 ,ASTM C109,110.0,0.4232902033271719,541.0
 UHPGC17A  ,608.0,High sulfate-resistant cement (Type HS cement),52.5,158.0,0.0,0.0,114.0,547.0,0.0,0.0,0.0,0.0,0.0,0.0,0.0,0.0,0.0,684.0,quartz sand,0.6,Steel Fiber ,158.0,13.0,0.2,194.0,PCE-based SP,31.6,50 x 50 x 50 ,ASTM C109,149.0,0.2532637075718015,766.0
 UHPGC17B  ,608.0,High sulfate-resistant cement (Type HS cement),52.5,158.0,0.0,0.0,114.0,547.0,0.0,0.0,0.0,0.0,0.0,0.0,0.0,0.0,0.0,684.0,quartz sand,0.6,Steel Fiber ,158.0,13.0,0.2,194.0,PCE-based SP,31.6,50 x 50 x 50 ,ASTM C109,149.0,0.2532637075718015,766.0
 UHPGC17C,608.0,High sulfate-resistant cement (Type HS cement),52.5,158.0,0.0,0.0,114.0,547.0,0.0,0.0,0.0,0.0,0.0,0.0,0.0,0.0,0.0,684.0,quartz sand,0.6,Steel Fiber ,158.0,13.0,0.2,194.0,PCE-based SP,31.6,50 x 50 x 50 ,ASTM C109,146.0,0.2532637075718015,766.0
 UHPGC18   ,524.0,High sulfate-resistant cement (Type HS cement),52.5,208.0,0.0,0.0,224.0,224.0,0.0,0.0,0.0,0.0,0.0,0.0,0.0,0.0,0.0,898.0,quartz sand,0.6,Steel Fiber ,158.0,13.0,0.2,191.0,PCE-based SP,40.8,50 x 50 x 50 ,ASTM C109,149.0,0.2609289617486339,732.0
 UHPGC19   ,521.0,High sulfate-resistant cement (Type HS cement),52.5,208.0,0.0,0.0,0.0,446.0,0.0,0.0,0.0,0.0,0.0,0.0,0.0,0.0,0.0,894.0,quartz sand,0.6,Steel Fiber ,158.0,13.0,0.2,190.0,PCE-based SP,40.5,50 x 50 x 50 ,ASTM C109,146.0,0.2606310013717421,729.0
 UHPGC20   ,524.0,High sulfate-resistant cement (Type HS cement),52.5,208.0,0.0,0.0,224.0,224.0,0.0,0.0,0.0,0.0,0.0,0.0,0.0,0.0,0.0,898.0,quartz sand,0.6,Steel Fiber ,158.0,13.0,0.2,191.0,PCE-based SP,40.8,50 x 50 x 50 ,ASTM C109,131.0,0.2609289617486339,732.0
 UHPGC21   ,755.0,High sulfate-resistant cement (Type HS cement),52.5,105.0,0.0,0.0,226.0,105.0,0.0,0.0,0.0,0.0,0.0,0.0,0.0,0.0,0.0,906.0,quartz sand,0.6,Steel Fiber ,158.0,13.0,0.2,229.0,PCE-based SP,20.6,50 x 50 x 50 ,ASTM C109,142.0,0.2662790697674418,860.0
 UHPGC22   ,796.0,High sulfate-resistant cement (Type HS cement),52.5,111.0,0.0,0.0,0.0,350.0,0.0,0.0,0.0,0.0,0.0,0.0,0.0,0.0,0.0,956.0,quartz sand,0.6,Steel Fiber ,158.0,13.0,0.2,162.0,PCE-based SP,43.4,50 x 50 x 50 ,ASTM C109,130.0,0.1786108048511576,907.0
 UHPGC23   ,640.0,High sulfate-resistant cement (Type HS cement),52.5,142.0,0.0,0.0,0.0,480.0,0.0,0.0,0.0,0.0,0.0,0.0,0.0,0.0,0.0,960.0,quartz sand,0.6,Straight Steel Fibers ,156.0,13.0,0.2,174.0,PCE-based SP,32.7,50 x 50 x 50 ,ASTM C109,136.0,0.2225063938618925,782.0
 UHPGC24   ,604.0,High sulfate-resistant cement (Type HS cement),52.5,134.0,0.0,0.0,0.0,454.0,0.0,0.0,0.0,0.0,0.0,0.0,0.0,0.0,0.0,906.0,quartz sand,0.6,Straight Steel Fibers ,156.0,13.0,0.2,229.0,PCE-based SP,15.6,50 x 50 x 50 ,ASTM C109,160.0,0.3102981029810298,738.0
 UHPGC25   ,456.0,High sulfate-resistant cement (Type HS cement),52.5,152.0,0.0,0.0,0.0,591.0,0.0,0.0,0.0,0.0,0.0,0.0,0.0,0.0,0.0,913.0,quartz sand,0.6,Straight Steel Fibers ,156.0,13.0,0.2,200.0,PCE-based SP,31.1,50 x 50 x 50 ,ASTM C109,156.0,0.3289473684210526,608.0
 UHPGC26   ,466.0,High sulfate-resistant cement (Type HS cement),52.5,155.0,0.0,0.0,0.0,604.0,0.0,0.0,0.0,0.0,0.0,0.0,0.0,0.0,0.0,932.0,quartz sand,0.6,Straight Steel Fibers ,156.0,13.0,0.2,173.0,PCE-based SP,42.3,50 x 50 x 50 ,ASTM C109,138.0,0.2785829307568438,621.0
 UHPGC27   ,536.0,High sulfate-resistant cement (Type HS cement),52.5,153.0,0.0,0.0,0.0,520.0,0.0,0.0,0.0,0.0,0.0,0.0,0.0,0.0,0.0,919.0,quartz sand,0.6,Straight Steel Fibers ,156.0,13.0,0.2,201.0,PCE-based SP,31.3,50 x 50 x 50 ,ASTM C109,141.0,0.2917271407837445,689.0
 UHPGC28   ,810.0,High sulfate-resistant cement (Type HS cement),52.5,225.0,0.0,0.0,243.0,0.0,0.0,0.0,0.0,0.0,0.0,0.0,0.0,0.0,0.0,972.0,quartz sand,0.6,Straight Steel Fibers ,156.0,13.0,0.2,176.0,PCE-based SP,43.1,50 x 50 x 50 ,ASTM C109,153.0,0.1700483091787439,1035.0
 UHPGC29   ,636.0,High sulfate-resistant cement (Type HS cement),52.5,221.0,0.0,0.0,0.0,398.0,0.0,0.0,0.0,0.0,0.0,0.0,0.0,0.0,0.0,954.0,quartz sand,0.6,Straight Steel Fibers ,156.0,13.0,0.2,173.0,PCE-based SP,42.5,50 x 50 x 50 ,ASTM C109,148.0,0.2018669778296382,857.0
 UHPGC30   ,812.0,High sulfate-resistant cement (Type HS cement),52.5,113.0,0.0,0.0,0.0,357.0,0.0,0.0,0.0,0.0,0.0,0.0,0.0,0.0,0.0,975.0,quartz sand,0.6,Straight Steel Fibers ,156.0,13.0,0.2,176.0,PCE-based SP,37.6,50 x 50 x 50 ,ASTM C109,162.0,0.1902702702702702,925.0
 UHPGC31   ,644.0,High sulfate-resistant cement (Type HS cement),52.5,112.0,0.0,0.0,242.0,273.0,0.0,0.0,0.0,0.0,0.0,0.0,0.0,0.0,0.0,967.0,quartz sand,0.6,Straight Steel Fibers ,156.0,13.0,0.2,175.0,PCE-based SP,32.9,50 x 50 x 50 ,ASTM C109,171.0,0.2314814814814814,756.0
 UHPGC32   ,562.0,High sulfate-resistant cement (Type HS cement),52.5,208.0,0.0,0.0,0.0,412.0,0.0,0.0,0.0,0.0,0.0,0.0,0.0,0.0,0.0,899.0,quartz sand,0.6,Straight Steel Fibers ,156.0,13.0,0.2,227.0,PCE-based SP,20.4,50 x 50 x 50 ,ASTM C109,177.0,0.2948051948051948,770.0
 UHPGC33   ,562.0,High sulfate-resistant cement (Type HS cement),52.5,208.0,0.0,0.0,0.0,412.0,0.0,0.0,0.0,0.0,0.0,0.0,0.0,0.0,0.0,899.0,quartz sand,0.6,Straight Steel Fibers ,156.0,13.0,0.2,227.0,PCE-based SP,20.4,50 x 50 x 50 ,ASTM C109,152.0,0.2948051948051948,770.0
 UHPGC34   ,562.0,High sulfate-resistant cement (Type HS cement),52.5,208.0,0.0,0.0,0.0,412.0,0.0,0.0,0.0,0.0,0.0,0.0,0.0,0.0,0.0,899.0,quartz sand,0.6,Straight Steel Fibers ,156.0,13.0,0.2,227.0,PCE-based SP,20.4,50 x 50 x 50 ,ASTM C109,136.0,0.2948051948051948,770.0
 UHPGC35   ,562.0,High sulfate-resistant cement (Type HS cement),52.5,208.0,0.0,0.0,0.0,412.0,0.0,0.0,0.0,0.0,0.0,0.0,0.0,0.0,0.0,899.0,quartz sand,0.6,Straight Steel Fibers ,156.0,13.0,0.2,227.0,PCE-based SP,20.4,50 x 50 x 50 ,ASTM C109,138.0,0.2948051948051948,770.0
 UHPGC1    ,786.0,High sulfate-resistant cement (Type HS cement),52.5,218.0,0.0,0.0,236.0,472.0,0.0,0.0,0.0,0.0,0.0,0.0,0.0,0.0,0.0,472.0,quartz sand,0.6,Steel Fiber ,158.0,13.0,0.2,155.0,PCE-based SP,51.4,50 x 50 x 50 ,ASTM C109,208.0,0.1543824701195219,1004.0
 UHPGC2    ,801.0,High sulfate-resistant cement (Type HS cement),52.5,111.0,0.0,0.0,240.0,111.0,0.0,0.0,0.0,0.0,0.0,0.0,0.0,0.0,0.0,961.0,quartz sand,0.6,Steel Fiber ,158.0,13.0,0.2,163.0,PCE-based SP,43.6,50 x 50 x 50 ,ASTM C109,213.0,0.1787280701754386,912.0
 UHPGC3    ,788.0,High sulfate-resistant cement (Type HS cement),52.5,219.0,0.0,0.0,0.0,236.0,0.0,0.0,0.0,0.0,0.0,0.0,0.0,0.0,0.0,946.0,quartz sand,0.6,Steel Fiber ,158.0,13.0,0.2,155.0,PCE-based SP,51.6,50 x 50 x 50 ,ASTM C109,225.0,0.153922542204568,1007.0
 UHPGC4    ,788.0,High sulfate-resistant cement (Type HS cement),52.5,109.0,0.0,0.0,0.0,818.0,0.0,0.0,0.0,0.0,0.0,0.0,0.0,0.0,0.0,473.0,quartz sand,0.6,Steel Fiber ,158.0,13.0,0.2,155.0,PCE-based SP,56.2,50 x 50 x 50 ,ASTM C109,197.0,0.1727982162764771,897.0
 UHPGC5    ,464.0,High sulfate-resistant cement (Type HS cement),52.5,215.0,0.0,0.0,232.0,309.0,0.0,0.0,0.0,0.0,0.0,0.0,0.0,0.0,0.0,928.0,quartz sand,0.6,Steel Fiber ,158.0,13.0,0.2,158.0,PCE-based SP,42.2,50 x 50 x 50 ,ASTM C109,187.0,0.2326951399116347,679.0
 UHPGC6    ,464.0,High sulfate-resistant cement (Type HS cement),52.5,107.0,0.0,0.0,232.0,881.0,0.0,0.0,0.0,0.0,0.0,0.0,0.0,0.0,0.0,464.0,quartz sand,0.6,Steel Fiber ,158.0,13.0,0.2,158.0,PCE-based SP,42.2,50 x 50 x 50 ,ASTM C109,188.0,0.276707530647986,571.0
 UHPGC7    ,458.0,High sulfate-resistant cement (Type HS cement),52.5,212.0,0.0,0.0,0.0,993.0,0.0,0.0,0.0,0.0,0.0,0.0,0.0,0.0,0.0,458.0,quartz sand,0.6,Steel Fiber ,158.0,13.0,0.2,156.0,PCE-based SP,41.6,50 x 50 x 50 ,ASTM C109,195.0,0.2328358208955223,670.0
 UHPGC8    ,465.0,High sulfate-resistant cement (Type HS cement),52.5,108.0,0.0,0.0,0.0,651.0,0.0,0.0,0.0,0.0,0.0,0.0,0.0,0.0,0.0,931.0,quartz sand,0.6,Steel Fiber ,158.0,13.0,0.2,158.0,PCE-based SP,42.3,50 x 50 x 50 ,ASTM C109,179.0,0.2757417102966841,573.0
 UHPGC9    ,748.0,High sulfate-resistant cement (Type HS cement),52.5,208.0,0.0,0.0,224.0,0.0,0.0,0.0,0.0,0.0,0.0,0.0,0.0,0.0,0.0,897.0,quartz sand,0.6,Steel Fiber ,158.0,13.0,0.2,224.0,PCE-based SP,25.5,50 x 50 x 50 ,ASTM C109,174.0,0.2343096234309623,956.0
 UHPGC10   ,752.0,High sulfate-resistant cement (Type HS cement),52.5,104.0,0.0,0.0,226.0,555.0,0.0,0.0,0.0,0.0,0.0,0.0,0.0,0.0,0.0,451.0,quartz sand,0.6,Steel Fiber ,158.0,13.0,0.2,235.0,PCE-based SP,16.4,50 x 50 x 50 ,ASTM C109,168.0,0.2745327102803738,856.0
 UHPGC11   ,740.0,High sulfate-resistant cement (Type HS cement),52.5,206.0,0.0,0.0,0.0,666.0,0.0,0.0,0.0,0.0,0.0,0.0,0.0,0.0,0.0,444.0,quartz sand,0.6,Steel Fiber ,158.0,13.0,0.2,224.0,PCE-based SP,20.2,50 x 50 x 50 ,ASTM C109,192.0,0.2367864693446088,946.0
 UHPGC12   ,754.0,High sulfate-resistant cement (Type HS cement),52.5,105.0,0.0,0.0,0.0,331.0,0.0,0.0,0.0,0.0,0.0,0.0,0.0,0.0,0.0,905.0,quartz sand,0.6,Steel Fiber ,158.0,13.0,0.2,236.0,PCE-based SP,8.2,50 x 50 x 50 ,ASTM C109,187.0,0.2747380675203725,859.0
 UHPGC13   ,436.0,High sulfate-resistant cement (Type HS cement),52.5,202.0,0.0,0.0,218.0,727.0,0.0,0.0,0.0,0.0,0.0,0.0,0.0,0.0,0.0,436.0,quartz sand,0.6,Steel Fiber ,158.0,13.0,0.2,223.0,PCE-based SP,15.8,50 x 50 x 50 ,ASTM C109,165.0,0.3495297805642633,638.0
 UHPGC14   ,442.0,High sulfate-resistant cement (Type HS cement),52.5,102.0,0.0,0.0,221.0,396.0,0.0,0.0,0.0,0.0,0.0,0.0,0.0,0.0,0.0,883.0,quartz sand,0.6,Steel Fiber ,158.0,13.0,0.2,223.0,PCE-based SP,20.1,50 x 50 x 50 ,ASTM C109,163.0,0.4099264705882353,544.0
 UHPGC15   ,437.0,High sulfate-resistant cement (Type HS cement),52.5,202.0,0.0,0.0,0.0,509.0,0.0,0.0,0.0,0.0,0.0,0.0,0.0,0.0,0.0,874.0,quartz sand,0.6,Steel Fiber ,158.0,13.0,0.2,223.0,PCE-based SP,15.9,50 x 50 x 50 ,ASTM C109,185.0,0.3489827856025039,639.0
 UHPGC16   ,439.0,High sulfate-resistant cement (Type HS cement),52.5,102.0,0.0,0.0,110.0,944.0,0.0,0.0,0.0,0.0,0.0,0.0,0.0,0.0,0.0,439.0,quartz sand,0.6,Steel Fiber ,158.0,13.0,0.2,229.0,PCE-based SP,8.0,50 x 50 x 50 ,ASTM C109,158.0,0.4232902033271719,541.0
 UHPGC17A  ,608.0,High sulfate-resistant cement (Type HS cement),52.5,158.0,0.0,0.0,114.0,547.0,0.0,0.0,0.0,0.0,0.0,0.0,0.0,0.0,0.0,684.0,quartz sand,0.6,Steel Fiber ,158.0,13.0,0.2,194.0,PCE-based SP,31.6,50 x 50 x 50 ,ASTM C109,200.0,0.2532637075718015,766.0
 UHPGC17B  ,608.0,High sulfate-resistant cement (Type HS cement),52.5,158.0,0.0,0.0,114.0,547.0,0.0,0.0,0.0,0.0,0.0,0.0,0.0,0.0,0.0,684.0,quartz sand,0.6,Steel Fiber ,158.0,13.0,0.2,194.0,PCE-based SP,31.6,50 x 50 x 50 ,ASTM C109,198.0,0.2532637075718015,766.0
 UHPGC17C,608.0,High sulfate-resistant cement (Type HS cement),52.5,158.0,0.0,0.0,114.0,547.0,0.0,0.0,0.0,0.0,0.0,0.0,0.0,0.0,0.0,684.0,quartz sand,0.6,Steel Fiber ,158.0,13.0,0.2,194.0,PCE-based SP,31.6,50 x 50 x 50 ,ASTM C109,201.0,0.2532637075718015,766.0
 UHPGC18   ,524.0,High sulfate-resistant cement (Type HS cement),52.5,208.0,0.0,0.0,224.0,224.0,0.0,0.0,0.0,0.0,0.0,0.0,0.0,0.0,0.0,898.0,quartz sand,0.6,Steel Fiber ,158.0,13.0,0.2,191.0,PCE-based SP,40.8,50 x 50 x 50 ,ASTM C109,198.0,0.2609289617486339,732.0
 UHPGC19   ,521.0,High sulfate-resistant cement (Type HS cement),52.5,208.0,0.0,0.0,0.0,446.0,0.0,0.0,0.0,0.0,0.0,0.0,0.0,0.0,0.0,894.0,quartz sand,0.6,Steel Fiber ,158.0,13.0,0.2,190.0,PCE-based SP,40.5,50 x 50 x 50 ,ASTM C109,201.0,0.2606310013717421,729.0
 UHPGC20   ,524.0,High sulfate-resistant cement (Type HS cement),52.5,208.0,0.0,0.0,224.0,224.0,0.0,0.0,0.0,0.0,0.0,0.0,0.0,0.0,0.0,898.0,quartz sand,0.6,Steel Fiber ,158.0,13.0,0.2,191.0,PCE-based SP,40.8,50 x 50 x 50 ,ASTM C109,183.0,0.2609289617486339,732.0
 UHPGC21   ,755.0,High sulfate-resistant cement (Type HS cement),52.5,105.0,0.0,0.0,226.0,105.0,0.0,0.0,0.0,0.0,0.0,0.0,0.0,0.0,0.0,906.0,quartz sand,0.6,Steel Fiber ,158.0,13.0,0.2,229.0,PCE-based SP,20.6,50 x 50 x 50 ,ASTM C109,193.0,0.2662790697674418,860.0
 UHPGC22   ,796.0,High sulfate-resistant cement (Type HS cement),52.5,111.0,0.0,0.0,0.0,350.0,0.0,0.0,0.0,0.0,0.0,0.0,0.0,0.0,0.0,956.0,quartz sand,0.6,Steel Fiber ,158.0,13.0,0.2,162.0,PCE-based SP,43.4,50 x 50 x 50 ,ASTM C109,187.0,0.1786108048511576,907.0
 UHPGC23   ,640.0,High sulfate-resistant cement (Type HS cement),52.5,142.0,0.0,0.0,0.0,480.0,0.0,0.0,0.0,0.0,0.0,0.0,0.0,0.0,0.0,960.0,quartz sand,0.6,Straight Steel Fibers ,156.0,13.0,0.2,174.0,PCE-based SP,32.7,50 x 50 x 50 ,ASTM C109,181.0,0.2225063938618925,782.0
 UHPGC24   ,604.0,High sulfate-resistant cement (Type HS cement),52.5,134.0,0.0,0.0,0.0,454.0,0.0,0.0,0.0,0.0,0.0,0.0,0.0,0.0,0.0,906.0,quartz sand,0.6,Straight Steel Fibers ,156.0,13.0,0.2,229.0,PCE-based SP,15.6,50 x 50 x 50 ,ASTM C109,211.0,0.3102981029810298,738.0
 UHPGC25   ,456.0,High sulfate-resistant cement (Type HS cement),52.5,152.0,0.0,0.0,0.0,591.0,0.0,0.0,0.0,0.0,0.0,0.0,0.0,0.0,0.0,913.0,quartz sand,0.6,Straight Steel Fibers ,156.0,13.0,0.2,200.0,PCE-based SP,31.1,50 x 50 x 50 ,ASTM C109,208.0,0.3289473684210526,608.0
 UHPGC26   ,466.0,High sulfate-resistant cement (Type HS cement),52.5,155.0,0.0,0.0,0.0,604.0,0.0,0.0,0.0,0.0,0.0,0.0,0.0,0.0,0.0,932.0,quartz sand,0.6,Straight Steel Fibers ,156.0,13.0,0.2,173.0,PCE-based SP,42.3,50 x 50 x 50 ,ASTM C109,182.0,0.2785829307568438,621.0
 UHPGC27   ,536.0,High sulfate-resistant cement (Type HS cement),52.5,153.0,0.0,0.0,0.0,520.0,0.0,0.0,0.0,0.0,0.0,0.0,0.0,0.0,0.0,919.0,quartz sand,0.6,Straight Steel Fibers ,156.0,13.0,0.2,201.0,PCE-based SP,31.3,50 x 50 x 50 ,ASTM C109,190.0,0.2917271407837445,689.0
 UHPGC28   ,810.0,High sulfate-resistant cement (Type HS cement),52.5,225.0,0.0,0.0,243.0,0.0,0.0,0.0,0.0,0.0,0.0,0.0,0.0,0.0,0.0,972.0,quartz sand,0.6,Straight Steel Fibers ,156.0,13.0,0.2,176.0,PCE-based SP,43.1,50 x 50 x 50 ,ASTM C109,192.0,0.1700483091787439,1035.0
 UHPGC29   ,636.0,High sulfate-resistant cement (Type HS cement),52.5,221.0,0.0,0.0,0.0,398.0,0.0,0.0,0.0,0.0,0.0,0.0,0.0,0.0,0.0,954.0,quartz sand,0.6,Straight Steel Fibers ,156.0,13.0,0.2,173.0,PCE-based SP,42.5,50 x 50 x 50 ,ASTM C109,194.0,0.2018669778296382,857.0
 UHPGC30   ,812.0,High sulfate-resistant cement (Type HS cement),52.5,113.0,0.0,0.0,0.0,357.0,0.0,0.0,0.0,0.0,0.0,0.0,0.0,0.0,0.0,975.0,quartz sand,0.6,Straight Steel Fibers ,156.0,13.0,0.2,176.0,PCE-based SP,37.6,50 x 50 x 50 ,ASTM C109,199.0,0.1902702702702702,925.0
 UHPGC31   ,644.0,High sulfate-resistant cement (Type HS cement),52.5,112.0,0.0,0.0,242.0,273.0,0.0,0.0,0.0,0.0,0.0,0.0,0.0,0.0,0.0,967.0,quartz sand,0.6,Straight Steel Fibers ,156.0,13.0,0.2,175.0,PCE-based SP,32.9,50 x 50 x 50 ,ASTM C109,222.0,0.2314814814814814,756.0
 UHPGC32   ,562.0,High sulfate-resistant cement (Type HS cement),52.5,208.0,0.0,0.0,0.0,412.0,0.0,0.0,0.0,0.0,0.0,0.0,0.0,0.0,0.0,899.0,quartz sand,0.6,Straight Steel Fibers ,156.0,13.0,0.2,227.0,PCE-based SP,20.4,50 x 50 x 50 ,ASTM C109,200.0,0.2948051948051948,770.0
 UHPGC33   ,562.0,High sulfate-resistant cement (Type HS cement),52.5,208.0,0.0,0.0,0.0,412.0,0.0,0.0,0.0,0.0,0.0,0.0,0.0,0.0,0.0,899.0,quartz sand,0.6,Straight Steel Fibers ,156.0,13.0,0.2,227.0,PCE-based SP,20.4,50 x 50 x 50 ,ASTM C109,193.0,0.2948051948051948,770.0
 UHPGC34   ,562.0,High sulfate-resistant cement (Type HS cement),52.5,208.0,0.0,0.0,0.0,412.0,0.0,0.0,0.0,0.0,0.0,0.0,0.0,0.0,0.0,899.0,quartz sand,0.6,Straight Steel Fibers ,156.0,13.0,0.2,227.0,PCE-based SP,20.4,50 x 50 x 50 ,ASTM C109,190.0,0.2948051948051948,770.0
