Repository: manvithadobbala-gif/AI-Assisted-UHPC-Mix-Design-System

## 🌟 Project Overview

This project combines Artificial Intelligence and Civil Engineering to automate the design of Ultra High Performance Concrete (UHPC) mixes.

Instead of relying solely on traditional trial-and-error methods, the system predicts compressive strength using Machine Learning and generates optimized mix designs using Particle Swarm Optimization (PSO).

The application also evaluates:

- 💪 Predicted Compressive Strength
- ⚙️ Engineering Feasibility
- 💰 Estimated Cost
- 🌱 CO₂ Emissions
- 🏆 AI-Based Mix Recommendations

---

File: data/Engineering_Knowledge_Base.csv (part 12 of 16)
Mix_ID,Cement Amount  (kg/m³),Cement type,Cement Grade (Mpa),Silica Fume (kg/m³),Flayash Amount   (kg/m³),Limestone Powder  (kg/m3),Quartzpowder (kg/m3),Glass powder (kg/m3),Rice husk ash (kg/m3),Metakaolin (kg/m³),GGBFS  (kg/m³),Slag Amount   (kg/m³),Nano-CaCO3 (kg/m3),Nano-Al2O3 (kg/m3),Nano-TiO2 (kg/m3),Nano Silica (kg/m3),Filler (kg/m³),Fine Aggregate (kg/m³),Sand Type,Max Size (mm),Type of Fiber,Amount / Quantity of Fiber,Length (mm),Diameter (mm),Water (kg/m³),Type of Superplasticizer,Superplasticizer (kg/m³),Specimen,Testing Standard,28-Day,Water_Binder_Ratio,Binder
 UHPGC35   ,562.0,High sulfate-resistant cement (Type HS cement),52.5,208.0,0.0,0.0,0.0,412.0,0.0,0.0,0.0,0.0,0.0,0.0,0.0,0.0,0.0,899.0,quartz sand,0.6,Straight Steel Fibers ,156.0,13.0,0.2,227.0,PCE-based SP,20.4,50 x 50 x 50 ,ASTM C109,193.0,0.2948051948051948,770.0
 Conventional UHPGC* ,748.0,High sulfate-resistant cement (Type HS cement),52.5,208.0,0.0,0.0,224.0,0.0,0.0,0.0,0.0,0.0,0.0,0.0,0.0,0.0,0.0,897.0,quartz sand,0.6,Straight Steel Fibers ,156.0,13.0,0.2,224.0,PCE-based SP,25.5,50 x 50 x 50 ,ASTM C109,147.0,0.2343096234309623,956.0
 UHPGC0 ,748.0,High sulfate-resistant cement (Type HS cement),52.5,208.0,0.0,0.0,224.0,448.5,0.0,0.0,0.0,0.0,0.0,0.0,0.0,0.0,0.0,448.5,quartz sand,0.6,Straight Steel Fibers ,156.0,13.0,0.2,224.0,PCE-based SP,25.5,50 x 50 x 50 ,ASTM C109,146.0,0.2343096234309623,956.0
 UHPGC1 ,501.16,High sulfate-resistant cement (Type HS cement),52.5,104.0,0.0,0.0,0.0,1023.34,0.0,0.0,0.0,0.0,0.0,0.0,0.0,0.0,0.0,448.5,quartz sand,0.6,Straight Steel Fibers ,156.0,13.0,0.2,202.7,PCE-based SP,30.7,50 x 50 x 50 ,ASTM C109,123.0,0.3349527397713001,605.1600000000001
 UHPGC2 ,568.48,High sulfate-resistant cement (Type HS cement),52.5,104.0,0.0,0.0,0.0,507.52,0.0,0.0,0.0,0.0,0.0,0.0,0.0,0.0,0.0,897.0,quartz sand,0.6,Straight Steel Fibers ,156.0,13.0,0.2,239.0,PCE-based SP,12.5,50 x 50 x 50 ,ASTM C109,127.0,0.3554009041161075,672.48
 UHPGC3 ,448.8,High sulfate-resistant cement (Type HS cement),52.5,104.0,0.0,0.0,0.0,752.8000000000001,0.0,0.0,0.0,0.0,0.0,0.0,0.0,0.0,0.0,771.4,quartz sand,0.6,Straight Steel Fibers ,156.0,13.0,0.2,224.7,PCE-based SP,19.9,50 x 50 x 50 ,ASTM C109,119.0,0.4064761215629522,552.8
 UHPGC4 ,448.8,High sulfate-resistant cement (Type HS cement),52.5,104.0,0.0,0.0,0.0,1003.9,0.0,0.0,0.0,0.0,0.0,0.0,0.0,0.0,0.0,520.3,quartz sand,0.6,Straight Steel Fibers ,156.0,13.0,0.2,239.0,PCE-based SP,8.8,50 x 50 x 50 ,ASTM C109,111.0,0.4323444283646889,552.8
G0,701.5, ordinary Portland cement (grade 42.5),42.5,210.5,0.0,0.0,259.6,0.0,0.0,0.0,0.0,0.0,0.0,0.0,0.0,0.0,0.0,820.8,Quartz Sand ,0.15,Steel Fiber ,156.0,13.0,0.2,164.2,"ploycarboxylate-based superplasticizer with water
reducing",17.5,40 x 40 x 160 ,China GB/T 17671–1999,113.0,0.1800438596491227,912.0
G5,666.4, ordinary Portland cement (grade 42.5),42.5,210.5,0.0,0.0,259.6,0.0,0.0,0.0,0.0,0.0,0.0,0.0,0.0,0.0,35.1,820.8,Quartz Sand ,0.15,Steel Fiber ,156.0,13.0,0.2,164.2,"ploycarboxylate-based superplasticizer with water
reducing",17.5,40 x 40 x 160 ,China GB/T 17671–1999,118.0,0.1872505416809214,876.9
G10,631.4, ordinary Portland cement (grade 42.5),42.5,210.5,0.0,0.0,259.6,0.0,0.0,0.0,0.0,0.0,0.0,0.0,0.0,0.0,70.1,820.8,Quartz Sand ,0.15,Steel Fiber ,156.0,13.0,0.2,164.2,"ploycarboxylate-based superplasticizer with water
reducing",17.5,40 x 40 x 160 ,China GB/T 17671–1999,109.0,0.195035039790949,841.9
G15,596.3, ordinary Portland cement (grade 42.5),42.5,210.5,0.0,0.0,259.6,0.0,0.0,0.0,0.0,0.0,0.0,0.0,0.0,0.0,105.2,820.8,Quartz Sand ,0.15,Steel Fiber ,156.0,13.0,0.2,164.2,"ploycarboxylate-based superplasticizer with water
reducing",17.5,40 x 40 x 160 ,China GB/T 17671–1999,106.0,0.2035200793257312,806.8
G20,561.2, ordinary Portland cement (grade 42.5),42.5,210.5,0.0,0.0,259.6,0.0,0.0,0.0,0.0,0.0,0.0,0.0,0.0,0.0,140.3,820.8,Quartz Sand ,0.15,Steel Fiber ,156.0,13.0,0.2,164.2,"ploycarboxylate-based superplasticizer with water
reducing",17.5,40 x 40 x 160 ,China GB/T 17671–1999,102.0,0.2127769858753401,771.7
G25,526.1, ordinary Portland cement (grade 42.5),42.5,210.5,0.0,0.0,259.6,0.0,0.0,0.0,0.0,0.0,0.0,0.0,0.0,0.0,175.4,820.8,Quartz Sand ,0.15,Steel Fiber ,156.0,13.0,0.2,164.2,"ploycarboxylate-based superplasticizer with water
reducing",17.5,40 x 40 x 160 ,China GB/T 17671–1999,93.0,0.2229161010046157,736.6
G0,701.5, ordinary Portland cement (grade 42.5),42.5,210.5,0.0,0.0,259.6,0.0,0.0,0.0,0.0,0.0,0.0,0.0,0.0,0.0,0.0,820.8,Quartz Sand ,0.15,Steel Fiber ,156.0,13.0,0.2,164.2,"ploycarboxylate-based superplasticizer with water
reducing",17.5,40 x 40 x 160 ,China GB/T 17671–1999,139.0,0.1800438596491227,912.0
G5,666.4, ordinary Portland cement (grade 42.5),42.5,210.5,0.0,0.0,259.6,0.0,0.0,0.0,0.0,0.0,0.0,0.0,0.0,0.0,35.1,820.8,Quartz Sand ,0.15,Steel Fiber ,156.0,13.0,0.2,164.2,"ploycarboxylate-based superplasticizer with water
reducing",17.5,40 x 40 x 160 ,China GB/T 17671–1999,144.0,0.1872505416809214,876.9
G10,631.4, ordinary Portland cement (grade 42.5),42.5,210.5,0.0,0.0,259.6,0.0,0.0,0.0,0.0,0.0,0.0,0.0,0.0,0.0,70.1,820.8,Quartz Sand ,0.15,Steel Fiber ,156.0,13.0,0.2,164.2,"ploycarboxylate-based superplasticizer with water
reducing",17.5,40 x 40 x 160 ,China GB/T 17671–1999,159.0,0.195035039790949,841.9
G15,596.3, ordinary Portland cement (grade 42.5),42.5,210.5,0.0,0.0,259.6,0.0,0.0,0.0,0.0,0.0,0.0,0.0,0.0,0.0,105.2,820.8,Quartz Sand ,0.15,Steel Fiber ,156.0,13.0,0.2,164.2,"ploycarboxylate-based superplasticizer with water
reducing",17.5,40 x 40 x 160 ,China GB/T 17671–1999,147.0,0.2035200793257312,806.8
G20,561.2, ordinary Portland cement (grade 42.5),42.5,210.5,0.0,0.0,259.6,0.0,0.0,0.0,0.0,0.0,0.0,0.0,0.0,0.0,140.3,820.8,Quartz Sand ,0.15,Steel Fiber ,156.0,13.0,0.2,164.2,"ploycarboxylate-based superplasticizer with water
reducing",17.5,40 x 40 x 160 ,China GB/T 17671–1999,140.0,0.2127769858753401,771.7
G25,526.1, ordinary Portland cement (grade 42.5),42.5,210.5,0.0,0.0,259.6,0.0,0.0,0.0,0.0,0.0,0.0,0.0,0.0,0.0,175.4,820.8,Quartz Sand ,0.15,Steel Fiber ,156.0,13.0,0.2,164.2,"ploycarboxylate-based superplasticizer with water
reducing",17.5,40 x 40 x 160 ,China GB/T 17671–1999,130.0,0.2229161010046157,736.6
G0,701.5, ordinary Portland cement (grade 42.5),42.5,210.5,0.0,0.0,259.6,0.0,0.0,0.0,0.0,0.0,0.0,0.0,0.0,0.0,0.0,820.8,Quartz Sand ,0.15,Steel Fiber ,156.0,13.0,0.2,164.2,"ploycarboxylate-based superplasticizer with water
reducing",17.5,40 x 40 x 160 ,China GB/T 17671–1999,162.0,0.1800438596491227,912.0
G5,666.4, ordinary Portland cement (grade 42.5),42.5,210.5,0.0,0.0,259.6,0.0,0.0,0.0,0.0,0.0,0.0,0.0,0.0,0.0,35.1,820.8,Quartz Sand ,0.15,Steel Fiber ,156.0,13.0,0.2,164.2,"ploycarboxylate-based superplasticizer with water
reducing",17.5,40 x 40 x 160 ,China GB/T 17671–1999,170.0,0.1872505416809214,876.9
G10,631.4, ordinary Portland cement (grade 42.5),42.5,210.5,0.0,0.0,259.6,0.0,0.0,0.0,0.0,0.0,0.0,0.0,0.0,0.0,70.1,820.8,Quartz Sand ,0.15,Steel Fiber ,156.0,13.0,0.2,164.2,"ploycarboxylate-based superplasticizer with water
reducing",17.5,40 x 40 x 160 ,China GB/T 17671–1999,176.0,0.195035039790949,841.9
G15,596.3, ordinary Portland cement (grade 42.5),42.5,210.5,0.0,0.0,259.6,0.0,0.0,0.0,0.0,0.0,0.0,0.0,0.0,0.0,105.2,820.8,Quartz Sand ,0.15,Steel Fiber ,156.0,13.0,0.2,164.2,"ploycarboxylate-based superplasticizer with water
reducing",17.5,40 x 40 x 160 ,China GB/T 17671–1999,187.0,0.2035200793257312,806.8
G20,561.2, ordinary Portland cement (grade 42.5),42.5,210.5,0.0,0.0,259.6,0.0,0.0,0.0,0.0,0.0,0.0,0.0,0.0,0.0,140.3,820.8,Quartz Sand ,0.15,Steel Fiber ,156.0,13.0,0.2,164.2,"ploycarboxylate-based superplasticizer with water
reducing",17.5,40 x 40 x 160 ,China GB/T 17671–1999,179.0,0.2127769858753401,771.7
G25,526.1, ordinary Portland cement (grade 42.5),42.5,210.5,0.0,0.0,259.6,0.0,0.0,0.0,0.0,0.0,0.0,0.0,0.0,0.0,175.4,820.8,Quartz Sand ,0.15,Steel Fiber ,156.0,13.0,0.2,164.2,"ploycarboxylate-based superplasticizer with water
reducing",17.5,40 x 40 x 160 ,China GB/T 17671–1999,176.0,0.2229161010046157,736.6
 Ref.   ,1150.0,ordinary Portland cement (PO. 52.5),52.5,0.0,0.0,0.0,0.0,0.0,0.0,0.0,0.0,0.0,0.0,0.0,0.0,0.0,0.0,1150.0,quartz sand,2.36,Steel Fiber ,152.0,13.0,0.2,207.0, polycarboxylate superplasticizer (Sp),17.25,40 x 40 x 160 ,GB/T 17671-1999,136.0,0.18,1150.0
 HFA10  ,1035.0,ordinary Portland cement (PO. 52.5),52.5,0.0,115.0,0.0,0.0,0.0,0.0,0.0,0.0,0.0,0.0,0.0,0.0,0.0,0.0,1150.0,quartz sand,2.36,Steel Fiber ,152.0,13.0,0.2,207.0, polycarboxylate superplasticizer (Sp),17.25,40 x 40 x 160 ,ASTM C109,145.1,0.18,1150.0
 HFA20  ,920.0,ordinary Portland cement (PO. 52.5),52.5,0.0,230.0,0.0,0.0,0.0,0.0,0.0,0.0,0.0,0.0,0.0,0.0,0.0,0.0,1150.0,quartz sand,2.36,Steel Fiber ,152.0,13.0,0.2,207.0, polycarboxylate superplasticizer (Sp),17.25,40 x 40 x 160 ,GB/T 17671-1999,137.0,0.18,1150.0
 HFA30  ,805.0,ordinary Portland cement (PO. 52.5),52.5,0.0,345.0,0.0,0.0,0.0,0.0,0.0,0.0,0.0,0.0,0.0,0.0,0.0,0.0,1150.0,quartz sand,2.36,Steel Fiber ,152.0,13.0,0.2,207.0, polycarboxylate superplasticizer (Sp),17.25,40 x 40 x 160 ,GB/T 17671-1999,131.0,0.18,1150.0
 HFA40  ,690.0,ordinary Portland cement (PO. 52.5),52.5,0.0,460.0,0.0,0.0,0.0,0.0,0.0,0.0,0.0,0.0,0.0,0.0,0.0,0.0,1150.0,quartz sand,2.36,Steel Fiber ,152.0,13.0,0.2,207.0, polycarboxylate superplasticizer (Sp),17.25,40 x 40 x 160 ,GB/T 17671-1999,129.0,0.18,1150.0
 HFA50  ,575.0,ordinary Portland cement (PO. 52.5),52.5,0.0,575.0,0.0,0.0,0.0,0.0,0.0,0.0,0.0,0.0,0.0,0.0,0.0,0.0,1150.0,quartz sand,2.36,Steel Fiber ,152.0,13.0,0.2,207.0, polycarboxylate superplasticizer (Sp),17.25,40 x 40 x 160 ,GB/T 17671-1999,121.0,0.18,1150.0
 HFA60  ,460.0,ordinary Portland cement (PO. 52.5),52.5,0.0,690.0,0.0,0.0,0.0,0.0,0.0,0.0,0.0,0.0,0.0,0.0,0.0,0.0,1150.0,quartz sand,2.36,Steel Fiber ,152.0,13.0,0.2,207.0, polycarboxylate superplasticizer (Sp),17.25,40 x 40 x 160 ,GB/T 17671-1999,111.0,0.18,1150.0
 LFA10  ,1035.0,ordinary Portland cement (PO. 52.5),52.5,0.0,115.0,0.0,0.0,0.0,0.0,0.0,0.0,0.0,0.0,0.0,0.0,0.0,0.0,1150.0,quartz sand,2.36,Steel Fiber ,152.0,13.0,0.2,207.0, polycarboxylate superplasticizer (Sp),17.25,40 x 40 x 160 ,ASTM C109,145.1,0.18,1150.0
 LFA20  ,920.0,ordinary Portland cement (PO. 52.5),52.5,0.0,230.0,0.0,0.0,0.0,0.0,0.0,0.0,0.0,0.0,0.0,0.0,0.0,0.0,1150.0,quartz sand,2.36,Steel Fiber ,152.0,13.0,0.2,207.0, polycarboxylate superplasticizer (Sp),17.25,40 x 40 x 160 ,GB/T 17671-1999,134.0,0.18,1150.0
 LFA30  ,805.0,ordinary Portland cement (PO. 52.5),52.5,0.0,345.0,0.0,0.0,0.0,0.0,0.0,0.0,0.0,0.0,0.0,0.0,0.0,0.0,1150.0,quartz sand,2.36,Steel Fiber ,152.0,13.0,0.2,207.0, polycarboxylate superplasticizer (Sp),17.25,40 x 40 x 160 ,GB/T 17671-1999,129.0,0.18,1150.0
 LFA40  ,690.0,ordinary Portland cement (PO. 52.5),52.5,0.0,460.0,0.0,0.0,0.0,0.0,0.0,0.0,0.0,0.0,0.0,0.0,0.0,0.0,1150.0,quartz sand,2.36,Steel Fiber ,152.0,13.0,0.2,207.0, polycarboxylate superplasticizer (Sp),17.25,40 x 40 x 160 ,GB/T 17671-1999,121.0,0.18,1150.0
 LFA50  ,575.0,ordinary Portland cement (PO. 52.5),52.5,0.0,575.0,0.0,0.0,0.0,0.0,0.0,0.0,0.0,0.0,0.0,0.0,0.0,0.0,1150.0,quartz sand,2.36,Steel Fiber ,152.0,13.0,0.2,207.0, polycarboxylate superplasticizer (Sp),17.25,40 x 40 x 160 ,GB/T 17671-1999,119.0,0.18,1150.0
 LFA60  ,460.0,ordinary Portland cement (PO. 52.5),52.5,0.0,690.0,0.0,0.0,0.0,0.0,0.0,0.0,0.0,0.0,0.0,0.0,0.0,0.0,1150.0,quartz sand,2.36,Steel Fiber ,152.0,13.0,0.2,207.0, polycarboxylate superplasticizer (Sp),17.25,40 x 40 x 160 ,GB/T 17671-1999,105.0,0.18,1150.0
 G-0  ,960.0,ordinary Portland cement (OPC) of 53 grades,53.0,144.0,0.0,0.0,115.0,0.0,0.0,0.0,0.0,0.0,0.0,0.0,0.0,0.0,0.0,1017.0,Quartz Sand + Normal River Sand ,2.62,Steel Fiber ,156.0,13.0,0.18,163.0,"polycarboxylate
ether based superplasticiser",34.0,70.7 x 70.7 x 70.7,IS 4031-1988,115.67,0.1476449275362318,1104.0
 G-20 ,768.0,ordinary Portland cement (OPC) of 53 grades,53.0,144.0,0.0,0.0,115.0,0.0,0.0,0.0,192.0,0.0,0.0,0.0,0.0,0.0,0.0,1017.0,Quartz Sand + Normal River Sand ,2.62,Steel Fiber ,156.0,13.0,0.18,163.0,"polycarboxylate
ether based superplasticiser",34.0,70.7 x 70.7 x 70.7,IS 4031-1988,120.9,0.1476449275362318,1104.0
 G-40 ,576.0,ordinary Portland cement (OPC) of 53 grades,53.0,144.0,0.0,0.0,115.0,0.0,0.0,0.0,384.0,0.0,0.0,0.0,0.0,0.0,0.0,1017.0,Quartz Sand + Normal River Sand ,2.62,Steel Fiber ,156.0,13.0,0.18,163.0,"polycarboxylate
ether based superplasticiser",34.0,70.7 x 70.7 x 70.7,IS 4031-1988,117.98,0.1476449275362318,1104.0
 G-60 ,384.0,ordinary Portland cement (OPC) of 53 grades,53.0,144.0,0.0,0.0,115.0,0.0,0.0,0.0,576.0,0.0,0.0,0.0,0.0,0.0,0.0,1017.0,Quartz Sand + Normal River Sand ,2.62,Steel Fiber ,156.0,13.0,0.18,163.0,"polycarboxylate
ether based superplasticiser",34.0,70.7 x 70.7 x 70.7,IS 4031-1988,109.81,0.1476449275362318,1104.0
 G-80 ,192.0,ordinary Portland cement (OPC) of 53 grades,53.0,144.0,0.0,0.0,115.0,0.0,0.0,0.0,768.0,0.0,0.0,0.0,0.0,0.0,0.0,1017.0,Quartz Sand + Normal River Sand ,2.62,Steel Fiber ,156.0,13.0,0.18,163.0,"polycarboxylate
ether based superplasticiser",34.0,70.7 x 70.7 x 70.7,IS 4031-1988,101.16,0.1476449275362318,1104.0
 G-0  ,960.0,ordinary Portland cement (OPC) of 53 grades,53.0,144.0,0.0,0.0,115.0,0.0,0.0,0.0,0.0,0.0,0.0,0.0,0.0,0.0,0.0,1017.0,Quartz Sand + Normal River Sand ,2.62,Steel Fiber ,156.0,13.0,0.18,163.0,"polycarboxylate
ether based superplasticiser",34.0,70.7 x 70.7 x 70.7,IS 4031-1988,150.8,0.1476449275362318,1104.0
 G-20 ,768.0,ordinary Portland cement (OPC) of 53 grades,53.0,144.0,0.0,0.0,115.0,0.0,0.0,0.0,192.0,0.0,0.0,0.0,0.0,0.0,0.0,1017.0,Quartz Sand + Normal River Sand ,2.62,Steel Fiber ,156.0,13.0,0.18,163.0,"polycarboxylate
ether based superplasticiser",34.0,70.7 x 70.7 x 70.7,IS 4031-1988,159.75,0.1476449275362318,1104.0
 G-40 ,576.0,ordinary Portland cement (OPC) of 53 grades,53.0,144.0,0.0,0.0,115.0,0.0,0.0,0.0,384.0,0.0,0.0,0.0,0.0,0.0,0.0,1017.0,Quartz Sand + Normal River Sand ,2.62,Steel Fiber ,156.0,13.0,0.18,163.0,"polycarboxylate
ether based superplasticiser",34.0,70.7 x 70.7 x 70.7,IS 4031-1988,167.95,0.1476449275362318,1104.0
 G-60 ,384.0,ordinary Portland cement (OPC) of 53 grades,53.0,144.0,0.0,0.0,115.0,0.0,0.0,0.0,576.0,0.0,0.0,0.0,0.0,0.0,0.0,1017.0,Quartz Sand + Normal River Sand ,2.62,Steel Fiber ,156.0,13.0,0.18,163.0,"polycarboxylate
ether based superplasticiser",34.0,70.7 x 70.7 x 70.7,IS 4031-1988,152.46,0.1476449275362318,1104.0
 G-80 ,192.0,ordinary Portland cement (OPC) of 53 grades,53.0,144.0,0.0,0.0,115.0,0.0,0.0,0.0,768.0,0.0,0.0,0.0,0.0,0.0,0.0,1017.0,Quartz Sand + Normal River Sand ,2.62,Steel Fiber ,156.0,13.0,0.18,163.0,"polycarboxylate
ether based superplasticiser",34.0,70.7 x 70.7 x 70.7,IS 4031-1988,142.53,0.1476449275362318,1104.0
Ref.-no fiber,712.0,Type III Portland cement,52.5,231.0,0.0,0.0,0.0,0.0,0.0,0.0,0.0,0.0,0.0,0.0,0.0,0.0,0.0,1231.0,Quartz Sand ,4.75,Straight Steel Fibers ,156.0,13.0,0.2,164.0,polycarboxylate HRWR,2.6404000000000005,50 X 50 X50,ASTM C 109,123.0,0.1739130434782608,943.0
Steel-0.5 %,712.0,Type III Portland cement,52.5,231.0,0.0,0.0,0.0,0.0,0.0,0.0,0.0,0.0,0.0,0.0,0.0,0.0,0.0,1231.0,Quartz Sand ,4.75,Straight Steel Fiber ,39.0,13.0,0.2,164.0,polycarboxylate HRWR,2.6404000000000005,50 X 50 X50,ASTM C 109,124.0,0.1739130434782608,943.0
Steel-1.0 %,712.0,Type III Portland cement,52.5,231.0,0.0,0.0,0.0,0.0,0.0,0.0,0.0,0.0,0.0,0.0,0.0,0.0,0.0,1231.0,Quartz Sand ,4.75,Straight Steel Fiber ,78.0,13.0,0.2,164.0,polycarboxylate HRWR,2.6404000000000005,50 X 50 X50,ASTM C 109,124.0,0.1739130434782608,943.0
Steel-1.5 %,712.0,Type III Portland cement,52.5,231.0,0.0,0.0,0.0,0.0,0.0,0.0,0.0,0.0,0.0,0.0,0.0,0.0,0.0,1231.0,Quartz Sand ,4.75,Straight Steel Fiber ,117.0,13.0,0.2,164.0,polycarboxylate HRWR,2.7347,50 X 50 X50,ASTM C 109,125.0,0.1739130434782608,943.0
Steel-2.0 %,712.0,Type III Portland cement,52.5,231.0,0.0,0.0,0.0,0.0,0.0,0.0,0.0,0.0,0.0,0.0,0.0,0.0,0.0,1231.0,Quartz Sand ,4.75,Straight Steel Fiber ,156.0,13.0,0.2,164.0,polycarboxylate HRWR,3.772,50 X 50 X50,ASTM C 109,125.0,0.1739130434782608,943.0
Steel-2.5 %,712.0,Type III Portland cement,52.5,231.0,0.0,0.0,0.0,0.0,0.0,0.0,0.0,0.0,0.0,0.0,0.0,0.0,0.0,1231.0,Quartz Sand ,4.75,Straight Steel Fiber ,195.0,13.0,0.2,164.0,polycarboxylate HRWR,6.5067,50 X 50 X50,ASTM C 109,126.0,0.1739130434782608,943.0
 Ref.     ,712.0,Type III Portland cement,52.5,231.0,0.0,0.0,0.0,0.0,0.0,0.0,0.0,0.0,0.0,0.0,0.0,0.0,0.0,1231.0,Quartz Sand ,4.75,Steel Fiber ,156.0,13.0,0.2,164.0,polycarboxylate HRWR,6.5,50 X 50 X50,ASTM C 109,135.0,0.1739130434782608,943.0
 G50SF5   ,548.0,Type III Portland cement,52.5,42.0,0.0,0.0,0.0,0.0,0.0,0.0,535.0,0.0,0.0,0.0,0.0,0.0,0.0,998.0,Missouri River sand + masonry sand,4.75,Steel Fiber ,156.0,13.0,0.2,167.0,polycarboxylate HRWR,16.0,50 X 50 X50,ASTM C 109,125.0,0.1484444444444444,1125.0
 G50      ,593.0,Type III Portland cement,52.5,0.0,0.0,0.0,0.0,0.0,0.0,0.0,546.0,0.0,0.0,0.0,0.0,0.0,0.0,993.0,Missouri River sand + masonry sand,4.75,Steel Fiber ,156.0,13.0,0.2,182.0,polycarboxylate HRWR,12.5,50 X 50 X50,ASTM C 109,124.0,0.1597892888498683,1139.0
 FAC40SF5 ,663.0,Type III Portland cement,52.5,42.0,367.0,0.0,0.0,0.0,0.0,0.0,0.0,0.0,0.0,0.0,0.0,0.0,0.0,1011.0,Missouri River sand + masonry sand,4.75,Steel Fiber ,156.0,13.0,0.2,171.0,polycarboxylate HRWR,12.0,50 X 50 X50,ASTM C 109,124.0,0.1595149253731343,1072.0
 FAC60    ,486.0,Type III Portland cement,52.5,0.0,556.0,0.0,0.0,0.0,0.0,0.0,0.0,0.0,0.0,0.0,0.0,0.0,0.0,1019.0,Missouri River sand + masonry sand,4.75,Steel Fiber ,156.0,13.0,0.2,188.0,polycarboxylate HRWR,5.5,50 X 50 X50,ASTM C 109,120.0,0.1804222648752399,1042.0
 Ref.     ,712.0,Type III Portland cement,52.5,231.0,0.0,0.0,0.0,0.0,0.0,0.0,0.0,0.0,0.0,0.0,0.0,0.0,0.0,1231.0,Quartz Sand ,4.75,Steel Fiber ,156.0,13.0,0.2,164.0,polycarboxylate HRWR,6.5,50 X 50 X50,ASTM C 109,202.0,0.1739130434782608,943.0
 G50SF5   ,548.0,Type III Portland cement,52.5,42.0,0.0,0.0,0.0,0.0,0.0,0.0,535.0,0.0,0.0,0.0,0.0,0.0,0.0,998.0,Missouri River sand + masonry sand,4.75,Steel Fiber ,156.0,13.0,0.2,167.0,polycarboxylate HRWR,16.0,50 X 50 X50,ASTM C 109,178.0,0.1484444444444444,1125.0
 G50      ,593.0,Type III Portland cement,52.5,0.0,0.0,0.0,0.0,0.0,0.0,0.0,546.0,0.0,0.0,0.0,0.0,0.0,0.0,993.0,Missouri River sand + masonry sand,4.75,Steel Fiber ,156.0,13.0,0.2,182.0,polycarboxylate HRWR,12.5,50 X 50 X50,ASTM C 109,170.0,0.1597892888498683,1139.0
 FAC40SF5 ,663.0,Type III Portland cement,52.5,42.0,367.0,0.0,0.0,0.0,0.0,0.0,0.0,0.0,0.0,0.0,0.0,0.0,0.0,1011.0,Missouri River sand + masonry sand,4.75,Steel Fiber ,156.0,13.0,0.2,171.0,polycarboxylate HRWR,12.0,50 X 50 X50,ASTM C 109,168.0,0.1595149253731343,1072.0
 FAC60    ,486.0,Type III Portland cement,52.5,0.0,556.0,0.0,0.0,0.0,0.0,0.0,0.0,0.0,0.0,0.0,0.0,0.0,0.0,1019.0,Missouri River sand + masonry sand,4.75,Steel Fiber ,156.0,13.0,0.2,188.0,polycarboxylate HRWR,5.5,50 X 50 X50,ASTM C 109,136.0,0.1804222648752399,1042.0
VMA-0,660.0,Type III Portland cement,52.5,60.0,480.0,0.0,0.0,0.0,0.0,0.0,0.0,0.0,0.0,0.0,0.0,0.0,0.0,1200.0,Missouri River sand + masonry sand + LIGHTWEIGHT ,4.75,Straight Steel Fibers ,156.0,13.0,0.2,276.0,polycarboxylate ether-based superplasticizers (SPs),5.28,50 X 50 X50,ASTM C 109,126.0,0.23,1200.0
VMA-0.5,660.0,Type III Portland cement,52.5,60.0,480.0,0.0,0.0,0.0,0.0,0.0,0.0,0.0,0.0,0.0,0.0,0.0,0.0,1200.0,Missouri River sand + masonry sand + LIGHTWEIGHT ,4.75,Straight Steel Fibers ,156.0,13.0,0.2,276.0,"VMA (i.e.
RHEOMAC® VMA 362",6.0,50 X 50 X50,ASTM C 109,122.0,0.23,1200.0
VMA-1.0,660.0,Type III Portland cement,52.5,60.0,480.0,0.0,0.0,0.0,0.0,0.0,0.0,0.0,0.0,0.0,0.0,0.0,0.0,1200.0,Missouri River sand + masonry sand + LIGHTWEIGHT ,4.75,Straight Steel Fibers ,156.0,13.0,0.2,276.0,"VMA (i.e.
RHEOMAC® VMA 362",12.0,50 X 50 X50,ASTM C 109,120.0,0.23,1200.0
VMA-1.5,660.0,Type III Portland cement,52.5,60.0,480.0,0.0,0.0,0.0,0.0,0.0,0.0,0.0,0.0,0.0,0.0,0.0,0.0,1200.0,Missouri River sand + masonry sand + LIGHTWEIGHT ,4.75,Straight Steel Fibers ,156.0,13.0,0.2,276.0,"VMA (i.e.
RHEOMAC® VMA 362",18.0,50 X 50 X50,ASTM C 109,109.0,0.23,1200.0
VMA-2,660.0,Type III Portland cement,52.5,60.0,480.0,0.0,0.0,0.0,0.0,0.0,0.0,0.0,0.0,0.0,0.0,0.0,0.0,1200.0,Missouri River sand + masonry sand + LIGHTWEIGHT ,4.75,Straight Steel Fibers ,156.0,13.0,0.2,276.0,"VMA (i.e.
RHEOMAC® VMA 362",24.0,50 X 50 X50,ASTM C 109,96.0,0.23,1200.0
FT-12,540.0,Type III Portland cement,52.5,60.0,0.0,0.0,0.0,0.0,0.0,0.0,600.0,0.0,0.0,0.0,0.0,0.0,0.0,1200.0,Missouri River sand + masonry sand + LIGHTWEIGHT ,4.75,Straight Steel Fibers ,156.0,13.0,0.2,276.0,"polycarboxylate-based
high-range water reducer",9.6,50 x 50 x 50 ,ASTM C109,145.1,0.23,1200.0
FT-48,540.0,Type III Portland cement,52.5,60.0,0.0,0.0,0.0,0.0,0.0,0.0,600.0,0.0,0.0,0.0,0.0,0.0,0.0,1200.0,Missouri River sand + masonry sand + LIGHTWEIGHT ,4.75,Straight Steel Fibers ,156.0,13.0,0.2,276.0,"polycarboxylate-based
high-range water reducer",9.6,50 x 50 x 50 ,ASTM C109,145.1,0.23,1200.0
FT-93,540.0,Type III Portland cement,52.5,60.0,0.0,0.0,0.0,0.0,0.0,0.0,600.0,0.0,0.0,0.0,0.0,0.0,0.0,1200.0,Missouri River sand + masonry sand + LIGHTWEIGHT ,4.75,Straight Steel Fibers ,156.0,13.0,0.2,276.0,"polycarboxylate-based
high-range water reducer",9.6,50 x 50 x 50 ,ASTM C109,145.1,0.23,1200.0
S13,788.5,Type 1 Portland cement,52.5,197.1,0.0,0.0,0.0,0.0,0.0,0.0,0.0,0.0,0.0,0.0,0.0,0.0,236.6,867.4,Silica Sand ,0.5,Straight Steel Fibers ,156.0,13.0,0.2,160.3,polycarboxylate superplasticizer,15.7696,Cylinder 100 x 200,ASTM C 39,201.8,0.1626420454545454,985.6
S16.3,788.5,Type 1 Portland cement,52.5,197.1,0.0,0.0,0.0,0.0,0.0,0.0,0.0,0.0,0.0,0.0,0.0,0.0,236.6,867.4,Silica Sand ,0.5,Straight Steel Fibers ,156.0,16.5,0.2,160.3,polycarboxylate superplasticizer,15.7696,Cylinder 100 x 200,ASTM C 39,204.5,0.1626420454545454,985.6
S19.5,788.5,Type 1 Portland cement,52.5,197.1,0.0,0.0,0.0,0.0,0.0,0.0,0.0,0.0,0.0,0.0,0.0,0.0,236.6,867.4,Silica Sand ,0.5,Straight Steel Fibers ,156.0,19.5,0.2,160.3,polycarboxylate superplasticizer,15.7696,Cylinder 100 x 200,ASTM C 39,197.3,0.1626420454545454,985.6
2,788.5,Type 1 Portland cement,52.5,197.125,0.0,0.0,0.0,0.0,0.0,0.0,0.0,0.0,0.0,0.0,0.0,0.0,236.55,867.35,Silica Sand ,0.5,Straight Steel Fibers ,156.0,13.0,0.2,197.125,polycarboxylate superplasticizer,15.77,Cylinder 100 x 200,ASTM C 39,202.0,0.2,985.625
2,788.5,Type 1 Portland cement,52.5,197.125,0.0,0.0,0.0,0.0,0.0,0.0,0.0,0.0,0.0,0.0,0.0,0.0,236.55,867.35,Silica Sand ,0.5,Straight Steel Fibers ,156.0,16.5,0.2,197.125,polycarboxylate superplasticizer,15.77,Cylinder 100 x 200,ASTM C 39,204.5,0.2,985.625
2,788.5,Type 1 Portland cement,52.5,197.125,0.0,0.0,0.0,0.0,0.0,0.0,0.0,0.0,0.0,0.0,0.0,0.0,236.55,867.35,Silica Sand ,0.5,Straight Steel Fibers ,156.0,19.5,0.2,197.125,polycarboxylate superplasticizer,15.77,Cylinder 100 x 200,ASTM C 39,197.3,0.2,985.625
HSM,700.0,Ordinary type I Portland cement (OPC),52.5,100.0,0.0,0.0,0.0,0.0,0.0,0.0,200.0,0.0,0.0,0.0,0.0,0.0,0.0,1000.0,Washed sand,0.6,Straight Steel Fibers ,156.0,13.0,0.2,230.0,polycarboxylic acid-based superplasticizer,25.0,50 X 50 X 50 ,ASTM C109,112.0,0.23,1000.0
 MK0    ,754.0,P_x0003_Ⅱ 52.5 cement,52.5,90.0,306.0,0.0,0.0,0.0,0.0,0.0,0.0,0.0,0.0,0.0,0.0,0.0,0.0,951.0,Locally available sand,1.25,Straight Steel Fibers ,156.0,13.0,0.2,198.0,"polycarboxylic ether
based water-reducing agent",33.0,40 x 40 x 160 ,EN 196-1 (2005),151.0,0.1721739130434782,1150.0
 MK20   ,754.0,P_x0003_Ⅱ 52.5 cement,52.5,72.0,306.0,0.0,0.0,0.0,0.0,18.0,0.0,0.0,0.0,0.0,0.0,0.0,0.0,951.0,Locally available sand,1.25,Straight Steel Fibers ,156.0,13.0,0.2,198.0,"polycarboxylic ether
based water-reducing agent",33.0,40 x 40 x 160 ,EN 196-1 (2005),154.0,0.1721739130434782,1132.0
 MK40   ,754.0,P_x0003_Ⅱ 52.5 cement,52.5,54.0,306.0,0.0,0.0,0.0,0.0,36.0,0.0,0.0,0.0,0.0,0.0,0.0,0.0,951.0,Locally available sand,1.25,Straight Steel Fibers ,156.0,13.0,0.2,198.0,"polycarboxylic ether
based water-reducing agent",33.0,40 x 40 x 160 ,EN 196-1 (2005),160.0,0.1721739130434782,1114.0
 MK60   ,754.0,P_x0003_Ⅱ 52.5 cement,52.5,36.0,306.0,0.0,0.0,0.0,0.0,54.0,0.0,0.0,0.0,0.0,0.0,0.0,0.0,951.0,Locally available sand,1.25,Straight Steel Fibers ,156.0,13.0,0.2,198.0,"polycarboxylic ether
based water-reducing agent",33.0,40 x 40 x 160 ,EN 196-1 (2005),157.0,0.1721739130434782,1096.0
 MK80   ,754.0,P_x0003_Ⅱ 52.5 cement,52.5,18.0,306.0,0.0,0.0,0.0,0.0,72.0,0.0,0.0,0.0,0.0,0.0,0.0,0.0,951.0,Locally available sand,1.25,Straight Steel Fibers ,156.0,13.0,0.2,198.0,"polycarboxylic ether
based water-reducing agent",33.0,40 x 40 x 160 ,EN 196-1 (2005),155.0,0.1721739130434782,1078.0
 MK100  ,754.0,P_x0003_Ⅱ 52.5 cement,52.5,0.0,306.0,0.0,0.0,0.0,0.0,90.0,0.0,0.0,0.0,0.0,0.0,0.0,0.0,951.0,Locally available sand,1.25,Straight Steel Fibers ,156.0,13.0,0.2,198.0,"polycarboxylic ether
based water-reducing agent",33.0,40 x 40 x 160 ,EN 196-1 (2005),155.0,0.1721739130434782,1060.0
 LS10SS00 ,905.6603773584908,High sulfate-resistant cement (Type HS cement),52.5,226.41509433962267,0.0,0.0,0.0,271.6981132075472,0.0,0.0,0.0,0.0,0.0,0.0,0.0,0.0,0.0,996.2264150943398,Silica sand,0.5,Straight Steel Fibers ,156.0,13.0,0.2,181.13207547169816,"polycaboxylate
superplasticizer",60.67924528301888,50 x 50 x 50 ,ASTM C109,145.1,0.16,1132.0754716981135
 LS10SS05 ,905.6603773584908,High sulfate-resistant cement (Type HS cement),52.5,226.41509433962267,0.0,0.0,0.0,271.6981132075472,0.0,0.0,0.0,0.0,0.0,0.0,0.0,0.0,0.0,996.2264150943398,Silica sand,0.5,Straight Steel Fibers ,39.0,30.0,0.3,181.13207547169816,"polycaboxylate
superplasticizer",60.67924528301888,50 x 50 x 50 ,ASTM C109,145.1,0.16,1132.0754716981135
 LS10SS10 ,905.6603773584908,High sulfate-resistant cement (Type HS cement),52.5,226.41509433962267,0.0,0.0,0.0,271.6981132075472,0.0,0.0,0.0,0.0,0.0,0.0,0.0,0.0,0.0,996.2264150943398,Silica sand,0.5,Straight Steel Fibers ,78.0,30.0,0.3,181.13207547169816,"polycaboxylate
superplasticizer",60.67924528301888,50 x 50 x 50 ,ASTM C109,145.1,0.16,1132.0754716981135
 LS10SS15 ,905.6603773584908,High sulfate-resistant cement (Type HS cement),52.5,226.41509433962267,0.0,0.0,0.0,271.6981132075472,0.0,0.0,0.0,0.0,0.0,0.0,0.0,0.0,0.0,996.2264150943398,Silica sand,0.5,Straight Steel Fibers ,117.0,30.0,0.3,181.13207547169816,"polycaboxylate
superplasticizer",60.67924528301888,50 x 50 x 50 ,ASTM C109,145.1,0.16,1132.0754716981135
 HA10SS00 ,905.6603773584908,High sulfate-resistant cement (Type HS cement),52.5,226.41509433962267,0.0,0.0,0.0,271.6981132075472,0.0,0.0,0.0,0.0,0.0,0.0,0.0,0.0,0.0,996.2264150943398,Silica sand,0.5,Straight Steel Fibers ,156.0,13.0,0.2,181.13207547169816,"polycaboxylate
superplasticizer",60.67924528301888,50 x 50 x 50 ,ASTM C109,145.1,0.16,1132.0754716981135
 HA10SS05 ,905.6603773584908,High sulfate-resistant cement (Type HS cement),52.5,226.41509433962267,0.0,0.0,0.0,271.6981132075472,0.0,0.0,0.0,0.0,0.0,0.0,0.0,0.0,0.0,996.2264150943398,Silica sand,0.5,Hooked End Steel Fiber ,39.0,30.0,0.375,181.13207547169816,"polycaboxylate
superplasticizer",60.67924528301888,50 x 50 x 50 ,ASTM C109,145.1,0.16,1132.0754716981135
 HA10SS10 ,905.6603773584908,High sulfate-resistant cement (Type HS cement),52.5,226.41509433962267,0.0,0.0,0.0,271.6981132075472,0.0,0.0,0.0,0.0,0.0,0.0,0.0,0.0,0.0,996.2264150943398,Silica sand,0.5,Hooked End Steel Fiber ,78.0,30.0,0.375,181.13207547169816,"polycaboxylate
superplasticizer",60.67924528301888,50 x 50 x 50 ,ASTM C109,145.1,0.16,1132.0754716981135
 HA10SS15 ,905.6603773584908,High sulfate-resistant cement (Type HS cement),52.5,226.41509433962267,0.0,0.0,0.0,271.6981132075472,0.0,0.0,0.0,0.0,0.0,0.0,0.0,0.0,0.0,996.2264150943398,Silica sand,0.5,Hooked End Steel Fiber ,117.0,30.0,0.375,181.13207547169816,"polycaboxylate
superplasticizer",60.67924528301888,50 x 50 x 50 ,ASTM C109,145.1,0.16,1132.0754716981135
 HB10SS00 ,905.6603773584908,High sulfate-resistant cement (Type HS cement),52.5,226.41509433962267,0.0,0.0,0.0,271.6981132075472,0.0,0.0,0.0,0.0,0.0,0.0,0.0,0.0,0.0,996.2264150943398,Silica sand,0.5,Straight Steel Fibers ,156.0,13.0,0.2,181.13207547169816,"polycaboxylate
superplasticizer",60.67924528301888,50 x 50 x 50 ,ASTM C109,145.1,0.16,1132.0754716981135
 HB10SS05 ,905.6603773584908,High sulfate-resistant cement (Type HS cement),52.5,226.41509433962267,0.0,0.0,0.0,271.6981132075472,0.0,0.0,0.0,0.0,0.0,0.0,0.0,0.0,0.0,996.2264150943398,Silica sand,0.5,Hooked End Steel Fiber ,39.0,62.0,0.775,181.13207547169816,"polycaboxylate
superplasticizer",60.67924528301888,50 x 50 x 50 ,ASTM C109,145.1,0.16,1132.0754716981135
 HB10SS10 ,905.6603773584908,High sulfate-resistant cement (Type HS cement),52.5,226.41509433962267,0.0,0.0,0.0,271.6981132075472,0.0,0.0,0.0,0.0,0.0,0.0,0.0,0.0,0.0,996.2264150943398,Silica sand,0.5,Hooked End Steel Fiber ,78.0,62.0,0.775,181.13207547169816,"polycaboxylate
superplasticizer",60.6792452830189,50 x 50 x 50 ,ASTM C109,145.1,0.16,1132.0754716981135
 HB10SS15 ,905.6603773584908,High sulfate-resistant cement (Type HS cement),52.5,226.41509433962267,0.0,0.0,0.0,271.6981132075472,0.0,0.0,0.0,0.0,0.0,0.0,0.0,0.0,0.0,996.2264150943398,Silica sand,0.5,Hooked End Steel Fiber ,117.0,62.0,0.775,181.13207547169816,"polycaboxylate
superplasticizer",60.6792452830189,50 x 50 x 50 ,ASTM C109,145.1,0.16,1132.0754716981135
 T10SS00  ,905.6603773584908,High sulfate-resistant cement (Type HS cement),52.5,226.41509433962267,0.0,0.0,0.0,271.6981132075472,0.0,0.0,0.0,0.0,0.0,0.0,0.0,0.0,0.0,996.2264150943398,Silica sand,0.5,Straight Steel Fibers ,156.0,13.0,0.2,181.13207547169816,"polycaboxylate
superplasticizer",60.6792452830189,50 x 50 x 50 ,ASTM C109,145.1,0.16,1132.0754716981135
 T10SS05  ,905.6603773584908,High sulfate-resistant cement (Type HS cement),52.5,226.41509433962267,0.0,0.0,0.0,271.6981132075472,0.0,0.0,0.0,0.0,0.0,0.0,0.0,0.0,0.0,996.2264150943398,Silica sand,0.5,Twisted Steel Fiber ,39.0,30.0,0.3,181.13207547169816,"polycaboxylate
superplasticizer",60.6792452830189,50 x 50 x 50 ,ASTM C109,145.1,0.16,1132.0754716981135
 T10SS10  ,905.6603773584908,High sulfate-resistant cement (Type HS cement),52.5,226.41509433962267,0.0,0.0,0.0,271.6981132075472,0.0,0.0,0.0,0.0,0.0,0.0,0.0,0.0,0.0,996.2264150943398,Silica sand,0.5,Twisted Steel Fiber ,78.0,30.0,0.3,181.13207547169816,"polycaboxylate
superplasticizer",60.6792452830189,50 x 50 x 50 ,ASTM C109,145.1,0.16,1132.0754716981135
 T10SS15  ,905.6603773584908,High sulfate-resistant cement (Type HS cement),52.5,226.41509433962267,0.0,0.0,0.0,271.6981132075472,0.0,0.0,0.0,0.0,0.0,0.0,0.0,0.0,0.0,996.2264150943398,Silica sand,0.5,Twisted Steel Fiber ,117.0,30.0,0.3,181.132075471698,"polycaboxylate
superplasticizer",60.6792452830189,50 x 50 x 50 ,ASTM C109,145.1,0.1599999999999998,1132.0754716981135
M0,1150.0,ordinary Portland cement (P.O 52.5) ,52.5,0.0,0.0,0.0,0.0,0.0,0.0,0.0,0.0,0.0,0.0,0.0,0.0,0.0,0.0,1150.0,Quartz sand,2.36,Straight Steel Fibers ,156.0,13.0,0.2,207.0,"polycarboxylate-based high range water-reducing 
agent (HRWR) ",17.25,40 x 40 x 160,Chinese standard GB/T 17671-1999,90.0,0.18,1150.0
M5,1092.5,ordinary Portland cement (P.O 52.5) ,52.5,57.5,0.0,0.0,0.0,0.0,0.0,0.0,0.0,0.0,0.0,0.0,0.0,0.0,0.0,1150.0,Quartz sand,2.36,Straight Steel Fibers ,156.0,13.0,0.2,207.0,"polycarboxylate-based high range water-reducing 
agent (HRWR) ",17.25,40 x 40 x 160,Chinese standard GB/T 17671-1999,95.0,0.18,1150.0
M10,1035.0,ordinary Portland cement (P.O 52.5) ,52.5,115.0,0.0,0.0,0.0,0.0,0.0,0.0,0.0,0.0,0.0,0.0,0.0,0.0,0.0,1150.0,Quartz sand,2.36,Straight Steel Fibers ,156.0,13.0,0.2,207.0,"polycarboxylate-based high range water-reducing 
agent (HRWR) ",17.25,40 x 40 x 160,Chinese standard GB/T 17671-1999,97.0,0.18,1150.0
M15,977.5,ordinary Portland cement (P.O 52.5) ,52.5,172.5,0.0,0.0,0.0,0.0,0.0,0.0,0.0,0.0,0.0,0.0,0.0,0.0,0.0,1150.0,Quartz sand,2.36,Straight Steel Fibers ,156.0,13.0,0.2,207.0,"polycarboxylate-based high range water-reducing 
agent (HRWR) ",17.25,40 x 40 x 160,Chinese standard GB/T 17671-1999,98.0,0.18,1150.0
M20,920.0,ordinary Portland cement (P.O 52.5) ,52.5,230.0,0.0,0.0,0.0,0.0,0.0,0.0,0.0,0.0,0.0,0.0,0.0,0.0,0.0,1150.0,Quartz sand,2.36,Straight Steel Fibers ,156.0,13.0,0.2,207.0,"polycarboxylate-based high range water-reducing 
agent (HRWR) ",17.25,40 x 40 x 160,Chinese standard GB/T 17671-1999,99.5,0.18,1150.0
M25,862.5,ordinary Portland cement (P.O 52.5) ,52.5,287.5,0.0,0.0,0.0,0.0,0.0,0.0,0.0,0.0,0.0,0.0,0.0,0.0,0.0,1150.0,Quartz sand,2.36,Straight Steel Fibers ,156.0,13.0,0.2,207.0,"polycarboxylate-based high range water-reducing 
agent (HRWR) ",17.25,40 x 40 x 160,Chinese standard GB/T 17671-1999,95.0,0.18,1150.0
U0,1150.0,ordinary Portland cement (P.O 52.5) ,52.5,0.0,0.0,0.0,0.0,0.0,0.0,0.0,0.0,0.0,0.0,0.0,0.0,0.0,0.0,1150.0,Quartz sand,2.36,Straight Steel Fibers ,156.0,13.0,0.2,207.0,"polycarboxylate-based high range water-reducing 
agent (HRWR) ",17.25,40 x 40 x 160,Chinese standard GB/T 17671-1999,122.0,0.18,1150.0
U5,1092.5,ordinary Portland cement (P.O 52.5) ,52.5,57.5,0.0,0.0,0.0,0.0,0.0,0.0,0.0,0.0,0.0,0.0,0.0,0.0,0.0,1150.0,Quartz sand,2.36,Straight Steel Fibers ,156.0,13.0,0.2,207.0,"polycarboxylate-based high range water-reducing 
agent (HRWR) ",17.25,40 x 40 x 160,Chinese standard GB/T 17671-1999,131.0,0.18,1150.0
U10,1035.0,ordinary Portland cement (P.O 52.5) ,52.5,115.0,0.0,0.0,0.0,0.0,0.0,0.0,0.0,0.0,0.0,0.0,0.0,0.0,0.0,1150.0,Quartz sand,2.36,Straight Steel Fibers ,156.0,13.0,0.2,207.0,"polycarboxylate-based high range water-reducing 
agent (HRWR) ",17.25,40 x 40 x 160,Chinese standard GB/T 17671-1999,128.0,0.18,1150.0
U15,977.5,ordinary Portland cement (P.O 52.5) ,52.5,172.5,0.0,0.0,0.0,0.0,0.0,0.0,0.0,0.0,0.0,0.0,0.0,0.0,0.0,1150.0,Quartz sand,2.36,Straight Steel Fibers ,156.0,13.0,0.2,207.0,"polycarboxylate-based high range water-reducing 
agent (HRWR) ",17.25,40 x 40 x 160,Chinese standard GB/T 17671-1999,136.0,0.18,1150.0
U20,920.0,ordinary Portland cement (P.O 52.5) ,52.5,230.0,0.0,0.0,0.0,0.0,0.0,0.0,0.0,0.0,0.0,0.0,0.0,0.0,0.0,1150.0,Quartz sand,2.36,Straight Steel Fibers ,156.0,13.0,0.2,207.0,"polycarboxylate-based high range water-reducing 
agent (HRWR) ",17.25,40 x 40 x 160,Chinese standard GB/T 17671-1999,138.0,0.18,1150.0
U25,862.5,ordinary Portland cement (P.O 52.5) ,52.5,287.5,0.0,0.0,0.0,0.0,0.0,0.0,0.0,0.0,0.0,0.0,0.0,0.0,0.0,1150.0,Quartz sand,2.36,Straight Steel Fibers ,156.0,13.0,0.2,207.0,"polycarboxylate-based high range water-reducing 
agent (HRWR) ",17.25,40 x 40 x 160,Chinese standard GB/T 17671-1999,131.0,0.18,1150.0
 UHP-ECC,800.0,CEM I ordinary Portland cement of strength class 52.5 N,52.5,150.0,0.0,0.0,0.0,0.0,0.0,0.0,750.0,0.0,0.0,0.0,0.0,0.0,0.0,500.0,Silica Sand ,0.18,PE,20.0,18.0,0.02,230.0,HRWRA,25.0,70.7 x 70.7 x 70.7 ,Chinese standard test specification (CECS 2009),121.5,0.1352941176470588,1700.0
 UHP-ECC,800.0,CEM I ordinary Portland cement of strength class 52.5 N,52.5,150.0,0.0,0.0,0.0,0.0,0.0,0.0,750.0,0.0,0.0,0.0,0.0,0.0,0.0,500.0,Silica Sand ,0.18,PE,20.0,18.0,0.02,230.0,HRWRA,25.0,100 x 100 x 100,Chinese standard test specification (CECS 2009),112.69,0.1352941176470588,1700.0
T-0-5,1856.7,42.5 N ordinary Portland cement,42.5,69.1,0.0,0.0,0.0,0.0,0.0,0.0,0.0,0.0,0.0,0.0,0.0,0.0,0.0,0.0,Natural River sand,0.6,Straight Steel Fibers ,156.0,13.0,0.2,318.9,superplasticizer,57.8,70.7 x 70.7 x 70.7 ,ASTM C39/C39M-18 ,92.3,0.16559351957628,1925.8
T-0-10,1758.9,42.5 N ordinary Portland cement,42.5,138.3,0.0,0.0,0.0,0.0,0.0,0.0,0.0,0.0,0.0,0.0,0.0,0.0,0.0,0.0,Natural River sand,0.6,Straight Steel Fibers ,156.0,13.0,0.2,319.7,superplasticizer,56.9,70.7 x 70.7 x 70.7,ASTM C39/C39M-18 ,108.7,0.1685114906177524,1897.2
T-0-15,1661.2,42.5 N ordinary Portland cement,42.5,207.4,0.0,0.0,0.0,0.0,0.0,0.0,0.0,0.0,0.0,0.0,0.0,0.0,0.0,0.0,Natural River sand,0.6,Straight Steel Fibers ,156.0,13.0,0.2,320.6,superplasticizer,56.1,70.7 x 70.7 x 70.7,ASTM C39/C39M-18 ,122.6,0.1715723001177352,1868.6000000000001
T-0-20,1563.5,42.5 N ordinary Portland cement,42.5,276.5,0.0,0.0,0.0,0.0,0.0,0.0,0.0,0.0,0.0,0.0,0.0,0.0,0.0,0.0,Natural River sand,0.6,Straight Steel Fibers ,156.0,13.0,0.2,321.4,superplasticizer,55.2,70.7 x 70.7 x 70.7,ASTM C39/C39M-18,130.7,0.1746739130434782,1840.0
T-0-25,1465.8,42.5 N ordinary Portland cement,42.5,345.6,0.0,0.0,0.0,0.0,0.0,0.0,0.0,0.0,0.0,0.0,0.0,0.0,0.0,0.0,Natural River sand,0.6,Straight Steel Fibers ,156.0,13.0,0.2,322.2,superplasticizer,54.3,70.7 x 70.7 x 70.7,ASTM C39/C39M-18,129.7,0.1778734680357734,1811.4
T-5-0,1856.7,42.5 N ordinary Portland cement,42.5,0.0,0.0,0.0,0.0,0.0,0.0,80.9,0.0,0.0,0.0,0.0,0.0,0.0,0.0,0.0,Natural River sand,0.6,Straight Steel Fibers ,156.0,13.0,0.2,318.6,superplasticizer,58.1,70.7 x 70.7 x 70.7,ASTM C39/C39M-18,82.6,0.1644302229562345,1856.7
T-5-5,1758.9,42.5 N ordinary Portland cement,42.5,69.1,0.0,0.0,0.0,0.0,0.0,80.9,0.0,0.0,0.0,0.0,0.0,0.0,0.0,0.0,Natural River sand,0.6,Straight Steel Fibers ,156.0,13.0,0.2,319.4,superplasticizer,57.3,70.7 x 70.7 x 70.7,ASTM C39/C39M-18,101.2,0.1673214940541673,1828.0
T-5-10,1661.2,42.5 N ordinary Portland cement,42.5,138.3,0.0,0.0,0.0,0.0,0.0,80.9,0.0,0.0,0.0,0.0,0.0,0.0,0.0,0.0,Natural River sand,0.6,Straight Steel Fibers ,156.0,13.0,0.2,320.2,superplasticizer,56.4,70.7 x 70.7 x 70.7,ASTM C39/C39M-18,116.8,0.1702829185279727,1799.5
T-5-15,1563.5,42.5 N ordinary Portland cement,42.5,207.4,0.0,0.0,0.0,0.0,0.0,80.9,0.0,0.0,0.0,0.0,0.0,0.0,0.0,0.0,Natural River sand,0.6,Straight Steel Fibers ,156.0,13.0,0.2,321.1,superplasticizer,55.6,70.7 x 70.7 x 70.7,ASTM C39/C39M-18,125.4,0.1733988551679447,1770.9
T-5-20,1465.8,42.5 N ordinary Portland cement,42.5,276.5,0.0,0.0,0.0,0.0,0.0,80.9,0.0,0.0,0.0,0.0,0.0,0.0,0.0,0.0,Natural River sand,0.6,Straight Steel Fibers ,156.0,13.0,0.2,321.9,superplasticizer,54.7,70.7 x 70.7 x 70.7,ASTM C39/C39M-18,126.7,0.1765577007459411,1742.3
T-10-0,1758.9,42.5 N ordinary Portland cement,42.5,0.0,0.0,0.0,0.0,0.0,0.0,161.9,0.0,0.0,0.0,0.0,0.0,0.0,0.0,0.0,Natural River sand,0.6,Straight Steel Fibers ,156.0,13.0,0.2,319.1,superplasticizer,57.6,70.7 x 70.7 x 70.7,ASTM C39/C39M-18,93.5,0.1661286963765098,1758.9
T-10-5,1661.2,42.5 N ordinary Portland cement,42.5,69.1,0.0,0.0,0.0,0.0,0.0,161.9,0.0,0.0,0.0,0.0,0.0,0.0,0.0,0.0,Natural River sand,0.6,Straight Steel Fibers ,156.0,13.0,0.2,319.9,superplasticizer,56.8,70.7 x 70.7 x 70.7,ASTM C39/C39M-18,106.4,0.1690624669696649,1730.3
T-10-10,1563.5,42.5 N ordinary Portland cement,42.5,138.3,0.0,0.0,0.0,0.0,0.0,161.9,0.0,0.0,0.0,0.0,0.0,0.0,0.0,0.0,Natural River sand,0.6,Straight Steel Fibers ,156.0,13.0,0.2,320.7,superplasticizer,55.9,70.7 x 70.7 x 70.7,ASTM C39/C39M-18,123.8,0.1720770510275258,1701.8
T-10-15,1465.8,42.5 N ordinary Portland cement,42.5,207.4,0.0,0.0,0.0,0.0,0.0,161.9,0.0,0.0,0.0,0.0,0.0,0.0,0.0,0.0,Natural River sand,0.6,Straight Steel Fibers ,156.0,13.0,0.2,321.6,superplasticizer,55.1,70.7 x 70.7 x 70.7,ASTM C39/C39M-18,127.9,0.1752493052149746,1673.2
T-15-0,1661.2,42.5 N ordinary Portland cement,42.5,0.0,0.0,0.0,0.0,0.0,0.0,242.8,0.0,0.0,0.0,0.0,0.0,0.0,0.0,0.0,Natural River sand,0.6,Straight Steel Fibers ,156.0,13.0,0.2,319.5,superplasticizer,57.1,70.7 x 70.7 x 70.7,ASTM C39/C39M-18,101.2,0.1678046218487394,1661.2
T-15-5,1563.5,42.5 N ordinary Portland cement,42.5,69.1,0.0,0.0,0.0,0.0,0.0,242.8,0.0,0.0,0.0,0.0,0.0,0.0,0.0,0.0,Natural River sand,0.6,Straight Steel Fibers ,156.0,13.0,0.2,320.4,superplasticizer,56.3,70.7 x 70.7 x 70.7,ASTM C39/C39M-18,109.2,0.1708435533752799,1632.6
T-15-10,1465.8,42.5 N ordinary Portland cement,42.5,138.3,0.0,0.0,0.0,0.0,0.0,242.8,0.0,0.0,0.0,0.0,0.0,0.0,0.0,0.0,Natural River sand,0.6,Straight Steel Fibers ,156.0,13.0,0.2,321.2,superplasticizer,55.4,70.7 x 70.7 x 70.7,ASTM C39/C39M-18,126.3,0.1739130434782608,1604.1
T-20-0,1563.5,42.5 N ordinary Portland cement,42.5,0.0,0.0,0.0,0.0,0.0,0.0,323.8,0.0,0.0,0.0,0.0,0.0,0.0,0.0,0.0,Natural River sand,0.6,Straight Steel Fibers ,156.0,13.0,0.2,320.0,superplasticizer,56.6,70.7 x 70.7 x 70.7,ASTM C39/C39M-18,104.7,0.1695543898691252,1563.5
T-20-5,1465.8,42.5 N ordinary Portland cement,42.5,69.1,0.0,0.0,0.0,0.0,0.0,323.8,0.0,0.0,0.0,0.0,0.0,0.0,0.0,0.0,Natural River sand,0.6,Straight Steel Fibers ,156.0,13.0,0.2,320.9,superplasticizer,55.8,70.7 x 70.7 x 70.7,ASTM C39/C39M-18,111.2,0.1726475493624576,1534.8999999999999
T-25-0,1465.8,42.5 N ordinary Portland cement,42.5,0.0,0.0,0.0,0.0,0.0,0.0,404.7,0.0,0.0,0.0,0.0,0.0,0.0,0.0,0.0,Natural River sand,0.6,Straight Steel Fibers ,156.0,13.0,0.2,320.5,superplasticizer,56.1,70.7 x 70.7 x 70.7,ASTM C39/C39M-18,105.8,0.1713445602780005,1465.8
