Repository: manvithadobbala-gif/AI-Assisted-UHPC-Mix-Design-System

## 🌟 Project Overview

This project combines Artificial Intelligence and Civil Engineering to automate the design of Ultra High Performance Concrete (UHPC) mixes.

Instead of relying solely on traditional trial-and-error methods, the system predicts compressive strength using Machine Learning and generates optimized mix designs using Particle Swarm Optimization (PSO).

The application also evaluates:

- 💪 Predicted Compressive Strength
- ⚙️ Engineering Feasibility
- 💰 Estimated Cost
- 🌱 CO₂ Emissions
- 🏆 AI-Based Mix Recommendations

---

File: data/Engineering_Knowledge_Base.csv (part 13 of 16)
Mix_ID,Cement Amount  (kg/m³),Cement type,Cement Grade (Mpa),Silica Fume (kg/m³),Flayash Amount   (kg/m³),Limestone Powder  (kg/m3),Quartzpowder (kg/m3),Glass powder (kg/m3),Rice husk ash (kg/m3),Metakaolin (kg/m³),GGBFS  (kg/m³),Slag Amount   (kg/m³),Nano-CaCO3 (kg/m3),Nano-Al2O3 (kg/m3),Nano-TiO2 (kg/m3),Nano Silica (kg/m3),Filler (kg/m³),Fine Aggregate (kg/m³),Sand Type,Max Size (mm),Type of Fiber,Amount / Quantity of Fiber,Length (mm),Diameter (mm),Water (kg/m³),Type of Superplasticizer,Superplasticizer (kg/m³),Specimen,Testing Standard,28-Day,Water_Binder_Ratio,Binder
AP (Plain),890.0,Type I/II ordinary portland cement,52.5,223.0,0.0,0.0,0.0,0.0,0.0,0.0,0.0,0.0,0.0,0.0,0.0,0.0,0.0,592.0,Locally available sand,0.6,Straight Steel Fibers ,156.0,13.0,0.2,334.0,polycarboxylate based HRWRA,50.0,50 x 50 x 50,ASTM C109,88.3,0.3000898472596586,1113.0
AP (Plain),890.0,Type I/II ordinary portland cement,52.5,223.0,0.0,0.0,0.0,0.0,0.0,0.0,0.0,0.0,0.0,0.0,0.0,0.0,0.0,592.0,Locally available sand,0.6,Straight Steel Fibers ,156.0,13.0,0.2,334.0,polycarboxylate based HRWRA,50.0,50 x 50 x 50,ASTM C109,99.3,0.3000898472596586,1113.0
AP (Plain),890.0,Type I/II ordinary portland cement,52.5,223.0,0.0,0.0,0.0,0.0,0.0,0.0,0.0,0.0,0.0,0.0,0.0,0.0,0.0,592.0,Locally available sand,0.6,Straight Steel Fibers ,156.0,13.0,0.2,334.0,polycarboxylate based HRWRA,50.0,50 x 50 x 50,ASTM C109,113.0,0.3000898472596586,1113.0
AP (Plain),890.0,Type I/II ordinary portland cement,52.5,223.0,0.0,0.0,0.0,0.0,0.0,0.0,0.0,0.0,0.0,0.0,0.0,0.0,0.0,592.0,Locally available sand,0.6,Straight Steel Fibers ,156.0,13.0,0.2,334.0,polycarboxylate based HRWRA,50.0,50 x 50 x 50,ASTM C109,127.0,0.3000898472596586,1113.0
AF (Fiber Reinforced),890.0,Type I/II ordinary portland cement,52.5,223.0,0.0,0.0,0.0,0.0,0.0,0.0,0.0,0.0,0.0,0.0,0.0,0.0,0.0,549.0,Locally available sand,0.6,Straight Steel Fibers ,119.0,13.0,0.2,334.0,polycarboxylate based HRWRA,50.0,50 x 50 x 50,ASTM C109,113.9,0.3000898472596586,1113.0
AF (Fiber Reinforced),890.0,Type I/II ordinary portland cement,52.5,223.0,0.0,0.0,0.0,0.0,0.0,0.0,0.0,0.0,0.0,0.0,0.0,0.0,0.0,549.0,Locally available sand,0.6,Straight Steel Fibers ,119.0,13.0,0.2,334.0,polycarboxylate based HRWRA,50.0,50 x 50 x 50,ASTM C109,94.3,0.3000898472596586,1113.0
AF (Fiber Reinforced),890.0,Type I/II ordinary portland cement,52.5,223.0,0.0,0.0,0.0,0.0,0.0,0.0,0.0,0.0,0.0,0.0,0.0,0.0,0.0,549.0,Locally available sand,0.6,Straight Steel Fibers ,119.0,13.0,0.2,334.0,polycarboxylate based HRWRA,50.0,50 x 50 x 50,ASTM C109,138.0,0.3000898472596586,1113.0
AF (Fiber Reinforced),890.0,Type I/II ordinary portland cement,52.5,223.0,0.0,0.0,0.0,0.0,0.0,0.0,0.0,0.0,0.0,0.0,0.0,0.0,0.0,549.0,Locally available sand,0.6,Straight Steel Fibers ,119.0,13.0,0.2,334.0,polycarboxylate based HRWRA,50.0,50 x 50 x 50,ASTM C109,123.9,0.3000898472596586,1113.0
BP (Plain),890.0,Type I/II ordinary portland cement,52.5,178.0,0.0,0.0,0.0,0.0,0.0,0.0,0.0,0.0,0.0,0.0,0.0,0.0,0.0,982.0,Locally available sand,0.6,Straight Steel Fibers ,156.0,13.0,0.2,214.0,polycarboxylate based HRWRA,50.0,50 x 50 x 50,ASTM C109,103.7,0.2003745318352059,1068.0
BP (Plain),890.0,Type I/II ordinary portland cement,52.5,178.0,0.0,0.0,0.0,0.0,0.0,0.0,0.0,0.0,0.0,0.0,0.0,0.0,0.0,982.0,Locally available sand,0.6,Straight Steel Fibers ,156.0,13.0,0.2,214.0,polycarboxylate based HRWRA,50.0,50 x 50 x 50,ASTM C109,128.2,0.2003745318352059,1068.0
BP (Plain),890.0,Type I/II ordinary portland cement,52.5,178.0,0.0,0.0,0.0,0.0,0.0,0.0,0.0,0.0,0.0,0.0,0.0,0.0,0.0,982.0,Locally available sand,0.6,Straight Steel Fibers ,156.0,13.0,0.2,214.0,polycarboxylate based HRWRA,50.0,50 x 50 x 50,ASTM C109,138.6,0.2003745318352059,1068.0
BP (Plain),890.0,Type I/II ordinary portland cement,52.5,178.0,0.0,0.0,0.0,0.0,0.0,0.0,0.0,0.0,0.0,0.0,0.0,0.0,0.0,982.0,Locally available sand,0.6,Straight Steel Fibers ,156.0,13.0,0.2,214.0,polycarboxylate based HRWRA,50.0,50 x 50 x 50,ASTM C109,126.5,0.2003745318352059,1068.0
BF (Fiber Reinforced),890.0,Type I/II ordinary portland cement,52.5,178.0,0.0,0.0,0.0,0.0,0.0,0.0,0.0,0.0,0.0,0.0,0.0,0.0,0.0,939.0,Locally available sand,0.6,Straight Steel Fibers ,119.0,13.0,0.2,214.0,polycarboxylate based HRWRA,50.0,50 x 50 x 50,ASTM C109,128.9,0.2003745318352059,1068.0
BF (Fiber Reinforced),890.0,Type I/II ordinary portland cement,52.5,178.0,0.0,0.0,0.0,0.0,0.0,0.0,0.0,0.0,0.0,0.0,0.0,0.0,0.0,939.0,Locally available sand,0.6,Straight Steel Fibers ,119.0,13.0,0.2,214.0,polycarboxylate based HRWRA,50.0,50 x 50 x 50,ASTM C109,131.7,0.2003745318352059,1068.0
BF (Fiber Reinforced),890.0,Type I/II ordinary portland cement,52.5,178.0,0.0,0.0,0.0,0.0,0.0,0.0,0.0,0.0,0.0,0.0,0.0,0.0,0.0,939.0,Locally available sand,0.6,Straight Steel Fibers ,119.0,13.0,0.2,214.0,polycarboxylate based HRWRA,50.0,50 x 50 x 50,ASTM C109,138.0,0.2003745318352059,1068.0
BF (Fiber Reinforced),890.0,Type I/II ordinary portland cement,52.5,178.0,0.0,0.0,0.0,0.0,0.0,0.0,0.0,0.0,0.0,0.0,0.0,0.0,0.0,939.0,Locally available sand,0.6,Straight Steel Fibers ,119.0,13.0,0.2,214.0,polycarboxylate based HRWRA,50.0,50 x 50 x 50,ASTM C109,136.9,0.2003745318352059,1068.0
CP (Plain),890.0,Type I/II ordinary portland cement,52.5,169.0,0.0,0.0,0.0,0.0,0.0,0.0,0.0,0.0,0.0,0.0,0.0,0.0,0.0,1059.0,Locally available sand,0.6,Straight Steel Fibers ,156.0,13.0,0.2,180.0,polycarboxylate based HRWRA,59.0,50 x 50 x 50,ASTM C109,92.7,0.1699716713881019,1059.0
CP (Plain),890.0,Type I/II ordinary portland cement,52.5,169.0,0.0,0.0,0.0,0.0,0.0,0.0,0.0,0.0,0.0,0.0,0.0,0.0,0.0,1059.0,Locally available sand,0.6,Straight Steel Fibers ,156.0,13.0,0.2,180.0,polycarboxylate based HRWRA,59.0,50 x 50 x 50,ASTM C109,131.4,0.1699716713881019,1059.0
CP (Plain),890.0,Type I/II ordinary portland cement,52.5,169.0,0.0,0.0,0.0,0.0,0.0,0.0,0.0,0.0,0.0,0.0,0.0,0.0,0.0,1059.0,Locally available sand,0.6,Straight Steel Fibers ,156.0,13.0,0.2,180.0,polycarboxylate based HRWRA,59.0,50 x 50 x 50,ASTM C109,130.6,0.1699716713881019,1059.0
CP (Plain),890.0,Type I/II ordinary portland cement,52.5,169.0,0.0,0.0,0.0,0.0,0.0,0.0,0.0,0.0,0.0,0.0,0.0,0.0,0.0,1059.0,Locally available sand,0.6,Straight Steel Fibers ,156.0,13.0,0.2,180.0,polycarboxylate based HRWRA,59.0,50 x 50 x 50,ASTM C109,134.0,0.1699716713881019,1059.0
CF (Fiber Reinforced),890.0,Type I/II ordinary portland cement,52.5,169.0,0.0,0.0,0.0,0.0,0.0,0.0,0.0,0.0,0.0,0.0,0.0,0.0,0.0,1016.0,Locally available sand,0.6,Straight Steel Fibers ,119.0,13.0,0.2,180.0,polycarboxylate based HRWRA,59.0,50 x 50 x 50,ASTM C109,136.9,0.1699716713881019,1059.0
CF (Fiber Reinforced),890.0,Type I/II ordinary portland cement,52.5,169.0,0.0,0.0,0.0,0.0,0.0,0.0,0.0,0.0,0.0,0.0,0.0,0.0,0.0,1016.0,Locally available sand,0.6,Straight Steel Fibers ,119.0,13.0,0.2,180.0,polycarboxylate based HRWRA,59.0,50 x 50 x 50,ASTM C109,118.3,0.1699716713881019,1059.0
CF (Fiber Reinforced),890.0,Type I/II ordinary portland cement,52.5,169.0,0.0,0.0,0.0,0.0,0.0,0.0,0.0,0.0,0.0,0.0,0.0,0.0,0.0,1016.0,Locally available sand,0.6,Straight Steel Fibers ,119.0,13.0,0.2,180.0,polycarboxylate based HRWRA,59.0,50 x 50 x 50,ASTM C109,138.1,0.1699716713881019,1059.0
CF (Fiber Reinforced),890.0,Type I/II ordinary portland cement,52.5,169.0,0.0,0.0,0.0,0.0,0.0,0.0,0.0,0.0,0.0,0.0,0.0,0.0,0.0,1016.0,Locally available sand,0.6,Straight Steel Fibers ,119.0,13.0,0.2,180.0,polycarboxylate based HRWRA,59.0,50 x 50 x 50,ASTM C109,147.2,0.1699716713881019,1059.0
AP (Plain),890.0,Type I/II ordinary portland cement,52.5,223.0,0.0,0.0,0.0,0.0,0.0,0.0,0.0,0.0,0.0,0.0,0.0,0.0,0.0,592.0,Locally available sand,0.6,Straight Steel Fibers ,156.0,13.0,0.2,334.0,polycarboxylate based HRWRA,50.0,100 x 100 x 100,ASTM C109,103.8,0.3000898472596586,1113.0
AP (Plain),890.0,Type I/II ordinary portland cement,52.5,223.0,0.0,0.0,0.0,0.0,0.0,0.0,0.0,0.0,0.0,0.0,0.0,0.0,0.0,592.0,Locally available sand,0.6,Straight Steel Fibers ,156.0,13.0,0.2,334.0,polycarboxylate based HRWRA,50.0,100 x 100 x 100,ASTM C109,96.8,0.3000898472596586,1113.0
AF (Fiber Reinforced),890.0,Type I/II ordinary portland cement,52.5,223.0,0.0,0.0,0.0,0.0,0.0,0.0,0.0,0.0,0.0,0.0,0.0,0.0,0.0,549.0,Locally available sand,0.6,Straight Steel Fibers ,119.0,13.0,0.2,334.0,polycarboxylate based HRWRA,50.0,100 x 100 x 100,ASTM C109,83.4,0.3000898472596586,1113.0
AF (Fiber Reinforced),890.0,Type I/II ordinary portland cement,52.5,223.0,0.0,0.0,0.0,0.0,0.0,0.0,0.0,0.0,0.0,0.0,0.0,0.0,0.0,549.0,Locally available sand,0.6,Straight Steel Fibers ,119.0,13.0,0.2,334.0,polycarboxylate based HRWRA,50.0,100 x 100 x 100,ASTM C109,88.1,0.3000898472596586,1113.0
BP (Plain),890.0,Type I/II ordinary portland cement,52.5,178.0,0.0,0.0,0.0,0.0,0.0,0.0,0.0,0.0,0.0,0.0,0.0,0.0,0.0,982.0,Locally available sand,0.6,Straight Steel Fibers ,156.0,13.0,0.2,214.0,polycarboxylate based HRWRA,50.0,100 x 100 x 100,ASTM C109,90.8,0.2003745318352059,1068.0
BP (Plain),890.0,Type I/II ordinary portland cement,52.5,178.0,0.0,0.0,0.0,0.0,0.0,0.0,0.0,0.0,0.0,0.0,0.0,0.0,0.0,982.0,Locally available sand,0.6,Straight Steel Fibers ,156.0,13.0,0.2,214.0,polycarboxylate based HRWRA,50.0,100 x 100 x 100,ASTM C109,129.4,0.2003745318352059,1068.0
BP (Plain),890.0,Type I/II ordinary portland cement,52.5,178.0,0.0,0.0,0.0,0.0,0.0,0.0,0.0,0.0,0.0,0.0,0.0,0.0,0.0,982.0,Locally available sand,0.6,Straight Steel Fibers ,156.0,13.0,0.2,214.0,polycarboxylate based HRWRA,50.0,100 x 100 x 100,ASTM C109,103.8,0.2003745318352059,1068.0
BF (Fiber Reinforced),890.0,Type I/II ordinary portland cement,52.5,178.0,0.0,0.0,0.0,0.0,0.0,0.0,0.0,0.0,0.0,0.0,0.0,0.0,0.0,939.0,Locally available sand,0.6,Straight Steel Fibers ,119.0,13.0,0.2,214.0,polycarboxylate based HRWRA,50.0,100 x 100 x 100,ASTM C109,105.9,0.2003745318352059,1068.0
BF (Fiber Reinforced),890.0,Type I/II ordinary portland cement,52.5,178.0,0.0,0.0,0.0,0.0,0.0,0.0,0.0,0.0,0.0,0.0,0.0,0.0,0.0,939.0,Locally available sand,0.6,Straight Steel Fibers ,119.0,13.0,0.2,214.0,polycarboxylate based HRWRA,50.0,100 x 100 x 100,ASTM C109,98.1,0.2003745318352059,1068.0
BF (Fiber Reinforced),890.0,Type I/II ordinary portland cement,52.5,178.0,0.0,0.0,0.0,0.0,0.0,0.0,0.0,0.0,0.0,0.0,0.0,0.0,0.0,939.0,Locally available sand,0.6,Straight Steel Fibers ,119.0,13.0,0.2,214.0,polycarboxylate based HRWRA,50.0,100 x 100 x 100,ASTM C109,115.9,0.2003745318352059,1068.0
BF (Fiber Reinforced),890.0,Type I/II ordinary portland cement,52.5,178.0,0.0,0.0,0.0,0.0,0.0,0.0,0.0,0.0,0.0,0.0,0.0,0.0,0.0,939.0,Locally available sand,0.6,Straight Steel Fibers ,119.0,13.0,0.2,214.0,polycarboxylate based HRWRA,50.0,100 x 100 x 100,ASTM C109,115.7,0.2003745318352059,1068.0
CP (Plain),890.0,Type I/II ordinary portland cement,52.5,169.0,0.0,0.0,0.0,0.0,0.0,0.0,0.0,0.0,0.0,0.0,0.0,0.0,0.0,1059.0,Locally available sand,0.6,Straight Steel Fibers ,156.0,13.0,0.2,180.0,polycarboxylate based HRWRA,59.0,100 x 100 x 100,ASTM C109,95.0,0.1699716713881019,1059.0
CP (Plain),890.0,Type I/II ordinary portland cement,52.5,169.0,0.0,0.0,0.0,0.0,0.0,0.0,0.0,0.0,0.0,0.0,0.0,0.0,0.0,1059.0,Locally available sand,0.6,Straight Steel Fibers ,156.0,13.0,0.2,180.0,polycarboxylate based HRWRA,59.0,100 x 100 x 100,ASTM C109,89.5,0.1699716713881019,1059.0
CP (Plain),890.0,Type I/II ordinary portland cement,52.5,169.0,0.0,0.0,0.0,0.0,0.0,0.0,0.0,0.0,0.0,0.0,0.0,0.0,0.0,1059.0,Locally available sand,0.6,Straight Steel Fibers ,156.0,13.0,0.2,180.0,polycarboxylate based HRWRA,59.0,100 x 100 x 100,ASTM C109,127.8,0.1699716713881019,1059.0
CP (Plain),890.0,Type I/II ordinary portland cement,52.5,169.0,0.0,0.0,0.0,0.0,0.0,0.0,0.0,0.0,0.0,0.0,0.0,0.0,0.0,1059.0,Locally available sand,0.6,Straight Steel Fibers ,156.0,13.0,0.2,180.0,polycarboxylate based HRWRA,59.0,100 x 100 x 100,ASTM C109,100.5,0.1699716713881019,1059.0
CF (Fiber Reinforced),890.0,Type I/II ordinary portland cement,52.5,169.0,0.0,0.0,0.0,0.0,0.0,0.0,0.0,0.0,0.0,0.0,0.0,0.0,0.0,1016.0,Locally available sand,0.6,Straight Steel Fibers ,119.0,13.0,0.2,180.0,polycarboxylate based HRWRA,59.0,100 x 100 x 100,ASTM C109,103.2,0.1699716713881019,1059.0
CF (Fiber Reinforced),890.0,Type I/II ordinary portland cement,52.5,169.0,0.0,0.0,0.0,0.0,0.0,0.0,0.0,0.0,0.0,0.0,0.0,0.0,0.0,1016.0,Locally available sand,0.6,Straight Steel Fibers ,119.0,13.0,0.2,180.0,polycarboxylate based HRWRA,59.0,100 x 100 x 100,ASTM C109,88.6,0.1699716713881019,1059.0
CF (Fiber Reinforced),890.0,Type I/II ordinary portland cement,52.5,169.0,0.0,0.0,0.0,0.0,0.0,0.0,0.0,0.0,0.0,0.0,0.0,0.0,0.0,1016.0,Locally available sand,0.6,Straight Steel Fibers ,119.0,13.0,0.2,180.0,polycarboxylate based HRWRA,59.0,100 x 100 x 100,ASTM C109,131.9,0.1699716713881019,1059.0
CF (Fiber Reinforced),890.0,Type I/II ordinary portland cement,52.5,169.0,0.0,0.0,0.0,0.0,0.0,0.0,0.0,0.0,0.0,0.0,0.0,0.0,0.0,1016.0,Locally available sand,0.6,Straight Steel Fibers ,119.0,13.0,0.2,180.0,polycarboxylate based HRWRA,59.0,100 x 100 x 100,ASTM C109,137.7,0.1699716713881019,1059.0
A,833.3333333333334,High sulfate-resistant cement (Type HS cement),52.5,208.3333333333333,0.0,0.0,0.0,208.3333333333333,0.0,0.0,0.0,0.0,0.0,0.0,0.0,0.0,0.0,1150.0000000000002,Locally available sand,0.8,Straight Steel Fibers ,156.0,13.0,0.2,183.3333333333333,polycarboxylate ether-based superplasticizers (SPs),4.5,50 x 50 x 50 ,ASTM C109,194.0,0.1759999999999999,1041.6666666666667
B,956.1752988047808,High sulfate-resistant cement (Type HS cement),52.5,239.04382470119523,0.0,0.0,0.0,239.04382470119523,0.0,0.0,0.0,0.0,0.0,0.0,0.0,0.0,0.0,965.7370517928288,Locally available sand,0.8,Straight Steel Fibers ,156.0,13.0,0.2,186.4541832669323,polycarboxylate ether-based superplasticizers (SPs),10.326693227091637,50 x 50 x 50 ,ASTM C109,207.0,0.156,1195.219123505976
C,948.6166007905138,High sulfate-resistant cement (Type HS cement),52.5,237.15415019762844,0.0,0.0,0.0,237.15415019762844,0.0,0.0,0.0,0.0,0.0,0.0,0.0,0.0,0.0,977.0750988142292,Locally available sand,0.8,Straight Steel Fibers ,156.0,13.0,0.2,180.23715415019765,polycarboxylate ether-based superplasticizers (SPs),10.245059288537549,50 x 50 x 50 ,ASTM C109,230.0,0.152,1185.7707509881423
D,941.1764705882354,High sulfate-resistant cement (Type HS cement),52.5,235.29411764705884,0.0,0.0,0.0,235.29411764705884,0.0,0.0,0.0,0.0,0.0,0.0,0.0,0.0,0.0,988.2352941176472,Locally available sand,0.8,Straight Steel Fibers ,156.0,13.0,0.2,169.41176470588235,polycarboxylate ether-based superplasticizers (SPs),10.729411764705883,50 x 50 x 50 ,ASTM C109,232.0,0.144,1176.4705882352941
A,851.063829787234,High sulfate-resistant cement (Type HS cement),52.5,212.7659574468085,0.0,0.0,0.0,212.7659574468085,0.0,0.0,0.0,0.0,0.0,0.0,0.0,0.0,0.0,1123.404255319149,Locally available sand,0.8,Straight Steel Fibers ,195.0,13.0,0.2,180.4255319148936,polycarboxylate ether-based superplasticizers (SPs),4.595744680851064,50 x 50 x 50 ,ASTM C109,213.0,0.1696,1063.8297872340424
B,991.7355371900828,High sulfate-resistant cement (Type HS cement),52.5,247.93388429752068,0.0,0.0,0.0,247.93388429752068,0.0,0.0,0.0,0.0,0.0,0.0,0.0,0.0,0.0,912.396694214876,Locally available sand,0.8,Straight Steel Fibers ,156.0,13.0,0.2,198.34710743801656,polycarboxylate ether-based superplasticizers (SPs),10.710743801652894,50 x 50 x 50 ,ASTM C109,219.0,0.16,1239.6694214876036
C,975.609756097561,High sulfate-resistant cement (Type HS cement),52.5,243.90243902439025,0.0,0.0,0.0,243.90243902439025,0.0,0.0,0.0,0.0,0.0,0.0,0.0,0.0,0.0,936.5853658536586,Locally available sand,0.8,Straight Steel Fibers ,234.0,13.0,0.2,190.2439024390244,polycarboxylate ether-based superplasticizers (SPs),10.53658536585366,50 x 50 x 50 ,ASTM C109,261.0,0.156,1219.5121951219512
D,991.7355371900828,High sulfate-resistant cement (Type HS cement),52.5,247.93388429752068,0.0,0.0,0.0,247.93388429752068,0.0,0.0,0.0,0.0,0.0,0.0,0.0,0.0,0.0,912.396694214876,Locally available sand,0.8,Straight Steel Fibers ,273.0,13.0,0.2,198.34710743801656,polycarboxylate ether-based superplasticizers (SPs),10.710743801652894,50 x 50 x 50 ,ASTM C109,291.0,0.16,1239.6694214876036
SifCon,1061.9469026548672,High sulfate-resistant cement (Type HS cement),52.5,265.4867256637168,0.0,0.0,0.0,265.4867256637168,0.0,0.0,0.0,0.0,0.0,0.0,0.0,0.0,0.0,807.0796460176992,Locally available sand,0.8,Twisted fiber ,390.0,8.0,0.3,219.8230088495575,polycarboxylate ether-based superplasticizers (SPs),11.469026548672566,50 x 50 x 50 ,ASTM C109,270.0,0.1656,1327.433628318584
FA₂₀SF₅-f₁.₅,1212.4,Type I ordinary Portland cement (OPC),52.5,60.6,242.5,0.0,0.0,0.0,0.0,0.0,0.0,0.0,0.0,0.0,0.0,0.0,0.0,545.3,Natural River sand,0.15,PE,14.5,12.0,0.015,257.5,"polycarboxylate-based
high-range water-reducer (HRWR)",22.7325,50 x 50 x 50 ,ASTM C109 ,118.0,0.1699109204882876,1515.5
FA₂₀SF₅-f₂,1206.2,Type I ordinary Portland cement (OPC),52.5,60.3,241.2,0.0,0.0,0.0,0.0,0.0,0.0,0.0,0.0,0.0,0.0,0.0,0.0,542.8,Natural River sand,0.15,PE,19.4,12.0,0.015,256.3,"polycarboxylate-based
high-range water-reducer (HRWR)",22.6155,50 x 50 x 50 ,ASTM C109 ,128.0,0.1699940306427008,1507.7
FA₂₅-f₁.₅,1213.7,Type I ordinary Portland cement (OPC),52.5,0.0,303.4,0.0,0.0,0.0,0.0,0.0,0.0,0.0,0.0,0.0,0.0,0.0,0.0,545.3,Natural River sand,0.15,PE,14.5,12.0,0.015,257.5,"polycarboxylate-based
high-range water-reducer (HRWR)",22.7565,50 x 50 x 50 ,ASTM C109,135.0,0.1697317250016479,1517.1
FA₂₅-f₂,1207.6,Type I ordinary Portland cement (OPC),52.5,0.0,301.9,0.0,0.0,0.0,0.0,0.0,0.0,0.0,0.0,0.0,0.0,0.0,0.0,542.5,Natural River sand,0.15,PE,19.4,12.0,0.015,256.2,"polycarboxylate-based
high-range water-reducer (HRWR)",22.6425,50 x 50 x 50 ,ASTM C109,130.0,0.1697250745279894,1509.5
H-0.14,712.0,P.I 42.5 cement ,42.5,219.0,0.0,0.0,0.0,0.0,0.0,0.0,164.0,0.0,0.0,0.0,0.0,0.0,0.0,1094.9,Natural River sand,2.36,Straight Steel Fibers ,78.5,13.0,0.2,153.0,polycarboxylate-based superplasticizer (SP) ,5.5,100 x 100 x 100,GB/T 50081-2019,157.0,0.1397260273972602,1095.0
H-0.18,699.0,P.I 42.5 cement ,42.5,215.0,0.0,0.0,0.0,0.0,0.0,0.0,161.0,0.0,0.0,0.0,0.0,0.0,0.0,1074.8,Natural River sand,2.36,Straight Steel Fibers ,78.5,13.0,0.2,193.0,polycarboxylate-based superplasticizer (SP) ,5.4,100 x 100 x 100,GB/T 50081-2019,145.0,0.1795348837209302,1075.0
H-0.16,705.0,P.I 42.5 cement ,42.5,217.0,0.0,0.0,0.0,0.0,0.0,0.0,163.0,0.0,0.0,0.0,0.0,0.0,0.0,1084.7,Natural River sand,2.36,Straight Steel Fibers ,78.5,13.0,0.2,174.0,polycarboxylate-based superplasticizer (SP) ,5.4,100 x 100 x 100,GB/T 50081-2019,170.0,0.16036866359447,1085.0
L-0.16,705.0,P.I 42.5 cement ,42.5,217.0,0.0,0.0,0.0,0.0,0.0,0.0,163.0,0.0,0.0,0.0,0.0,0.0,0.0,1084.7,Natural River sand,2.36,Hooked End Steel Fiber ,157.0,26.0,0.3,174.0,polycarboxylate-based superplasticizer (SP) ,5.4,100 x 100 x 100,GB/T 50081-2019,172.0,0.16036866359447,1085.0
S-0.16,705.0,P.I 42.5 cement ,42.5,217.0,0.0,0.0,0.0,0.0,0.0,0.0,163.0,0.0,0.0,0.0,0.0,0.0,0.0,1084.7,Natural River sand,2.36,Straight Steel Fibers ,157.0,13.0,0.2,174.0,polycarboxylate-based superplasticizer (SP) ,5.4,100 x 100 x 100,GB/T 50081-2019,163.0,0.16036866359447,1085.0
C0,865.0,P.I 42.5 cement ,42.5,266.0,0.0,0.0,0.0,0.0,0.0,0.0,200.0,0.0,0.0,0.0,0.0,0.0,0.0,798.8,Natural River sand,2.36,Straight Steel Fibers ,157.0,13.0,0.2,213.0,polycarboxylate-based superplasticizer (SP) ,6.7,100 x 100 x 100,GB/T 50081-2019,160.0,0.160030052592036,1331.0
UHPC-1,1044.0,portland cement (TypeI),52.5,261.0,0.0,0.0,0.0,0.0,0.0,0.0,0.0,0.0,0.0,0.0,0.0,0.0,0.0,1212.0,Arkansas Quarry Sand ,2.36,Straight Steel Fibers ,156.0,13.0,0.2,261.0, HRWRA was carboxylate-based admixture,126.5,cylindrical molds of 75  x 150 mm,ASTM C39/C3 M 2010,81.2,0.2,1305.0
UHPC-2,1044.0,portland cement (TypeI),52.5,261.0,0.0,0.0,0.0,0.0,0.0,0.0,0.0,0.0,0.0,0.0,0.0,0.0,0.0,1212.0,Arkansas Quarry Sand ,2.36,Straight Steel Fibers ,156.0,13.0,0.2,261.0, HRWRA was carboxylate-based admixture,151.7,cylindrical molds of 75  x 150 mm,ASTM C39/C3 M 2010,80.0,0.2,1305.0
UHPC-3,1044.0,portland cement (TypeI),52.5,261.0,0.0,0.0,0.0,0.0,0.0,0.0,0.0,0.0,0.0,0.0,0.0,0.0,0.0,1212.0,Natural River sand,2.36,Straight Steel Fibers ,156.0,13.0,0.2,261.0, HRWRA was carboxylate-based admixture,151.7,cylindrical molds of 75  x 150 mm,ASTM C39/C3 M 2010,130.8,0.2,1305.0
UHPC-4,1044.0,portland cement (TypeI),52.5,261.0,0.0,0.0,0.0,0.0,0.0,0.0,0.0,0.0,0.0,0.0,0.0,0.0,0.0,1212.0,Natural River sand,2.36,Straight Steel Fibers ,156.0,13.0,0.2,261.0, HRWRA was carboxylate-based admixture,113.7,cylindrical molds of 75  x 150 mm,ASTM C39/C3 M 2010,158.0,0.2,1305.0
UHPC-5,1044.0,portland cement (TypeI),52.5,261.0,0.0,0.0,0.0,0.0,0.0,0.0,0.0,0.0,0.0,0.0,0.0,0.0,0.0,1212.0, Arkansas River Sand,2.36,Straight Steel Fibers ,156.0,13.0,0.2,261.0, HRWRA was carboxylate-based admixture,113.7,cylindrical molds of 75  x 150 mm,ASTM C39/C3 M 2010,109.7,0.2,1305.0
UHPC-6,1044.0,portland cement (TypeI),52.5,261.0,0.0,0.0,0.0,0.0,0.0,0.0,0.0,0.0,0.0,0.0,0.0,0.0,0.0,1212.0,Locally available sand,2.36,Straight Steel Fibers ,156.0,13.0,0.2,261.0, HRWRA was carboxylate-based admixture,113.7,cylindrical molds of 75  x 150 mm,ASTM C39/C3 M 2010,113.6,0.2,1305.0
UHPC-7,1044.0,portland cement (TypeI),52.5,261.0,0.0,0.0,0.0,0.0,0.0,0.0,0.0,0.0,0.0,0.0,0.0,0.0,0.0,1212.0,Locally available sand,2.36,Straight Steel Fibers ,156.0,13.0,0.2,261.0, HRWRA was carboxylate-based admixture,126.4,cylindrical molds of 75  x 150 mm,ASTM C39/C3 M 2010,103.1,0.2,1305.0
UHPC-8,1044.0,portland cement (TypeI),52.5,261.0,0.0,0.0,0.0,0.0,0.0,0.0,0.0,0.0,0.0,0.0,0.0,0.0,0.0,1212.0,Natural River Sand ,2.36,Straight Steel Fibers ,156.0,13.0,0.2,261.0, HRWRA was carboxylate-based admixture,76.0,cylindrical molds of 75  x 150 mm,ASTM C39/C3 M 2010,143.2,0.2,1305.0
UHPC-9,1044.0,portland cement (TypeI),52.5,261.0,0.0,0.0,0.0,0.0,0.0,0.0,0.0,0.0,0.0,0.0,0.0,0.0,0.0,1212.0,Natural River Sand ,2.36,Straight Steel Fibers ,156.0,13.0,0.2,261.0, HRWRA was carboxylate-based admixture,50.4,cylindrical molds of 75  x 150 mm,ASTM C39/C3 M 2010,138.2,0.2,1305.0
UHPC-10,1044.0,portland cement (TypeI),52.5,261.0,0.0,0.0,0.0,0.0,0.0,0.0,0.0,0.0,0.0,0.0,0.0,0.0,0.0,1212.0,Natural River Sand ,2.36,Straight Steel Fibers ,156.0,13.0,0.2,261.0, HRWRA was carboxylate-based admixture,44.2,cylindrical molds of 75  x 150 mm,ASTM C39/C3 M 2010,143.3,0.2,1305.0
UHPC-11,1044.0,portland cement (TypeI),52.5,261.0,0.0,0.0,0.0,0.0,0.0,0.0,0.0,0.0,0.0,0.0,0.0,0.0,0.0,1212.0,Natural River Sand ,2.36,Straight Steel Fibers ,156.0,13.0,0.2,261.0, HRWRA was carboxylate-based admixture,34.1,cylindrical molds of 75  x 150 mm,ASTM C39/C3 M 2010,141.4,0.2,1305.0
UHPC-12,1044.0,portland cement (TypeI),52.5,261.0,0.0,0.0,0.0,0.0,0.0,0.0,0.0,0.0,0.0,0.0,0.0,0.0,0.0,1212.0,Natural River Sand ,2.36,Straight Steel Fibers ,156.0,12.7,0.2,261.0, HRWRA was carboxylate-based admixture,44.2,cylindrical molds of 75  x 150 mm,ASTM C39/C3 M 2010,144.8,0.2,1305.0
UHPC-13,1044.0,portland cement (TypeI),52.5,261.0,0.0,0.0,0.0,0.0,0.0,0.0,0.0,0.0,0.0,0.0,0.0,0.0,0.0,1212.0,Natural River Sand ,2.36,Straight Steel Fibers ,312.0,12.7,0.2,261.0, HRWRA was carboxylate-based admixture,44.2,cylindrical molds of 75  x 150 mm,ASTM C39/C3 M 2010,147.7,0.2,1305.0
UHPC-14,1044.0,portland cement (TypeI),52.5,261.0,0.0,0.0,0.0,0.0,0.0,0.0,0.0,0.0,0.0,0.0,0.0,0.0,0.0,1212.0,Natural River Sand ,2.36,Straight Steel Fibers ,468.0,12.7,0.2,261.0, HRWRA was carboxylate-based admixture,44.2,cylindrical molds of 75  x 150 mm,ASTM C39/C3 M 2010,162.2,0.2,1305.0
UHPC-15,1044.0,portland cement (TypeI),52.5,261.0,0.0,0.0,0.0,0.0,0.0,0.0,0.0,0.0,0.0,0.0,0.0,0.0,0.0,1212.0,Natural River Sand ,2.36,Straight Steel Fibers ,156.0,13.0,0.2,234.9, HRWRA was carboxylate-based admixture,76.0,cylindrical molds of 75  x 150 mm,ASTM C39/C3 M 2010,128.8,0.18,1305.0
UHPC-16,1044.0,portland cement (TypeI),52.5,261.0,0.0,0.0,0.0,0.0,0.0,0.0,0.0,0.0,0.0,0.0,0.0,0.0,0.0,1212.0,Natural River Sand ,2.36,Straight Steel Fibers ,156.0,13.0,0.2,208.8, HRWRA was carboxylate-based admixture,88.5,cylindrical molds of 75  x 150 mm,ASTM C39/C3 M 2010,141.8,0.16,1305.0
UHPC-17,1139.2,portland cement (TypeI),52.5,284.8,0.0,0.0,0.0,0.0,0.0,0.0,0.0,0.0,0.0,0.0,0.0,0.0,0.0,925.0,Natural River Sand ,2.36,Straight Steel Fibers ,156.0,13.0,0.2,227.84, HRWRA was carboxylate-based admixture,124.0,cylindrical molds of 75  x 150 mm,ASTM C39/C3 M 2010,128.6,0.16,1424.0
UHPC-18,1139.2,portland cement (TypeI),52.5,284.8,0.0,0.0,0.0,0.0,0.0,0.0,0.0,0.0,0.0,0.0,0.0,0.0,0.0,925.0,Natural River Sand ,2.36,Straight Steel Fibers ,156.0,13.0,0.2,284.8, HRWRA was carboxylate-based admixture,48.2,cylindrical molds of 75  x 150 mm,ASTM C39/C3 M 2010,141.4,0.2,1424.0
UHPC-19,1234.4,portland cement (TypeI),52.5,308.6,0.0,0.0,0.0,0.0,0.0,0.0,0.0,0.0,0.0,0.0,0.0,0.0,0.0,639.0,Natural River Sand ,2.36,Straight Steel Fibers ,156.0,13.0,0.2,246.88, HRWRA was carboxylate-based admixture,134.1,cylindrical molds of 75  x 150 mm,ASTM C39/C3 M 2010,132.2,0.16,1543.0
UHPC-20,1234.4,portland cement (TypeI),52.5,308.6,0.0,0.0,0.0,0.0,0.0,0.0,0.0,0.0,0.0,0.0,0.0,0.0,0.0,639.0,Natural River Sand ,2.36,Straight Steel Fibers ,156.0,13.0,0.2,308.6, HRWRA was carboxylate-based admixture,52.2,cylindrical molds of 75  x 150 mm,ASTM C39/C3 M 2010,141.8,0.2,1543.0
UHPC-21,1234.4,portland cement (TypeI),52.5,308.6,0.0,0.0,0.0,0.0,0.0,0.0,0.0,0.0,0.0,0.0,0.0,0.0,0.0,639.0,Natural River Sand ,2.36,Straight Steel Fibers ,156.0,12.7,0.2,308.6, HRWRA was carboxylate-based admixture,52.2,cylindrical molds of 75  x 150 mm,ASTM C39/C3 M 2010,142.7,0.2,1543.0
UHPC-22,1234.4,portland cement (TypeI),52.5,308.6,0.0,0.0,0.0,0.0,0.0,0.0,0.0,0.0,0.0,0.0,0.0,0.0,0.0,639.0,Natural River Sand ,2.36,Straight Steel Fibers ,312.0,12.7,0.2,308.6, HRWRA was carboxylate-based admixture,52.2,cylindrical molds of 75  x 150 mm,ASTM C39/C3 M 2010,150.1,0.2,1543.0
UHPC-23,1234.4,portland cement (TypeI),52.5,308.6,0.0,0.0,0.0,0.0,0.0,0.0,0.0,0.0,0.0,0.0,0.0,0.0,0.0,639.0,Natural River Sand ,2.36,Straight Steel Fibers ,468.0,12.7,0.2,308.6, HRWRA was carboxylate-based admixture,52.2,cylindrical molds of 75  x 150 mm,ASTM C39/C3 M 2010,152.6,0.2,1543.0
UHPC-24,1234.4,portland cement (TypeI),52.5,308.6,0.0,0.0,0.0,0.0,0.0,0.0,0.0,0.0,0.0,0.0,0.0,0.0,0.0,639.0,Natural River Sand ,2.36,Straight Steel Fibers ,156.0,13.0,0.2,308.6, HRWRA was carboxylate-based admixture,89.7,cylindrical molds of 75  x 150 mm,ASTM C39/C3 M 2010,131.0,0.2,1543.0
UHPC-25,1234.4,portland cement (TypeI),52.5,308.6,0.0,0.0,0.0,0.0,0.0,0.0,0.0,0.0,0.0,0.0,0.0,0.0,0.0,639.0,Natural River Sand ,2.36,Straight Steel Fibers ,156.0,12.7,0.2,308.6, HRWRA was carboxylate-based admixture,89.7,cylindrical molds of 75  x 150 mm,ASTM C39/C3 M 2010,135.2,0.2,1543.0
UHPC-26,1234.4,portland cement (TypeI),52.5,308.6,0.0,0.0,0.0,0.0,0.0,0.0,0.0,0.0,0.0,0.0,0.0,0.0,0.0,639.0,Natural River Sand ,2.36,Straight Steel Fibers ,312.0,12.7,0.2,308.6, HRWRA was carboxylate-based admixture,89.7,cylindrical molds of 75  x 150 mm,ASTM C39/C3 M 2010,134.5,0.2,1543.0
UHPC-27,1234.4,portland cement (TypeI),52.5,308.6,0.0,0.0,0.0,0.0,0.0,0.0,0.0,0.0,0.0,0.0,0.0,0.0,0.0,639.0,Natural River Sand ,2.36,Straight Steel Fibers ,468.0,12.7,0.2,308.6, HRWRA was carboxylate-based admixture,89.7,cylindrical molds of 75  x 150 mm,ASTM C39/C3 M 2010,151.0,0.2,1543.0
UHPC-28,1044.0,portland cement (TypeI),52.5,261.0,1152.0,0.0,0.0,0.0,0.0,0.0,0.0,0.0,0.0,0.0,0.0,0.0,0.0,0.0,Natural River sand,2.36,Straight Steel Fibers ,156.0,13.0,0.2,261.0, HRWRA was carboxylate-based admixture,48.1,cylindrical molds of 75  x 150 mm,ASTM C39/C3 M 2010,132.0,0.1062271062271062,2457.0
UHPC-29,1139.2,portland cement (TypeI),52.5,284.8,880.0,0.0,0.0,0.0,0.0,0.0,0.0,0.0,0.0,0.0,0.0,0.0,0.0,0.0,Natural River sand,2.36,Straight Steel Fibers ,156.0,13.0,0.2,284.8, HRWRA was carboxylate-based admixture,51.2,cylindrical molds of 75  x 150 mm,ASTM C39/C3 M 2010,139.6,0.1236111111111111,2304.0
UHPC-30,1234.4,portland cement (TypeI),52.5,308.6,607.0,0.0,0.0,0.0,0.0,0.0,0.0,0.0,0.0,0.0,0.0,0.0,0.0,0.0,Natural River sand,2.36,Straight Steel Fibers ,156.0,13.0,0.2,308.6, HRWRA was carboxylate-based admixture,49.4,cylindrical molds of 75  x 150 mm,ASTM C39/C3 M 2010,142.3,0.1435348837209302,2150.0
UHPC-31,1234.4,portland cement (TypeI),52.5,308.6,607.0,0.0,0.0,0.0,0.0,0.0,0.0,0.0,0.0,0.0,0.0,0.0,0.0,0.0,Natural River sand,2.36,Straight Steel Fibers ,156.0,12.7,0.2,308.6, HRWRA was carboxylate-based admixture,49.4,cylindrical molds of 75  x 150 mm,ASTM C39/C3 M 2010,153.6,0.1435348837209302,2150.0
UHPC-32,1234.4,portland cement (TypeI),52.5,308.6,607.0,0.0,0.0,0.0,0.0,0.0,0.0,0.0,0.0,0.0,0.0,0.0,0.0,0.0,Natural River sand,2.36,Straight Steel Fibers ,312.0,12.7,0.2,308.6, HRWRA was carboxylate-based admixture,49.4,cylindrical molds of 75  x 150 mm,ASTM C39/C3 M 2010,151.5,0.1435348837209302,2150.0
UHPC-33,1234.4,portland cement (TypeI),52.5,308.6,607.0,0.0,0.0,0.0,0.0,0.0,0.0,0.0,0.0,0.0,0.0,0.0,0.0,0.0,Natural River sand,2.36,Straight Steel Fibers ,468.0,12.7,0.2,308.6, HRWRA was carboxylate-based admixture,49.4,cylindrical molds of 75  x 150 mm,ASTM C39/C3 M 2010,169.3,0.1435348837209302,2150.0
UHPC-34,1044.0,portland cement (TypeI),52.5,261.0,0.0,0.0,0.0,0.0,0.0,0.0,0.0,0.0,0.0,0.0,0.0,0.0,0.0,1212.0,Natural River Sand ,2.36,Straight Steel Fibers ,156.0,13.0,0.2,261.0, HRWRA was carboxylate-based admixture,44.2,cylindrical molds of 75  x 150 mm,ASTM C39/C3 M 2010,136.1,0.2,1305.0
UHPC-35,1044.0,portland cement (TypeI),52.5,261.0,0.0,0.0,0.0,0.0,0.0,0.0,0.0,0.0,0.0,0.0,0.0,0.0,0.0,1212.0,Natural River Sand ,2.36,Straight Steel Fibers ,156.0,13.0,0.2,261.0, HRWRA was carboxylate-based admixture,50.4,cylindrical molds of 75  x 150 mm,ASTM C39/C3 M 2010,131.4,0.2,1305.0
UHPC-36,783.0,portland cement (TypeI),52.5,261.0,261.0,0.0,0.0,0.0,0.0,0.0,0.0,0.0,0.0,0.0,0.0,0.0,0.0,1212.0,Natural River Sand ,2.36,Straight Steel Fibers ,156.0,13.0,0.2,261.0, HRWRA was carboxylate-based admixture,50.4,cylindrical molds of 75  x 150 mm,ASTM C39/C3 M 2010,107.0,0.2,1305.0
UHPC-37,1044.0,portland cement (TypeI),52.5,261.0,0.0,0.0,0.0,0.0,0.0,0.0,0.0,0.0,0.0,0.0,0.0,0.0,0.0,1212.0,Natural River Sand ,2.36,Straight Steel Fibers ,156.0,12.7,0.2,261.0, HRWRA was carboxylate-based admixture,50.4,cylindrical molds of 75  x 150 mm,ASTM C39/C3 M 2010,132.0,0.2,1305.0
UHPC-38,1044.0,portland cement (TypeI),52.5,261.0,0.0,0.0,0.0,0.0,0.0,0.0,0.0,0.0,0.0,0.0,0.0,0.0,0.0,1212.0,Natural River Sand ,2.36,Straight Steel Fibers ,312.0,12.7,0.2,261.0, HRWRA was carboxylate-based admixture,63.2,cylindrical molds of 75  x 150 mm,ASTM C39/C3 M 2010,126.9,0.2,1305.0
UHPC-39,1044.0,portland cement (TypeI),52.5,261.0,0.0,0.0,0.0,0.0,0.0,0.0,0.0,0.0,0.0,0.0,0.0,0.0,0.0,1212.0,Natural River Sand ,2.36,Straight Steel Fibers ,468.0,12.7,0.2,261.0, HRWRA was carboxylate-based admixture,69.5,cylindrical molds of 75  x 150 mm,ASTM C39/C3 M 2010,128.9,0.2,1305.0
UHPC-40,1234.4,portland cement (TypeI),52.5,308.6,607.0,0.0,0.0,0.0,0.0,0.0,0.0,0.0,0.0,0.0,0.0,0.0,0.0,0.0,Natural River sand,2.36,Straight Steel Fibers ,156.0,13.0,0.2,308.6, HRWRA was carboxylate-based admixture,59.5,cylindrical molds of 75  x 150 mm,ASTM C39/C3 M 2010,145.1,0.1435348837209302,2150.0
UHPC-41,1234.4,portland cement (TypeI),52.5,308.6,607.0,0.0,0.0,0.0,0.0,0.0,0.0,0.0,0.0,0.0,0.0,0.0,0.0,0.0,Natural River sand,2.36,Straight Steel Fibers ,156.0,12.7,0.2,308.6, HRWRA was carboxylate-based admixture,59.5,cylindrical molds of 75  x 150 mm,ASTM C39/C3 M 2010,146.9,0.1435348837209302,2150.0
UHPC-42,1234.4,portland cement (TypeI),52.5,308.6,607.0,0.0,0.0,0.0,0.0,0.0,0.0,0.0,0.0,0.0,0.0,0.0,0.0,0.0,Natural River sand,2.36,Straight Steel Fibers ,312.0,12.7,0.2,308.6, HRWRA was carboxylate-based admixture,59.5,cylindrical molds of 75  x 150 mm,ASTM C39/C3 M 2010,151.0,0.1435348837209302,2150.0
UHPC-43,1234.4,portland cement (TypeI),52.5,308.6,607.0,0.0,0.0,0.0,0.0,0.0,0.0,0.0,0.0,0.0,0.0,0.0,0.0,0.0,Natural River sand,2.36,Straight Steel Fibers ,468.0,12.7,0.2,308.6, HRWRA was carboxylate-based admixture,59.5,cylindrical molds of 75  x 150 mm,ASTM C39/C3 M 2010,155.1,0.1435348837209302,2150.0
UHPC-44,1099.035,portland cement (TypeI),52.5,63.965,0.0,0.0,0.0,0.0,0.0,0.0,0.0,0.0,0.0,0.0,0.0,0.0,0.0,1640.0,Natural River Sand ,2.36,Straight Steel Fibers ,156.0,13.0,0.2,232.6, HRWRA was carboxylate-based admixture,39.41,cylindrical molds of 75  x 150 mm,ASTM C39/C3 M 2010,143.0,0.1999999999999999,1163.0
UHPC-45,1099.035,portland cement (TypeI),52.5,63.965,0.0,0.0,0.0,0.0,0.0,0.0,0.0,0.0,0.0,0.0,0.0,0.0,0.0,1640.0,Natural River Sand ,2.36,Straight Steel Fibers ,156.0,12.7,0.2,232.6, HRWRA was carboxylate-based admixture,39.41,cylindrical molds of 75  x 150 mm,ASTM C39/C3 M 2010,144.3,0.1999999999999999,1163.0
UHPC-46,750.1350000000001,portland cement (TypeI),52.5,63.965,348.9,0.0,0.0,0.0,0.0,0.0,0.0,0.0,0.0,0.0,0.0,0.0,0.0,1852.0,Natural River Sand ,2.36,Straight Steel Fibers ,156.0,13.0,0.2,232.6, HRWRA was carboxylate-based admixture,39.41,cylindrical molds of 75  x 150 mm,ASTM C39/C3 M 2010,129.7,0.1999999999999999,1163.0
UHPC-47,633.835,portland cement (TypeI),52.5,63.965,465.2000000000001,0.0,0.0,0.0,0.0,0.0,0.0,0.0,0.0,0.0,0.0,0.0,0.0,1923.0,Natural River Sand ,2.36,Straight Steel Fibers ,156.0,13.0,0.2,232.6, HRWRA was carboxylate-based admixture,39.41,cylindrical molds of 75  x 150 mm,ASTM C39/C3 M 2010,130.2,0.1999999999999999,1163.0000000000002
UHPC-48,517.5350000000001,portland cement (TypeI),52.5,63.965,581.5,0.0,0.0,0.0,0.0,0.0,0.0,0.0,0.0,0.0,0.0,0.0,0.0,1994.0,Natural River Sand ,2.36,Straight Steel Fibers ,156.0,13.0,0.2,232.6, HRWRA was carboxylate-based admixture,39.41,cylindrical molds of 75  x 150 mm,ASTM C39/C3 M 2010,82.0,0.1999999999999999,1163.0
UHPC-49,750.1350000000001,portland cement (TypeI),52.5,63.965,348.9,0.0,0.0,0.0,0.0,0.0,0.0,0.0,0.0,0.0,0.0,0.0,0.0,1852.0,Natural River Sand ,2.36,Straight Steel Fibers ,156.0,12.7,0.2,232.6, HRWRA was carboxylate-based admixture,39.41,cylindrical molds of 75  x 150 mm,ASTM C39/C3 M 2010,132.7,0.1999999999999999,1163.0
UHPC-50,633.835,portland cement (TypeI),52.5,63.965,465.2000000000001,0.0,0.0,0.0,0.0,0.0,0.0,0.0,0.0,0.0,0.0,0.0,0.0,1923.0,Natural River Sand ,2.36,Straight Steel Fibers ,156.0,12.7,0.2,232.6, HRWRA was carboxylate-based admixture,39.41,cylindrical molds of 75  x 150 mm,ASTM C39/C3 M 2010,133.4,0.1999999999999999,1163.0000000000002
UHPC-51,517.5350000000001,portland cement (TypeI),52.5,63.965,581.5,0.0,0.0,0.0,0.0,0.0,0.0,0.0,0.0,0.0,0.0,0.0,0.0,1994.0,Natural River Sand ,2.36,Straight Steel Fibers ,156.0,12.7,0.2,232.6, HRWRA was carboxylate-based admixture,39.41,cylindrical molds of 75  x 150 mm,ASTM C39/C3 M 2010,86.3,0.1999999999999999,1163.0
LP500,300.0,PII 52.5 Portland cement,52.5,100.0,0.0,500.0,0.0,0.0,0.0,0.0,0.0,0.0,0.0,0.0,0.0,0.0,0.0,1060.0,Natural River sand,1.25,Straight Steel Fibers ,156.0,13.0,0.2,165.0,Polycarboxylic ether based SP ,38.0,40 x 40 x 160,EN-196-1,89.4,0.4125,400.0
LP400,400.0,PII 52.5 Portland cement,52.5,100.0,0.0,400.0,0.0,0.0,0.0,0.0,0.0,0.0,0.0,0.0,0.0,0.0,0.0,1060.0,Natural River sand,1.25,Straight Steel Fibers ,156.0,13.0,0.2,141.0,Polycarboxylic ether based SP ,38.0,40 x 40 x 160,EN-196-1,127.45,0.282,500.0
LP300,500.0,PII 52.5 Portland cement,52.5,100.0,0.0,300.0,0.0,0.0,0.0,0.0,0.0,0.0,0.0,0.0,0.0,0.0,0.0,1060.0,Natural River sand,1.25,Straight Steel Fibers ,156.0,13.0,0.2,140.0,Polycarboxylic ether based SP ,38.0,40 x 40 x 160,EN-196-1,124.85,0.2333333333333333,600.0
LP200,600.0,PII 52.5 Portland cement,52.5,100.0,0.0,200.0,0.0,0.0,0.0,0.0,0.0,0.0,0.0,0.0,0.0,0.0,0.0,1060.0,Natural River sand,1.25,Straight Steel Fibers ,156.0,13.0,0.2,140.0,Polycarboxylic ether based SP ,38.0,40 x 40 x 160,EN-196-1,114.55,0.2,700.0
LP100,700.0,PII 52.5 Portland cement,52.5,100.0,0.0,100.0,0.0,0.0,0.0,0.0,0.0,0.0,0.0,0.0,0.0,0.0,0.0,1060.0,Natural River sand,1.25,Straight Steel Fibers ,156.0,13.0,0.2,135.0,Polycarboxylic ether based SP ,38.0,40 x 40 x 160,EN-196-1,120.2,0.16875,800.0
LP0,800.0,PII 52.5 Portland cement,52.5,100.0,0.0,0.0,0.0,0.0,0.0,0.0,0.0,0.0,0.0,0.0,0.0,0.0,0.0,1060.0,Natural River sand,1.25,Straight Steel Fibers ,156.0,13.0,0.2,140.0,Polycarboxylic ether based SP ,38.0,40 x 40 x 160,EN-196-1,115.45,0.1555555555555555,900.0
0,923.0769230769228,"ordinary type I Portland cement (OPC, P.O 52.5)",52.5,184.61538461538456,92.30769230769228,0.0,0.0,0.0,0.0,0.0,0.0,0.0,0.0,0.0,0.0,0.0,184.61538461538456,1015.3846153846152,Silica sand,2,Straight Steel Fibers ,156.0,13.0,0.2,177.2307692307692,"polycarboxylate-based
high-range water-reducing admixture (HRWRA)",16.61538461538461,50 X 50 X 50 ,ASTM C109/C109M-02,125.6,0.1476923076923077,1199.9999999999998
0.5,923.0769230769228,"ordinary type I Portland cement (OPC, P.O 52.5)",52.5,184.61538461538456,92.30769230769228,0.0,0.0,0.0,0.0,0.0,0.0,0.0,0.0,0.0,0.0,4.615384615384614,184.61538461538456,1015.3846153846152,Silica sand,2,Straight Steel Fibers ,156.0,13.0,0.2,177.2307692307692,"polycarboxylate-based
high-range water-reducing admixture (HRWRA)",16.61538461538461,50 X 50 X 50 ,ASTM C109/C109M-02,128.7,0.1476923076923077,1199.9999999999998
1,923.0769230769228,"ordinary type I Portland cement (OPC, P.O 52.5)",52.5,184.61538461538456,92.30769230769228,0.0,0.0,0.0,0.0,0.0,0.0,0.0,0.0,0.0,0.0,9.230769230769228,184.61538461538456,1015.3846153846152,Silica sand,2,Straight Steel Fibers ,156.0,13.0,0.2,177.2307692307692,"polycarboxylate-based
high-range water-reducing admixture (HRWRA)",16.61538461538461,50 X 50 X 50 ,ASTM C109/C109M-02,130.3,0.1476923076923077,1199.9999999999998
1.5,923.0769230769228,"ordinary type I Portland cement (OPC, P.O 52.5)",52.5,184.61538461538456,92.30769230769228,0.0,0.0,0.0,0.0,0.0,0.0,0.0,0.0,0.0,0.0,13.846153846153843,184.61538461538456,1015.3846153846152,Silica sand,2,Straight Steel Fibers ,156.0,13.0,0.2,177.2307692307692,"polycarboxylate-based
high-range water-reducing admixture (HRWRA)",16.61538461538461,50 X 50 X 50 ,ASTM C109/C109M-02,129.4,0.1476923076923077,1199.9999999999998
2,923.0769230769228,"ordinary type I Portland cement (OPC, P.O 52.5)",52.5,184.61538461538456,92.30769230769228,0.0,0.0,0.0,0.0,0.0,0.0,0.0,0.0,0.0,0.0,18.461538461538456,184.61538461538456,1015.3846153846152,Silica sand,2,Straight Steel Fibers ,156.0,13.0,0.2,177.2307692307692,"polycarboxylate-based
high-range water-reducing admixture (HRWRA)",16.61538461538461,50 X 50 X 50 ,ASTM C109/C109M-02,130.6,0.1476923076923077,1199.9999999999998
0,923.0769230769228,"ordinary type I Portland cement (OPC, P.O 52.5)",52.5,184.61538461538456,92.30769230769228,0.0,0.0,0.0,0.0,0.0,0.0,0.0,0.0,0.0,0.0,0.0,184.61538461538456,1015.3846153846152,Silica sand,2,Straight Steel Fibers ,156.0,13.0,0.2,188.30769230769224,"polycarboxylate-based
high-range water-reducing admixture (HRWRA)",16.61538461538461,50 X 50 X 50 ,ASTM C109/C109M-02,121.4,0.1569230769230769,1199.9999999999998
0.5,923.0769230769228,"ordinary type I Portland cement (OPC, P.O 52.5)",52.5,184.61538461538456,92.30769230769228,0.0,0.0,0.0,0.0,0.0,0.0,0.0,0.0,0.0,0.0,4.615384615384614,184.61538461538456,1015.3846153846152,Silica sand,2,Straight Steel Fibers ,156.0,13.0,0.2,188.30769230769224,"polycarboxylate-based
high-range water-reducing admixture (HRWRA)",16.61538461538461,50 X 50 X 50 ,ASTM C109/C109M-02,124.6,0.1569230769230769,1199.9999999999998
1,923.0769230769228,"ordinary type I Portland cement (OPC, P.O 52.5)",52.5,184.61538461538456,92.30769230769228,0.0,0.0,0.0,0.0,0.0,0.0,0.0,0.0,0.0,0.0,9.230769230769228,184.61538461538456,1015.3846153846152,Silica sand,2,Straight Steel Fibers ,156.0,13.0,0.2,188.30769230769224,"polycarboxylate-based
high-range water-reducing admixture (HRWRA)",16.61538461538461,50 X 50 X 50 ,ASTM C109/C109M-02,126.5,0.1569230769230769,1199.9999999999998
1.5,923.0769230769228,"ordinary type I Portland cement (OPC, P.O 52.5)",52.5,184.61538461538456,92.30769230769228,0.0,0.0,0.0,0.0,0.0,0.0,0.0,0.0,0.0,0.0,13.846153846153843,184.61538461538456,1015.3846153846152,Silica sand,2,Straight Steel Fibers ,156.0,13.0,0.2,188.30769230769224,"polycarboxylate-based
high-range water-reducing admixture (HRWRA)",16.61538461538461,50 X 50 X 50 ,ASTM C109/C109M-02,126.0,0.1569230769230769,1199.9999999999998
2,923.0769230769228,"ordinary type I Portland cement (OPC, P.O 52.5)",52.5,184.61538461538456,92.30769230769228,0.0,0.0,0.0,0.0,0.0,0.0,0.0,0.0,0.0,0.0,18.461538461538456,184.61538461538456,1015.3846153846152,Silica sand,2,Straight Steel Fibers ,156.0,13.0,0.2,188.30769230769224,"polycarboxylate-based
high-range water-reducing admixture (HRWRA)",16.61538461538461,50 X 50 X 50 ,ASTM C109/C109M-02,125.7,0.1569230769230769,1199.9999999999998
