Repository: manvithadobbala-gif/AI-Assisted-UHPC-Mix-Design-System

## 🌟 Project Overview

This project combines Artificial Intelligence and Civil Engineering to automate the design of Ultra High Performance Concrete (UHPC) mixes.

Instead of relying solely on traditional trial-and-error methods, the system predicts compressive strength using Machine Learning and generates optimized mix designs using Particle Swarm Optimization (PSO).

The application also evaluates:

- 💪 Predicted Compressive Strength
- ⚙️ Engineering Feasibility
- 💰 Estimated Cost
- 🌱 CO₂ Emissions
- 🏆 AI-Based Mix Recommendations

---

File: data/UHPC_Cleaned.csv (part 13 of 15)
Mix_ID,Cement Amount  (kg/m³),Cement type,Cement Grade (Mpa),Silica Fume (kg/m³),Flayash Amount   (kg/m³),Limestone Powder  (kg/m3),Quartzpowder (kg/m3),Glass powder (kg/m3),Rice husk ash (kg/m3),Metakaolin (kg/m³),GGBFS  (kg/m³),Slag Amount   (kg/m³),Nano-CaCO3 (kg/m3),Nano-Al2O3 (kg/m3),Nano-TiO2 (kg/m3),Nano Silica (kg/m3),Filler (kg/m³),Amount  (kg/m³),Sand Type,Max Size (mm),Type of Fiber,Amount / Quantity of Fiber,Length (mm),Diameter (mm),Amount  (kg/m³).1,Type of Superplasticizer,Amount  (kg/m³).2,Specimen,Testing Standard,28-Day
high-range water-reducing admixture (HRWRA)",16.61538461538461,50 X 50 X 50 ,ASTM C109/C109M-02,124.6
1,923.0769230769229,"ordinary type I Portland cement (OPC, P.O 52.5)",52.5,184.61538461538458,92.30769230769229,0.0,0.0,0.0,0.0,0.0,0.0,0.0,0.0,0.0,0.0,9.230769230769228,184.61538461538458,1015.3846153846152,Silica sand,2,Straight Steel Fibers ,156.0,13.0,0.2,188.30769230769226,"polycarboxylate-based
high-range water-reducing admixture (HRWRA)",16.61538461538461,50 X 50 X 50 ,ASTM C109/C109M-02,126.5
1.5,923.0769230769229,"ordinary type I Portland cement (OPC, P.O 52.5)",52.5,184.61538461538458,92.30769230769229,0.0,0.0,0.0,0.0,0.0,0.0,0.0,0.0,0.0,0.0,13.846153846153843,184.61538461538458,1015.3846153846152,Silica sand,2,Straight Steel Fibers ,156.0,13.0,0.2,188.30769230769226,"polycarboxylate-based
high-range water-reducing admixture (HRWRA)",16.61538461538461,50 X 50 X 50 ,ASTM C109/C109M-02,126.0
2,923.0769230769229,"ordinary type I Portland cement (OPC, P.O 52.5)",52.5,184.61538461538458,92.30769230769229,0.0,0.0,0.0,0.0,0.0,0.0,0.0,0.0,0.0,0.0,18.461538461538456,184.61538461538458,1015.3846153846152,Silica sand,2,Straight Steel Fibers ,156.0,13.0,0.2,188.30769230769226,"polycarboxylate-based
high-range water-reducing admixture (HRWRA)",16.61538461538461,50 X 50 X 50 ,ASTM C109/C109M-02,125.7
0,923.0769230769229,"ordinary type I Portland cement (OPC, P.O 52.5)",52.5,184.61538461538458,92.30769230769229,0.0,0.0,0.0,0.0,0.0,0.0,0.0,0.0,0.0,0.0,0.0,184.61538461538458,1015.3846153846152,Silica sand,2,Straight Steel Fibers ,156.0,13.0,0.2,177.2307692307692,"polycarboxylate-based
high-range water-reducing admixture (HRWRA)",16.61538461538461,50 X 50 X 50 ,ASTM C109/C109M-02,125.6
1,923.0769230769229,"ordinary type I Portland cement (OPC, P.O 52.5)",52.5,184.61538461538458,92.30769230769229,0.0,0.0,0.0,0.0,0.0,0.0,0.0,9.230769230769228,0.0,0.0,0.0,184.61538461538458,1015.3846153846152,Silica sand,2,Straight Steel Fibers ,156.0,13.0,0.2,177.2307692307692,"polycarboxylate-based
high-range water-reducing admixture (HRWRA)",16.61538461538461,50 X 50 X 50 ,ASTM C109/C109M-02,130.3
2,923.0769230769229,"ordinary type I Portland cement (OPC, P.O 52.5)",52.5,184.61538461538458,92.30769230769229,0.0,0.0,0.0,0.0,0.0,0.0,0.0,18.461538461538456,0.0,0.0,0.0,184.61538461538458,1015.3846153846152,Silica sand,2,Straight Steel Fibers ,156.0,13.0,0.2,177.2307692307692,"polycarboxylate-based
high-range water-reducing admixture (HRWRA)",16.61538461538461,50 X 50 X 50 ,ASTM C109/C109M-02,134.7
3,923.0769230769229,"ordinary type I Portland cement (OPC, P.O 52.5)",52.5,184.61538461538458,92.30769230769229,0.0,0.0,0.0,0.0,0.0,0.0,0.0,27.692307692307686,0.0,0.0,0.0,184.61538461538458,1015.3846153846152,Silica sand,2,Straight Steel Fibers ,156.0,13.0,0.2,177.2307692307692,"polycarboxylate-based
high-range water-reducing admixture (HRWRA)",16.61538461538461,50 X 50 X 50 ,ASTM C109/C109M-02,138.2
4,923.0769230769229,"ordinary type I Portland cement (OPC, P.O 52.5)",52.5,184.61538461538458,92.30769230769229,0.0,0.0,0.0,0.0,0.0,0.0,0.0,36.92307692307691,0.0,0.0,0.0,184.61538461538458,1015.3846153846152,Silica sand,2,Straight Steel Fibers ,156.0,13.0,0.2,177.2307692307692,"polycarboxylate-based
high-range water-reducing admixture (HRWRA)",16.61538461538461,50 X 50 X 50 ,ASTM C109/C109M-02,136.4
0,923.0769230769229,"ordinary type I Portland cement (OPC, P.O 52.5)",52.5,184.61538461538458,92.30769230769229,0.0,0.0,0.0,0.0,0.0,0.0,0.0,0.0,0.0,0.0,0.0,184.61538461538458,1015.3846153846152,Silica sand,2,Straight Steel Fibers ,156.0,13.0,0.2,188.30769230769226,"polycarboxylate-based
high-range water-reducing admixture (HRWRA)",16.61538461538461,50 X 50 X 50 ,ASTM C109/C109M-02,120.8
1,923.0769230769229,"ordinary type I Portland cement (OPC, P.O 52.5)",52.5,184.61538461538458,92.30769230769229,0.0,0.0,0.0,0.0,0.0,0.0,0.0,9.230769230769228,0.0,0.0,0.0,184.61538461538458,1015.3846153846152,Silica sand,2,Straight Steel Fibers ,156.0,13.0,0.2,188.30769230769226,"polycarboxylate-based
high-range water-reducing admixture (HRWRA)",16.61538461538461,50 X 50 X 50 ,ASTM C109/C109M-02,122.4
2,923.0769230769229,"ordinary type I Portland cement (OPC, P.O 52.5)",52.5,184.61538461538458,92.30769230769229,0.0,0.0,0.0,0.0,0.0,0.0,0.0,18.461538461538456,0.0,0.0,0.0,184.61538461538458,1015.3846153846152,Silica sand,2,Straight Steel Fibers ,156.0,13.0,0.2,188.30769230769226,"polycarboxylate-based
high-range water-reducing admixture (HRWRA)",16.61538461538461,50 X 50 X 50 ,ASTM C109/C109M-02,130.5
3,923.0769230769229,"ordinary type I Portland cement (OPC, P.O 52.5)",52.5,184.61538461538458,92.30769230769229,0.0,0.0,0.0,0.0,0.0,0.0,0.0,27.692307692307686,0.0,0.0,0.0,184.61538461538458,1015.3846153846152,Silica sand,2,Straight Steel Fibers ,156.0,13.0,0.2,188.30769230769226,"polycarboxylate-based
high-range water-reducing admixture (HRWRA)",16.61538461538461,50 X 50 X 50 ,ASTM C109/C109M-02,133.1
4,923.0769230769229,"ordinary type I Portland cement (OPC, P.O 52.5)",52.5,184.61538461538458,92.30769230769229,0.0,0.0,0.0,0.0,0.0,0.0,0.0,36.92307692307691,0.0,0.0,0.0,184.61538461538458,1015.3846153846152,Silica sand,2,Straight Steel Fibers ,156.0,13.0,0.2,188.30769230769226,"polycarboxylate-based
high-range water-reducing admixture (HRWRA)",16.61538461538461,50 X 50 X 50 ,ASTM C109/C109M-02,130.3
0,923.0769230769229,"ordinary type I Portland cement (OPC, P.O 52.5)",52.5,184.61538461538458,92.30769230769229,0.0,0.0,0.0,0.0,0.0,0.0,0.0,0.0,0.0,0.0,0.0,184.61538461538458,1015.3846153846152,Silica sand,2,Straight Steel Fibers ,156.0,13.0,0.2,177.2307692307692,"polycarboxylate-based
high-range water-reducing admixture (HRWRA)",16.61538461538461,50 X 50 X 50 ,ASTM C109/C109M-02,140.3
0.5,923.0769230769229,"ordinary type I Portland cement (OPC, P.O 52.5)",52.5,184.61538461538458,92.30769230769229,0.0,0.0,0.0,0.0,0.0,0.0,0.0,0.0,0.0,0.0,4.615384615384614,184.61538461538458,1015.3846153846152,Silica sand,2,Straight Steel Fibers ,156.0,13.0,0.2,177.2307692307692,"polycarboxylate-based
high-range water-reducing admixture (HRWRA)",16.61538461538461,50 X 50 X 50 ,ASTM C109/C109M-02,146.6
1,923.0769230769229,"ordinary type I Portland cement (OPC, P.O 52.5)",52.5,184.61538461538458,92.30769230769229,0.0,0.0,0.0,0.0,0.0,0.0,0.0,0.0,0.0,0.0,9.230769230769228,184.61538461538458,1015.3846153846152,Silica sand,2,Straight Steel Fibers ,156.0,13.0,0.2,177.2307692307692,"polycarboxylate-based
high-range water-reducing admixture (HRWRA)",16.61538461538461,50 X 50 X 50 ,ASTM C109/C109M-02,144.7
1.5,923.0769230769229,"ordinary type I Portland cement (OPC, P.O 52.5)",52.5,184.61538461538458,92.30769230769229,0.0,0.0,0.0,0.0,0.0,0.0,0.0,0.0,0.0,0.0,13.846153846153843,184.61538461538458,1015.3846153846152,Silica sand,2,Straight Steel Fibers ,156.0,13.0,0.2,177.2307692307692,"polycarboxylate-based
high-range water-reducing admixture (HRWRA)",16.61538461538461,50 X 50 X 50 ,ASTM C109/C109M-02,145.1
2,923.0769230769229,"ordinary type I Portland cement (OPC, P.O 52.5)",52.5,184.61538461538458,92.30769230769229,0.0,0.0,0.0,0.0,0.0,0.0,0.0,0.0,0.0,0.0,18.461538461538456,184.61538461538458,1015.3846153846152,Silica sand,2,Straight Steel Fibers ,156.0,13.0,0.2,177.2307692307692,"polycarboxylate-based
high-range water-reducing admixture (HRWRA)",16.61538461538461,50 X 50 X 50 ,ASTM C109/C109M-02,142.2
0,923.0769230769229,"ordinary type I Portland cement (OPC, P.O 52.5)",52.5,184.61538461538458,92.30769230769229,0.0,0.0,0.0,0.0,0.0,0.0,0.0,0.0,0.0,0.0,0.0,184.61538461538458,1015.3846153846152,Silica sand,2,Straight Steel Fibers ,156.0,13.0,0.2,188.30769230769226,"polycarboxylate-based
high-range water-reducing admixture (HRWRA)",16.61538461538461,50 X 50 X 50 ,ASTM C109/C109M-02,134.3
0.5,923.0769230769229,"ordinary type I Portland cement (OPC, P.O 52.5)",52.5,184.61538461538458,92.30769230769229,0.0,0.0,0.0,0.0,0.0,0.0,0.0,0.0,0.0,0.0,4.615384615384614,184.61538461538458,1015.3846153846152,Silica sand,2,Straight Steel Fibers ,156.0,13.0,0.2,188.30769230769226,"polycarboxylate-based
high-range water-reducing admixture (HRWRA)",16.61538461538461,50 X 50 X 50 ,ASTM C109/C109M-02,141.5
1,923.0769230769229,"ordinary type I Portland cement (OPC, P.O 52.5)",52.5,184.61538461538458,92.30769230769229,0.0,0.0,0.0,0.0,0.0,0.0,0.0,0.0,0.0,0.0,9.230769230769228,184.61538461538458,1015.3846153846152,Silica sand,2,Straight Steel Fibers ,156.0,13.0,0.2,188.30769230769226,"polycarboxylate-based
high-range water-reducing admixture (HRWRA)",16.61538461538461,50 X 50 X 50 ,ASTM C109/C109M-02,142.7
1.5,923.0769230769229,"ordinary type I Portland cement (OPC, P.O 52.5)",52.5,184.61538461538458,92.30769230769229,0.0,0.0,0.0,0.0,0.0,0.0,0.0,0.0,0.0,0.0,13.846153846153843,184.61538461538458,1015.3846153846152,Silica sand,2,Straight Steel Fibers ,156.0,13.0,0.2,188.30769230769226,"polycarboxylate-based
high-range water-reducing admixture (HRWRA)",16.61538461538461,50 X 50 X 50 ,ASTM C109/C109M-02,140.6
2,923.0769230769229,"ordinary type I Portland cement (OPC, P.O 52.5)",52.5,184.61538461538458,92.30769230769229,0.0,0.0,0.0,0.0,0.0,0.0,0.0,0.0,0.0,0.0,18.461538461538456,184.61538461538458,1015.3846153846152,Silica sand,2,Straight Steel Fibers ,156.0,13.0,0.2,188.30769230769226,"polycarboxylate-based
high-range water-reducing admixture (HRWRA)",16.61538461538461,50 X 50 X 50 ,ASTM C109/C109M-02,133.4
0,923.0769230769229,"ordinary type I Portland cement (OPC, P.O 52.5)",52.5,184.61538461538458,92.30769230769229,0.0,0.0,0.0,0.0,0.0,0.0,0.0,0.0,0.0,0.0,0.0,184.61538461538458,1015.3846153846152,Silica sand,2,Straight Steel Fibers ,156.0,13.0,0.2,177.2307692307692,"polycarboxylate-based
high-range water-reducing admixture (HRWRA)",16.61538461538461,50 X 50 X 50 ,ASTM C109/C109M-02,140.3
1,923.0769230769229,"ordinary type I Portland cement (OPC, P.O 52.5)",52.5,184.61538461538458,92.30769230769229,0.0,0.0,0.0,0.0,0.0,0.0,0.0,9.230769230769228,0.0,0.0,0.0,184.61538461538458,1015.3846153846152,Silica sand,2,Straight Steel Fibers ,156.0,13.0,0.2,177.2307692307692,"polycarboxylate-based
high-range water-reducing admixture (HRWRA)",16.61538461538461,50 X 50 X 50 ,ASTM C109/C109M-02,153.8
2,923.0769230769229,"ordinary type I Portland cement (OPC, P.O 52.5)",52.5,184.61538461538458,92.30769230769229,0.0,0.0,0.0,0.0,0.0,0.0,0.0,18.461538461538456,0.0,0.0,0.0,184.61538461538458,1015.3846153846152,Silica sand,2,Straight Steel Fibers ,156.0,13.0,0.2,177.2307692307692,"polycarboxylate-based
high-range water-reducing admixture (HRWRA)",16.61538461538461,50 X 50 X 50 ,ASTM C109/C109M-02,156.6
3,923.0769230769229,"ordinary type I Portland cement (OPC, P.O 52.5)",52.5,184.61538461538458,92.30769230769229,0.0,0.0,0.0,0.0,0.0,0.0,0.0,27.692307692307686,0.0,0.0,0.0,184.61538461538458,1015.3846153846152,Silica sand,2,Straight Steel Fibers ,156.0,13.0,0.2,177.2307692307692,"polycarboxylate-based
high-range water-reducing admixture (HRWRA)",16.61538461538461,50 X 50 X 50 ,ASTM C109/C109M-02,163.7
4,923.0769230769229,"ordinary type I Portland cement (OPC, P.O 52.5)",52.5,184.61538461538458,92.30769230769229,0.0,0.0,0.0,0.0,0.0,0.0,0.0,36.92307692307691,0.0,0.0,0.0,184.61538461538458,1015.3846153846152,Silica sand,2,Straight Steel Fibers ,156.0,13.0,0.2,177.2307692307692,"polycarboxylate-based
high-range water-reducing admixture (HRWRA)",16.61538461538461,50 X 50 X 50 ,ASTM C109/C109M-02,161.2
0,923.0769230769229,"ordinary type I Portland cement (OPC, P.O 52.5)",52.5,184.61538461538458,92.30769230769229,0.0,0.0,0.0,0.0,0.0,0.0,0.0,0.0,0.0,0.0,0.0,184.61538461538458,1015.3846153846152,Silica sand,2,Straight Steel Fibers ,156.0,13.0,0.2,188.30769230769226,"polycarboxylate-based
high-range water-reducing admixture (HRWRA)",16.61538461538461,50 X 50 X 50 ,ASTM C109/C109M-02,133.9
1,923.0769230769229,"ordinary type I Portland cement (OPC, P.O 52.5)",52.5,184.61538461538458,92.30769230769229,0.0,0.0,0.0,0.0,0.0,0.0,0.0,9.230769230769228,0.0,0.0,0.0,184.61538461538458,1015.3846153846152,Silica sand,2,Straight Steel Fibers ,156.0,13.0,0.2,188.30769230769226,"polycarboxylate-based
high-range water-reducing admixture (HRWRA)",16.61538461538461,50 X 50 X 50 ,ASTM C109/C109M-02,141.7
2,923.0769230769229,"ordinary type I Portland cement (OPC, P.O 52.5)",52.5,184.61538461538458,92.30769230769229,0.0,0.0,0.0,0.0,0.0,0.0,0.0,18.461538461538456,0.0,0.0,0.0,184.61538461538458,1015.3846153846152,Silica sand,2,Straight Steel Fibers ,156.0,13.0,0.2,188.30769230769226,"polycarboxylate-based
high-range water-reducing admixture (HRWRA)",16.61538461538461,50 X 50 X 50 ,ASTM C109/C109M-02,144.2
3,923.0769230769229,"ordinary type I Portland cement (OPC, P.O 52.5)",52.5,184.61538461538458,92.30769230769229,0.0,0.0,0.0,0.0,0.0,0.0,0.0,27.692307692307686,0.0,0.0,0.0,184.61538461538458,1015.3846153846152,Silica sand,2,Straight Steel Fibers ,156.0,13.0,0.2,188.30769230769226,"polycarboxylate-based
high-range water-reducing admixture (HRWRA)",16.61538461538461,50 X 50 X 50 ,ASTM C109/C109M-02,150.8
4,923.0769230769229,"ordinary type I Portland cement (OPC, P.O 52.5)",52.5,184.61538461538458,92.30769230769229,0.0,0.0,0.0,0.0,0.0,0.0,0.0,36.92307692307691,0.0,0.0,0.0,184.61538461538458,1015.3846153846152,Silica sand,2,Straight Steel Fibers ,156.0,13.0,0.2,188.30769230769226,"polycarboxylate-based
high-range water-reducing admixture (HRWRA)",16.61538461538461,50 X 50 X 50 ,ASTM C109/C109M-02,149.2
| NS0.5       | NC1.0      |,923.0769230769229,"ordinary type I Portland cement (OPC, P.O 52.5)",52.5,184.61538461538458,92.30769230769229,0.0,0.0,0.0,0.0,0.0,0.0,0.0,9.230769230769228,0.0,0.0,4.615384615384614,184.61538461538458,1015.3846153846152,Silica sand,2,Straight Steel Fibers ,156.0,13.0,0.2,177.2307692307692,"polycarboxylate-based
high-range water-reducing admixture (HRWRA)",16.61538461538461,50 X 50 X 50 ,ASTM C109/C109M-02,131.0
| NS0.5       | NC2.0      |,923.0769230769229,"ordinary type I Portland cement (OPC, P.O 52.5)",52.5,184.61538461538458,92.30769230769229,0.0,0.0,0.0,0.0,0.0,0.0,0.0,18.461538461538456,0.0,0.0,4.615384615384614,184.61538461538458,1015.3846153846152,Silica sand,2,Straight Steel Fibers ,156.0,13.0,0.2,177.2307692307692,"polycarboxylate-based
high-range water-reducing admixture (HRWRA)",16.61538461538461,50 X 50 X 50 ,ASTM C109/C109M-02,132.9
| NS0.5       | NC3.0      |,923.0769230769229,"ordinary type I Portland cement (OPC, P.O 52.5)",52.5,184.61538461538458,92.30769230769229,0.0,0.0,0.0,0.0,0.0,0.0,0.0,27.692307692307686,0.0,0.0,4.615384615384614,184.61538461538458,1015.3846153846152,Silica sand,2,Straight Steel Fibers ,156.0,13.0,0.2,177.2307692307692,"polycarboxylate-based
high-range water-reducing admixture (HRWRA)",16.61538461538461,50 X 50 X 50 ,ASTM C109/C109M-02,135.6
| NS1.0       | NC1.0      |,923.0769230769229,"ordinary type I Portland cement (OPC, P.O 52.5)",52.5,184.61538461538458,92.30769230769229,0.0,0.0,0.0,0.0,0.0,0.0,0.0,9.230769230769228,0.0,0.0,9.230769230769228,184.61538461538458,1015.3846153846152,Silica sand,2,Straight Steel Fibers ,156.0,13.0,0.2,177.2307692307692,"polycarboxylate-based
high-range water-reducing admixture (HRWRA)",16.61538461538461,50 X 50 X 50 ,ASTM C109/C109M-02,131.0
| NS1.0       | NC2.0      |,923.0769230769229,"ordinary type I Portland cement (OPC, P.O 52.5)",52.5,184.61538461538458,92.30769230769229,0.0,0.0,0.0,0.0,0.0,0.0,0.0,18.461538461538456,0.0,0.0,9.230769230769228,184.61538461538458,1015.3846153846152,Silica sand,2,Straight Steel Fibers ,156.0,13.0,0.2,177.2307692307692,"polycarboxylate-based
high-range water-reducing admixture (HRWRA)",16.61538461538461,50 X 50 X 50 ,ASTM C109/C109M-02,134.7
| NS1.0       | NC3.0      |,923.0769230769229,"ordinary type I Portland cement (OPC, P.O 52.5)",52.5,184.61538461538458,92.30769230769229,0.0,0.0,0.0,0.0,0.0,0.0,0.0,27.692307692307686,0.0,0.0,9.230769230769228,184.61538461538458,1015.3846153846152,Silica sand,2,Straight Steel Fibers ,156.0,13.0,0.2,177.2307692307692,"polycarboxylate-based
high-range water-reducing admixture (HRWRA)",16.61538461538461,50 X 50 X 50 ,ASTM C109/C109M-02,140.2
| NS1.5       | NC1.0      |,923.0769230769229,"ordinary type I Portland cement (OPC, P.O 52.5)",52.5,184.61538461538458,92.30769230769229,0.0,0.0,0.0,0.0,0.0,0.0,0.0,9.230769230769228,0.0,0.0,13.846153846153843,184.61538461538458,1015.3846153846152,Silica sand,2,Straight Steel Fibers ,156.0,13.0,0.2,177.2307692307692,"polycarboxylate-based
high-range water-reducing admixture (HRWRA)",16.61538461538461,50 X 50 X 50 ,ASTM C109/C109M-02,129.2
| NS1.5       | NC2.0      |,923.0769230769229,"ordinary type I Portland cement (OPC, P.O 52.5)",52.5,184.61538461538458,92.30769230769229,0.0,0.0,0.0,0.0,0.0,0.0,0.0,18.461538461538456,0.0,0.0,13.846153846153843,184.61538461538458,1015.3846153846152,Silica sand,2,Straight Steel Fibers ,156.0,13.0,0.2,177.2307692307692,"polycarboxylate-based
high-range water-reducing admixture (HRWRA)",16.61538461538461,50 X 50 X 50 ,ASTM C109/C109M-02,132.9
| NS1.5       | NC3.0      |,923.0769230769229,"ordinary type I Portland cement (OPC, P.O 52.5)",52.5,184.61538461538458,92.30769230769229,0.0,0.0,0.0,0.0,0.0,0.0,0.0,27.692307692307686,0.0,0.0,13.846153846153843,184.61538461538458,1015.3846153846152,Silica sand,2,Straight Steel Fibers ,156.0,13.0,0.2,177.2307692307692,"polycarboxylate-based
high-range water-reducing admixture (HRWRA)",16.61538461538461,50 X 50 X 50 ,ASTM C109/C109M-02,134.7
2,923.0769230769229,"ordinary type I Portland cement (OPC, P.O 52.5)",52.5,184.61538461538458,92.30769230769229,0.0,0.0,0.0,0.0,0.0,0.0,0.0,0.0,0.0,0.0,0.0,184.61538461538458,1015.3846153846152,Silica sand,2,Straight Steel Fibers ,156.0,13.0,0.2,177.2307692307692,"polycarboxylate-based
high-range water-reducing admixture (HRWRA)",16.61538461538461,50 X 50 X 50 ,ASTM C109/C109M-02,138.2
2,923.0769230769229,"ordinary type I Portland cement (OPC, P.O 52.5)",52.5,184.61538461538458,92.30769230769229,0.0,0.0,0.0,0.0,0.0,0.0,0.0,0.0,0.0,0.0,0.0,184.61538461538458,1015.3846153846152,Silica sand,2,Straight Steel Fibers ,156.0,13.0,0.2,199.38461538461533,"polycarboxylate-based
high-range water-reducing admixture (HRWRA)",16.61538461538461,50 X 50 X 50 ,ASTM C109/C109M-02,127.4
2,923.0769230769229,"ordinary type I Portland cement (OPC, P.O 52.5)",52.5,184.61538461538458,92.30769230769229,0.0,0.0,0.0,0.0,0.0,0.0,0.0,0.0,0.0,0.0,0.0,184.61538461538458,1015.3846153846152,Silica sand,2,Straight Steel Fibers ,156.0,13.0,0.2,221.5384615384615,"polycarboxylate-based
high-range water-reducing admixture (HRWRA)",16.61538461538461,50 X 50 X 50 ,ASTM C109/C109M-02,122.5
2,923.0769230769229,"ordinary type I Portland cement (OPC, P.O 52.5)",52.5,184.61538461538458,92.30769230769229,0.0,0.0,0.0,0.0,0.0,0.0,0.0,0.0,0.0,0.0,0.0,184.61538461538458,1015.3846153846152,Silica sand,2,Straight Steel Fibers ,156.0,13.0,0.2,243.69230769230762,"polycarboxylate-based
high-range water-reducing admixture (HRWRA)",16.61538461538461,50 X 50 X 50 ,ASTM C109/C109M-02,115.3
2,923.0769230769229,"ordinary type I Portland cement (OPC, P.O 52.5)",52.5,184.61538461538458,92.30769230769229,0.0,0.0,0.0,0.0,0.0,0.0,0.0,0.0,0.0,0.0,9.230769230769228,184.61538461538458,1015.3846153846152,Silica sand,2,Straight Steel Fibers ,156.0,13.0,0.2,177.2307692307692,"polycarboxylate-based
high-range water-reducing admixture (HRWRA)",16.61538461538461,50 X 50 X 50 ,ASTM C109/C109M-02,125.6
2,923.0769230769229,"ordinary type I Portland cement (OPC, P.O 52.5)",52.5,184.61538461538458,92.30769230769229,0.0,0.0,0.0,0.0,0.0,0.0,0.0,0.0,0.0,0.0,9.230769230769228,184.61538461538458,1015.3846153846152,Silica sand,2,Straight Steel Fibers ,156.0,13.0,0.2,199.38461538461542,"polycarboxylate-based
high-range water-reducing admixture (HRWRA)",16.61538461538461,50 X 50 X 50 ,ASTM C109/C109M-02,116.7
2,923.0769230769229,"ordinary type I Portland cement (OPC, P.O 52.5)",52.5,184.61538461538458,92.30769230769229,0.0,0.0,0.0,0.0,0.0,0.0,0.0,0.0,0.0,0.0,9.230769230769228,184.61538461538458,1015.3846153846152,Silica sand,2,Straight Steel Fibers ,156.0,13.0,0.2,221.53846153846158,"polycarboxylate-based
high-range water-reducing admixture (HRWRA)",16.61538461538461,50 X 50 X 50 ,ASTM C109/C109M-02,113.4
2,923.0769230769229,"ordinary type I Portland cement (OPC, P.O 52.5)",52.5,184.61538461538458,92.30769230769229,0.0,0.0,0.0,0.0,0.0,0.0,0.0,0.0,0.0,0.0,9.230769230769228,184.61538461538458,1015.3846153846152,Silica sand,2,Straight Steel Fibers ,156.0,13.0,0.2,243.69230769230774,"polycarboxylate-based
high-range water-reducing admixture (HRWRA)",16.61538461538461,50 X 50 X 50 ,ASTM C109/C109M-02,109.5
2,923.0769230769229,"ordinary type I Portland cement (OPC, P.O 52.5)",52.5,184.61538461538458,92.30769230769229,0.0,0.0,0.0,0.0,0.0,0.0,0.0,27.692307692307686,0.0,0.0,0.0,184.61538461538458,1015.3846153846152,Silica sand,2,Straight Steel Fibers ,156.0,13.0,0.2,177.23076923076925,"polycarboxylate-based
high-range water-reducing admixture (HRWRA)",16.61538461538461,50 X 50 X 50 ,ASTM C109/C109M-02,130.3
2,923.0769230769229,"ordinary type I Portland cement (OPC, P.O 52.5)",52.5,184.61538461538458,92.30769230769229,0.0,0.0,0.0,0.0,0.0,0.0,0.0,27.692307692307686,0.0,0.0,0.0,184.61538461538458,1015.3846153846152,Silica sand,2,Straight Steel Fibers ,156.0,13.0,0.2,199.38461538461542,"polycarboxylate-based
high-range water-reducing admixture (HRWRA)",16.61538461538461,50 X 50 X 50 ,ASTM C109/C109M-02,120.7
2,923.0769230769229,"ordinary type I Portland cement (OPC, P.O 52.5)",52.5,184.61538461538458,92.30769230769229,0.0,0.0,0.0,0.0,0.0,0.0,0.0,27.692307692307686,0.0,0.0,0.0,184.61538461538458,1015.3846153846152,Silica sand,2,Straight Steel Fibers ,156.0,13.0,0.2,221.53846153846158,"polycarboxylate-based
high-range water-reducing admixture (HRWRA)",16.61538461538461,50 X 50 X 50 ,ASTM C109/C109M-02,116.6
2,923.0769230769229,"ordinary type I Portland cement (OPC, P.O 52.5)",52.5,184.61538461538458,92.30769230769229,0.0,0.0,0.0,0.0,0.0,0.0,0.0,27.692307692307686,0.0,0.0,0.0,184.61538461538458,1015.3846153846152,Silica sand,2,Straight Steel Fibers ,156.0,13.0,0.2,243.69230769230774,"polycarboxylate-based
high-range water-reducing admixture (HRWRA)",16.61538461538461,50 X 50 X 50 ,ASTM C109/C109M-02,111.2
2,923.0769230769229,"ordinary type I Portland cement (OPC, P.O 52.5)",52.5,184.61538461538458,92.30769230769229,0.0,0.0,0.0,0.0,0.0,0.0,0.0,0.0,0.0,0.0,0.0,184.61538461538458,1015.3846153846152,Silica sand,2,Straight Steel Fibers ,156.0,13.0,0.2,177.2307692307692,"polycarboxylate-based
high-range water-reducing admixture (HRWRA)",16.61538461538461,50 X 50 X 50 ,ASTM C109/C109M-02,163.3
2,923.0769230769229,"ordinary type I Portland cement (OPC, P.O 52.5)",52.5,184.61538461538458,92.30769230769229,0.0,0.0,0.0,0.0,0.0,0.0,0.0,0.0,0.0,0.0,0.0,184.61538461538458,1015.3846153846152,Silica sand,2,Straight Steel Fibers ,156.0,13.0,0.2,199.38461538461533,"polycarboxylate-based
high-range water-reducing admixture (HRWRA)",16.61538461538461,50 X 50 X 50 ,ASTM C109/C109M-02,140.9
2,923.0769230769229,"ordinary type I Portland cement (OPC, P.O 52.5)",52.5,184.61538461538458,92.30769230769229,0.0,0.0,0.0,0.0,0.0,0.0,0.0,0.0,0.0,0.0,0.0,184.61538461538458,1015.3846153846152,Silica sand,2,Straight Steel Fibers ,156.0,13.0,0.2,221.5384615384615,"polycarboxylate-based
high-range water-reducing admixture (HRWRA)",16.61538461538461,50 X 50 X 50 ,ASTM C109/C109M-02,131.8
2,923.0769230769229,"ordinary type I Portland cement (OPC, P.O 52.5)",52.5,184.61538461538458,92.30769230769229,0.0,0.0,0.0,0.0,0.0,0.0,0.0,0.0,0.0,0.0,0.0,184.61538461538458,1015.3846153846152,Silica sand,2,Straight Steel Fibers ,156.0,13.0,0.2,243.69230769230762,"polycarboxylate-based
high-range water-reducing admixture (HRWRA)",16.61538461538461,50 X 50 X 50 ,ASTM C109/C109M-02,112.2
2,923.0769230769229,"ordinary type I Portland cement (OPC, P.O 52.5)",52.5,184.61538461538458,92.30769230769229,0.0,0.0,0.0,0.0,0.0,0.0,0.0,0.0,0.0,0.0,9.230769230769228,184.61538461538458,1015.3846153846152,Silica sand,2,Straight Steel Fibers ,156.0,13.0,0.2,177.2307692307692,"polycarboxylate-based
high-range water-reducing admixture (HRWRA)",16.61538461538461,50 X 50 X 50 ,ASTM C109/C109M-02,140.3
2,923.0769230769229,"ordinary type I Portland cement (OPC, P.O 52.5)",52.5,184.61538461538458,92.30769230769229,0.0,0.0,0.0,0.0,0.0,0.0,0.0,0.0,0.0,0.0,9.230769230769228,184.61538461538458,1015.3846153846152,Silica sand,2,Straight Steel Fibers ,156.0,13.0,0.2,199.38461538461542,"polycarboxylate-based
high-range water-reducing admixture (HRWRA)",16.61538461538461,50 X 50 X 50 ,ASTM C109/C109M-02,125.2
2,923.0769230769229,"ordinary type I Portland cement (OPC, P.O 52.5)",52.5,184.61538461538458,92.30769230769229,0.0,0.0,0.0,0.0,0.0,0.0,0.0,0.0,0.0,0.0,9.230769230769228,184.61538461538458,1015.3846153846152,Silica sand,2,Straight Steel Fibers ,156.0,13.0,0.2,221.53846153846158,"polycarboxylate-based
high-range water-reducing admixture (HRWRA)",16.61538461538461,50 X 50 X 50 ,ASTM C109/C109M-02,117.5
2,923.0769230769229,"ordinary type I Portland cement (OPC, P.O 52.5)",52.5,184.61538461538458,92.30769230769229,0.0,0.0,0.0,0.0,0.0,0.0,0.0,0.0,0.0,0.0,9.230769230769228,184.61538461538458,1015.3846153846152,Silica sand,2,Straight Steel Fibers ,156.0,13.0,0.2,243.69230769230774,"polycarboxylate-based
high-range water-reducing admixture (HRWRA)",16.61538461538461,50 X 50 X 50 ,ASTM C109/C109M-02,105.4
2,923.0769230769229,"ordinary type I Portland cement (OPC, P.O 52.5)",52.5,184.61538461538458,92.30769230769229,0.0,0.0,0.0,0.0,0.0,0.0,0.0,27.692307692307686,0.0,0.0,0.0,184.61538461538458,1015.3846153846152,Silica sand,2,Straight Steel Fibers ,156.0,13.0,0.2,177.23076923076925,"polycarboxylate-based
high-range water-reducing admixture (HRWRA)",16.61538461538461,50 X 50 X 50 ,ASTM C109/C109M-02,146.7
2,923.0769230769229,"ordinary type I Portland cement (OPC, P.O 52.5)",52.5,184.61538461538458,92.30769230769229,0.0,0.0,0.0,0.0,0.0,0.0,0.0,27.692307692307686,0.0,0.0,0.0,184.61538461538458,1015.3846153846152,Silica sand,2,Straight Steel Fibers ,156.0,13.0,0.2,199.38461538461542,"polycarboxylate-based
high-range water-reducing admixture (HRWRA)",16.61538461538461,50 X 50 X 50 ,ASTM C109/C109M-02,130.3
2,923.0769230769229,"ordinary type I Portland cement (OPC, P.O 52.5)",52.5,184.61538461538458,92.30769230769229,0.0,0.0,0.0,0.0,0.0,0.0,0.0,27.692307692307686,0.0,0.0,0.0,184.61538461538458,1015.3846153846152,Silica sand,2,Straight Steel Fibers ,156.0,13.0,0.2,221.53846153846158,"polycarboxylate-based
high-range water-reducing admixture (HRWRA)",16.61538461538461,50 X 50 X 50 ,ASTM C109/C109M-02,124.4
2,923.0769230769229,"ordinary type I Portland cement (OPC, P.O 52.5)",52.5,184.61538461538458,92.30769230769229,0.0,0.0,0.0,0.0,0.0,0.0,0.0,27.692307692307686,0.0,0.0,0.0,184.61538461538458,1015.3846153846152,Silica sand,2,Straight Steel Fibers ,156.0,13.0,0.2,243.69230769230774,"polycarboxylate-based
high-range water-reducing admixture (HRWRA)",16.61538461538461,50 X 50 X 50 ,ASTM C109/C109M-02,107.5
U20-2,863.0,P.I 42.5 Portland cement,42.5,216.0,0.0,0.0,0.0,0.0,0.0,0.0,0.0,0.0,0.0,0.0,0.0,0.0,0.0,923.0,Natural River sand,2.36,Straight Steel Fibers ,156.0,13.0,0.2,177.0,polycarboxylate-based superplasticizer (SP),16.19,40 x 40 x 80,ASTM C109,138.0
SL20-2,647.0,P.I 42.5 Portland cement,42.5,216.0,0.0,0.0,0.0,0.0,0.0,0.0,216.0,0.0,0.0,0.0,0.0,0.0,0.0,923.0,Natural River sand,2.36,Straight Steel Fibers ,156.0,13.0,0.2,177.0,polycarboxylate-based superplasticizer (SP),16.19,40 x 40 x 80,ASTM C109,160.0
FA20-2,647.0,P.I 42.5 Portland cement,42.5,216.0,216.0,0.0,0.0,0.0,0.0,0.0,0.0,0.0,0.0,0.0,0.0,0.0,0.0,923.0,Natural River sand,2.36,Straight Steel Fibers ,156.0,13.0,0.2,177.0,polycarboxylate-based superplasticizer (SP),16.19,40 x 40 x 80,ASTM C109,159.0
UT-2,432.0,P.I 42.5 Portland cement,42.5,216.0,216.0,0.0,0.0,0.0,0.0,0.0,216.0,0.0,0.0,0.0,0.0,0.0,0.0,923.0,Natural River sand,2.36,Straight Steel Fibers ,156.0,13.0,0.2,177.0,polycarboxylate-based superplasticizer (SP),16.19,40 x 40 x 80,ASTM C109,157.0
NC3.2-2,829.0,P.I 42.5 Portland cement,42.5,216.0,0.0,0.0,0.0,0.0,0.0,0.0,0.0,0.0,34.5,0.0,0.0,0.0,0.0,923.0,Natural River sand,2.36,Straight Steel Fibers ,156.0,13.0,0.2,177.0,polycarboxylate-based superplasticizer (SP),16.19,40 x 40 x 80,ASTM C109,158.5
NS1.0-2,852.0,P.I 42.5 Portland cement,42.5,216.0,0.0,0.0,0.0,0.0,0.0,0.0,0.0,0.0,0.0,0.0,0.0,10.8,0.0,923.0,Natural River sand,2.36,Straight Steel Fibers ,156.0,13.0,0.2,177.0,polycarboxylate-based superplasticizer (SP),16.19,40 x 40 x 80,ASTM C109,158.0
U20,863.0,P.I 42.5 Portland cement,42.5,216.0,0.0,0.0,0.0,0.0,0.0,0.0,0.0,0.0,0.0,0.0,0.0,0.0,0.0,923.0,Natural River sand,2.36,Straight Steel Fibers ,156.0,13.0,0.2,177.0,polycarboxylate-based superplasticizer (SP),16.19,40 x 40 x 80,ASTM C109,105.0
SL20,647.0,P.I 42.5 Portland cement,42.5,216.0,0.0,0.0,0.0,0.0,0.0,0.0,216.0,0.0,0.0,0.0,0.0,0.0,0.0,923.0,Natural River sand,2.36,Straight Steel Fibers ,156.0,13.0,0.2,177.0,polycarboxylate-based superplasticizer (SP),16.19,40 x 40 x 80,ASTM C109,110.0
FA2,647.0,P.I 42.5 Portland cement,42.5,216.0,216.0,0.0,0.0,0.0,0.0,0.0,0.0,0.0,0.0,0.0,0.0,0.0,0.0,923.0,Natural River sand,2.36,Straight Steel Fibers ,156.0,13.0,0.2,177.0,polycarboxylate-based superplasticizer (SP),16.19,40 x 40 x 80,ASTM C109,111.0
UT,432.0,P.I 42.5 Portland cement,42.5,216.0,216.0,0.0,0.0,0.0,0.0,0.0,216.0,0.0,0.0,0.0,0.0,0.0,0.0,923.0,Natural River sand,2.36,Straight Steel Fibers ,156.0,13.0,0.2,177.0,polycarboxylate-based superplasticizer (SP),16.19,40 x 40 x 80,ASTM C109,105.0
NC,829.0,P.I 42.5 Portland cement,42.5,216.0,0.0,0.0,0.0,0.0,0.0,0.0,0.0,0.0,34.5,0.0,0.0,0.0,0.0,923.0,Natural River sand,2.36,Straight Steel Fibers ,156.0,13.0,0.2,177.0,polycarboxylate-based superplasticizer (SP),16.19,40 x 40 x 80,ASTM C109,119.0
NS,852.0,P.I 42.5 Portland cement,42.5,216.0,0.0,0.0,0.0,0.0,0.0,0.0,0.0,0.0,0.0,0.0,0.0,10.8,0.0,923.0,Natural River sand,2.36,Straight Steel Fibers ,156.0,13.0,0.2,177.0,polycarboxylate-based superplasticizer (SP),16.19,40 x 40 x 80,ASTM C109,118.0
M-C0,517.5," CEM I-52.5 R,",52.5,104.8,517.5,170.3,0.0,0.0,0.0,0.0,0.0,0.0,0.0,0.0,0.0,0.0,0.0,410.0,silica sand,0.6, PE fiber,19.4,12.0,0.026,250.0,superplasticizer (SP),18.2,50 x 50 x 50 ,ASTM C109,101.1
M-C10,465.7," CEM I-52.5 R,",52.5,104.8,517.5,170.3,0.0,51.7,0.0,0.0,0.0,0.0,0.0,0.0,0.0,0.0,0.0,410.0,silica sand,0.6, PE fiber,19.4,12.0,0.026,250.0,superplasticizer (SP),18.2,50 x 50 x 50 ,ASTM C109,88.2
M-C20,414.0," CEM I-52.5 R,",52.5,104.8,517.5,170.3,0.0,103.5,0.0,0.0,0.0,0.0,0.0,0.0,0.0,0.0,0.0,410.0,silica sand,0.6, PE fiber,19.4,12.0,0.026,250.0,superplasticizer (SP),18.2,50 x 50 x 50 ,ASTM C109,87.4
2,787.5,Type I 52.5 R (C),52.5,177.6,0.0,0.0,352.0,0.0,0.0,0.0,0.0,0.0,0.0,0.0,0.0,0.0,0.0,800.0,Silica Sand ,0.6,Straight Steel Fibers ,74.0,10.0,0.15,190.0,polycarboxylate ether-based superplasticizers (SPs),30.0,40 X 40 X 40 ,EN 196-1,172.0
2,882.0000000000001,Type I 52.5 R ©,52.5,199.79999999999998,0.0,0.0,352.0,0.0,0.0,0.0,0.0,0.0,0.0,0.0,0.0,0.0,0.0,725.0,Silica Sand ,0.6,Straight Steel Fibers ,156.0,13.0,0.2,200.0,polycarboxylate ether-based superplasticizers (SPs),30.0,40 X 40 X 40 ,EN 196-1,149.0
2,882.0000000000001,Type I 52.5 R (C),52.5,155.4,0.0,0.0,528.0,0.0,0.0,0.0,0.0,0.0,0.0,0.0,0.0,0.0,0.0,700.0000000000001,Silica Sand ,0.6,Straight Steel Fibers ,156.0,13.0,0.2,200.0,polycarboxylate ether-based superplasticizers (SPs),30.0,40 X 40 X 40 ,EN 196-1,154.0
2,819.0,Type I 52.5 R ©,52.5,199.79999999999998,0.0,0.0,484.0,0.0,0.0,0.0,0.0,0.0,0.0,0.0,0.0,0.0,0.0,650.0,Silica Sand ,0.6,Straight Steel Fibers ,156.0,13.0,0.2,210.0,polycarboxylate ether-based superplasticizers (SPs),40.0,40 X 40 X 40 ,EN 196-1,135.0
2,787.5,Type I 52.5 R (C),52.5,177.6,0.0,0.0,352.0,0.0,0.0,0.0,0.0,0.0,0.0,0.0,0.0,0.0,0.0,800.0,Silica Sand ,0.6,Straight Steel Fibers ,74.0,10.0,0.15,190.0,polycarboxylate ether-based superplasticizers (SPs),30.0,40 X 40 X 40 ,EN 196-1,142.0
2,787.5,Type I 52.5 R ©,52.5,177.6,0.0,0.0,308.00000000000006,0.0,0.0,0.0,0.0,0.0,0.0,0.0,0.0,0.0,0.0,875.0,Silica Sand ,0.6,Straight Steel Fibers ,156.0,13.0,0.2,190.0,polycarboxylate ether-based superplasticizers (SPs),30.0,40 X 40 X 40 ,EN 196-1,141.0
2,787.5,Type I 52.5 R (C),52.5,133.2,0.0,0.0,396.0,0.0,0.0,0.0,0.0,0.0,0.0,0.0,0.0,0.0,0.0,875.0,Silica Sand ,0.6,Straight Steel Fibers ,156.0,13.0,0.2,190.0,polycarboxylate ether-based superplasticizers (SPs),30.0,40 X 40 X 40 ,EN 196-1,149.0
2,724.5,Type I 52.5 R ©,52.5,177.6,0.0,0.0,396.0,0.0,0.0,0.0,0.0,0.0,0.0,0.0,0.0,0.0,0.0,875.0,Silica Sand ,0.6,Straight Steel Fibers ,74.0,10.0,0.15,180.0,polycarboxylate ether-based superplasticizers (SPs),30.0,40 X 40 X 40 ,EN 196-1,179.0
2,756.0,Type I 52.5 R (C),52.5,111.0,0.0,0.0,484.0,0.0,0.0,0.0,0.0,0.0,0.0,0.0,0.0,0.0,0.0,850.0000000000001,Silica Sand ,0.6,Straight Steel Fibers ,156.0,13.0,0.2,200.0,polycarboxylate ether-based superplasticizers (SPs),30.0,40 X 40 X 40 ,EN 196-1,90.0
2,756.0,Type I 52.5 R ©,52.5,177.6,0.0,0.0,396.0,0.0,0.0,0.0,0.0,0.0,0.0,0.0,0.0,0.0,0.0,825.0,Silica Sand ,0.6,Straight Steel Fibers ,156.0,13.0,0.2,180.0,polycarboxylate ether-based superplasticizers (SPs),30.0,40 X 40 X 40 ,EN 196-1,151.0
2,1071.0,Type I 52.5 R (C),52.5,133.2,0.0,0.0,0.0,0.0,0.0,0.0,0.0,0.0,0.0,0.0,0.0,0.0,0.0,850.0000000000001,Silica Sand ,0.6,Straight Steel Fibers ,156.0,13.0,0.2,200.0,polycarboxylate ether-based superplasticizers (SPs),30.0,40 X 40 X 40 ,EN 196-1,125.0
2,1008.0,Type I 52.5 R ©,52.5,177.6,0.0,0.0,0.0,0.0,0.0,0.0,0.0,0.0,0.0,0.0,0.0,0.0,0.0,825.0,Silica Sand ,0.6,Straight Steel Fibers ,156.0,13.0,0.2,200.0,polycarboxylate ether-based superplasticizers (SPs),30.0,40 X 40 X 40 ,EN 196-1,116.0
2,945.0,Type I 52.5 R (C),52.5,133.2,0.0,0.0,176.0,0.0,0.0,0.0,0.0,0.0,0.0,0.0,0.0,0.0,0.0,850.0000000000001,Silica Sand ,0.6,Straight Steel Fibers ,156.0,13.0,0.2,200.0,polycarboxylate ether-based superplasticizers (SPs),30.0,40 X 40 X 40 ,EN 196-1,108.0
2,693.0,Type I 52.5 R ©,52.5,133.2,0.0,0.0,396.0,0.0,0.0,0.0,0.0,0.0,0.0,0.0,0.0,0.0,0.0,975.0,Silica Sand ,0.6,Straight Steel Fibers ,156.0,13.0,0.2,180.0,polycarboxylate ether-based superplasticizers (SPs),30.0,40 X 40 X 40 ,EN 196-1,128.0
2,819.0,Type I 52.5 R (C),52.5,177.6,0.0,0.0,264.0,0.0,0.0,0.0,0.0,0.0,0.0,0.0,0.0,0.0,0.0,850.0000000000001,Silica Sand ,0.6,Straight Steel Fibers ,156.0,13.0,0.2,200.0,polycarboxylate ether-based superplasticizers (SPs),30.0,40 X 40 X 40 ,EN 196-1,125.0
2,630.0,Type I 52.5 R ©,52.5,155.4,0.0,0.0,308.00000000000006,0.0,0.0,0.0,0.0,0.0,0.0,0.0,0.0,0.0,0.0,1100.0,Silica Sand ,0.6,Straight Steel Fibers ,156.0,13.0,0.2,180.0,polycarboxylate ether-based superplasticizers (SPs),30.0,40 X 40 X 40 ,EN 196-1,114.0
2,850.5,Type I 52.5 R (C),52.5,155.4,0.0,0.0,352.0,0.0,0.0,0.0,0.0,0.0,0.0,0.0,0.0,0.0,0.0,750.0,Silica Sand ,0.6,Straight Steel Fibers ,148.0,10.0,0.15,200.0,polycarboxylate ether-based superplasticizers (SPs),40.0,40 X 40 X 40 ,EN 196-1,182.0
2,693.0,Type I 52.5 R ©,52.5,222.0,0.0,0.0,352.0,0.0,0.0,0.0,0.0,0.0,0.0,0.0,0.0,0.0,0.0,900.0,Silica Sand ,0.6,Straight Steel Fibers ,156.0,13.0,0.2,180.0,polycarboxylate ether-based superplasticizers (SPs),30.0,40 X 40 X 40 ,EN 196-1,142.0
2,693.0,Type I 52.5 R (C),52.5,222.0,0.0,0.0,352.0,0.0,0.0,0.0,0.0,0.0,0.0,0.0,0.0,0.0,0.0,900.0,Silica Sand ,0.6,Straight Steel Fibers ,156.0,13.0,0.2,180.0,polycarboxylate ether-based superplasticizers (SPs),30.0,40 X 40 X 40 ,EN 196-1,150.0
2,693.0,Type I 52.5 R ©,52.5,177.6,0.0,0.0,440.0,0.0,0.0,0.0,0.0,0.0,0.0,0.0,0.0,0.0,0.0,925.0,Silica Sand ,0.6,Straight Steel Fibers ,156.0,13.0,0.2,170.0,polycarboxylate ether-based superplasticizers (SPs),30.0,40 X 40 X 40 ,EN 196-1,155.0
2,850.5,Type I 52.5 R (C),52.5,177.6,0.0,0.0,264.0,0.0,0.0,0.0,0.0,0.0,0.0,0.0,0.0,0.0,0.0,800.0,Silica Sand ,0.6,Straight Steel Fibers ,156.0,13.0,0.2,200.0,polycarboxylate ether-based superplasticizers (SPs),30.0,40 X 40 X 40 ,EN 196-1,132.0
2,913.4999999999999,Type I 52.5 R ©,52.5,177.6,0.0,0.0,264.0,0.0,0.0,0.0,0.0,0.0,0.0,0.0,0.0,0.0,0.0,775.0,Silica Sand ,0.6,Straight Steel Fibers ,156.0,13.0,0.2,200.0,polycarboxylate ether-based superplasticizers (SPs),30.0,40 X 40 X 40 ,EN 196-1,143.0
2,787.5,Type I 52.5 R (C),52.5,177.6,0.0,0.0,396.0,0.0,0.0,0.0,0.0,0.0,0.0,0.0,0.0,0.0,0.0,775.0,Silica Sand ,0.6,Straight Steel Fibers ,74.0,10.0,0.15,200.0,polycarboxylate ether-based superplasticizers (SPs),30.0,40 X 40 X 40 ,EN 196-1,151.0
2,882.0000000000001,Type I 52.5 R ©,52.5,177.6,0.0,0.0,176.0,0.0,0.0,0.0,0.0,0.0,0.0,0.0,0.0,0.0,0.0,850.0000000000001,Silica Sand ,0.6,Straight Steel Fibers ,156.0,13.0,0.2,200.0,polycarboxylate ether-based superplasticizers (SPs),30.0,40 X 40 X 40 ,EN 196-1,111.0
2,787.5,Type I 52.5 R (C),52.5,177.6,0.0,0.0,396.0,0.0,0.0,0.0,0.0,0.0,0.0,0.0,0.0,0.0,0.0,750.0,Silica Sand ,0.6,Straight Steel Fibers ,148.0,10.0,0.15,210.0,polycarboxylate ether-based superplasticizers (SPs),30.0,40 X 40 X 40 ,EN 196-1,166.0
2,819.0,Type I 52.5 R ©,52.5,177.6,0.0,0.0,264.0,0.0,0.0,0.0,0.0,0.0,0.0,0.0,0.0,0.0,0.0,850.0000000000001,Silica Sand ,0.6,Straight Steel Fibers ,156.0,13.0,0.2,200.0,polycarboxylate ether-based superplasticizers (SPs),30.0,40 X 40 X 40 ,EN 196-1,132.0
2,756.0,Type I 52.5 R (C),52.5,199.79999999999998,0.0,0.0,308.00000000000006,0.0,0.0,0.0,0.0,0.0,0.0,0.0,0.0,0.0,0.0,850.0000000000001,Silica Sand ,0.6,Straight Steel Fibers ,156.0,13.0,0.2,200.0,polycarboxylate ether-based superplasticizers (SPs),30.0,40 X 40 X 40 ,EN 196-1,105.0
2,756.0,Type I 52.5 R ©,52.5,222.0,0.0,0.0,264.0,0.0,0.0,0.0,0.0,0.0,0.0,0.0,0.0,0.0,0.0,850.0000000000001,Silica Sand ,0.6,Straight Steel Fibers ,156.0,13.0,0.2,200.0,polycarboxylate ether-based superplasticizers (SPs),30.0,40 X 40 X 40 ,EN 196-1,106.0
2,756.0,Type I 52.5 R (C),52.5,266.4,0.0,0.0,176.0,0.0,0.0,0.0,0.0,0.0,0.0,0.0,0.0,0.0,0.0,850.0000000000001,Silica Sand ,0.6,Straight Steel Fibers ,156.0,13.0,0.2,200.0,polycarboxylate ether-based superplasticizers (SPs),30.0,40 X 40 X 40 ,EN 196-1,123.0
2,661.5,Type I 52.5 R ©,52.5,177.6,0.0,0.0,440.0,0.0,0.0,0.0,0.0,0.0,0.0,0.0,0.0,0.0,0.0,975.0,Silica Sand ,0.6,Straight Steel Fibers ,156.0,13.0,0.2,160.0,polycarboxylate ether-based superplasticizers (SPs),30.0,40 X 40 X 40 ,EN 196-1,135.0
2,756.0,Type I 52.5 R (C),52.5,155.4,0.0,0.0,396.0,0.0,0.0,0.0,0.0,0.0,0.0,0.0,0.0,0.0,0.0,850.0000000000001,Silica Sand ,0.6,Straight Steel Fibers ,156.0,13.0,0.2,200.0,polycarboxylate ether-based superplasticizers (SPs),30.0,40 X 40 X 40 ,EN 196-1,96.0
2,787.5,Type I 52.5 R ©,52.5,177.6,0.0,0.0,352.0,0.0,0.0,0.0,0.0,0.0,0.0,0.0,0.0,0.0,0.0,800.0,Silica Sand ,0.6,Straight Steel Fibers ,74.0,10.0,0.15,190.0,polycarboxylate ether-based superplasticizers (SPs),30.0,40 X 40 X 40 ,EN 196-1,134.0
2,850.5,Type I 52.5 R (C),52.5,177.6,0.0,0.0,440.0,0.0,0.0,0.0,0.0,0.0,0.0,0.0,0.0,0.0,0.0,775.0,Silica Sand ,0.6,Straight Steel Fibers ,156.0,13.0,0.2,180.0,polycarboxylate ether-based superplasticizers (SPs),30.0,40 X 40 X 40 ,EN 196-1,153.0
2,850.5,Type I 52.5 R ©,52.5,155.4,0.0,0.0,440.0,0.0,0.0,0.0,0.0,0.0,0.0,0.0,0.0,0.0,0.0,775.0,Silica Sand ,0.6,Straight Steel Fibers ,156.0,13.0,0.2,190.0,polycarboxylate ether-based superplasticizers (SPs),30.0,40 X 40 X 40 ,EN 196-1,145.0
2,787.5,Type I 52.5 R (C),52.5,177.6,0.0,0.0,396.0,0.0,0.0,0.0,0.0,0.0,0.0,0.0,0.0,0.0,0.0,825.0,Silica Sand ,0.6,Straight Steel Fibers ,156.0,13.0,0.2,190.0,polycarboxylate ether-based superplasticizers (SPs),30.0,40 X 40 X 40 ,EN 196-1,140.0
2,756.0,Type I 52.5 R ©,52.5,133.2,0.0,0.0,440.0,0.0,0.0,0.0,0.0,0.0,0.0,0.0,0.0,0.0,0.0,850.0000000000001,Silica Sand ,0.6,Straight Steel Fibers ,148.0,10.0,0.15,190.0,polycarboxylate ether-based superplasticizers (SPs),30.0,40 X 40 X 40 ,EN 196-1,181.0
2,850.5,Type I 52.5 R (C),52.5,155.4,0.0,0.0,440.0,0.0,0.0,0.0,0.0,0.0,0.0,0.0,0.0,0.0,0.0,775.0,Silica Sand ,0.6,Straight Steel Fibers ,156.0,13.0,0.2,190.0,polycarboxylate ether-based superplasticizers (SPs),30.0,40 X 40 X 40 ,EN 196-1,138.0
