Repository: manvithadobbala-gif/AI-Assisted-UHPC-Mix-Design-System

## 🌟 Project Overview

This project combines Artificial Intelligence and Civil Engineering to automate the design of Ultra High Performance Concrete (UHPC) mixes.

Instead of relying solely on traditional trial-and-error methods, the system predicts compressive strength using Machine Learning and generates optimized mix designs using Particle Swarm Optimization (PSO).

The application also evaluates:

- 💪 Predicted Compressive Strength
- ⚙️ Engineering Feasibility
- 💰 Estimated Cost
- 🌱 CO₂ Emissions
- 🏆 AI-Based Mix Recommendations

---

File: data/UHPC_Cleaned.csv (part 14 of 15)
Mix_ID,Cement Amount  (kg/m³),Cement type,Cement Grade (Mpa),Silica Fume (kg/m³),Flayash Amount   (kg/m³),Limestone Powder  (kg/m3),Quartzpowder (kg/m3),Glass powder (kg/m3),Rice husk ash (kg/m3),Metakaolin (kg/m³),GGBFS  (kg/m³),Slag Amount   (kg/m³),Nano-CaCO3 (kg/m3),Nano-Al2O3 (kg/m3),Nano-TiO2 (kg/m3),Nano Silica (kg/m3),Filler (kg/m³),Amount  (kg/m³),Sand Type,Max Size (mm),Type of Fiber,Amount / Quantity of Fiber,Length (mm),Diameter (mm),Amount  (kg/m³).1,Type of Superplasticizer,Amount  (kg/m³).2,Specimen,Testing Standard,28-Day
2,724.5,Type I 52.5 R ©,52.5,177.6,0.0,0.0,396.0,0.0,0.0,0.0,0.0,0.0,0.0,0.0,0.0,0.0,0.0,875.0,Silica Sand ,0.6,Straight Steel Fibers ,74.0,10.0,0.15,180.0,polycarboxylate ether-based superplasticizers (SPs),30.0,40 X 40 X 40 ,EN 196-1,146.0
2,661.5,Type I 52.5 R (C),52.5,177.6,0.0,0.0,440.0,0.0,0.0,0.0,0.0,0.0,0.0,0.0,0.0,0.0,0.0,975.0,Silica Sand ,0.6,Straight Steel Fibers ,156.0,13.0,0.2,160.0,polycarboxylate ether-based superplasticizers (SPs),30.0,40 X 40 X 40 ,EN 196-1,141.0
2,787.5,Type I 52.5 R ©,52.5,177.6,0.0,0.0,396.0,0.0,0.0,0.0,0.0,0.0,0.0,0.0,0.0,0.0,0.0,775.0,Silica Sand ,0.6,Straight Steel Fibers ,74.0,10.0,0.15,200.0,polycarboxylate ether-based superplasticizers (SPs),30.0,40 X 40 X 40 ,EN 196-1,156.0
2,693.0,Type I 52.5 R (C),52.5,133.2,0.0,0.0,396.0,0.0,0.0,0.0,0.0,0.0,0.0,0.0,0.0,0.0,0.0,1025.0,Silica Sand ,0.6,Straight Steel Fibers ,156.0,13.0,0.2,160.0,polycarboxylate ether-based superplasticizers (SPs),30.0,40 X 40 X 40 ,EN 196-1,157.0
2,724.5,Type I 52.5 R ©,52.5,199.79999999999998,0.0,0.0,352.0,0.0,0.0,0.0,0.0,0.0,0.0,0.0,0.0,0.0,0.0,875.0,Silica Sand ,0.6,Straight Steel Fibers ,156.0,13.0,0.2,190.0,polycarboxylate ether-based superplasticizers (SPs),30.0,40 X 40 X 40 ,EN 196-1,135.0
2,756.0,Type I 52.5 R (C),52.5,133.2,0.0,0.0,396.0,0.0,0.0,0.0,0.0,0.0,0.0,0.0,0.0,0.0,0.0,875.0,Silica Sand ,0.6,Straight Steel Fibers ,148.0,10.0,0.15,180.0,polycarboxylate ether-based superplasticizers (SPs),30.0,40 X 40 X 40 ,EN 196-1,200.0
2,724.5,Type I 52.5 R ©,52.5,177.6,0.0,0.0,396.0,0.0,0.0,0.0,0.0,0.0,0.0,0.0,0.0,0.0,0.0,900.0,Silica Sand ,0.6,Straight Steel Fibers ,156.0,13.0,0.2,180.0,polycarboxylate ether-based superplasticizers (SPs),30.0,40 X 40 X 40 ,EN 196-1,144.0
2,787.5,Type I 52.5 R (C),52.5,177.6,0.0,0.0,396.0,0.0,0.0,0.0,0.0,0.0,0.0,0.0,0.0,0.0,0.0,750.0,Silica Sand ,0.6,Straight Steel Fibers ,148.0,10.0,0.15,210.0,polycarboxylate ether-based superplasticizers (SPs),30.0,40 X 40 X 40 ,EN 196-1,166.0
2,756.0,Type I 52.5 R ©,52.5,177.6,0.0,0.0,396.0,0.0,0.0,0.0,0.0,0.0,0.0,0.0,0.0,0.0,0.0,825.0,Silica Sand ,0.6,Straight Steel Fibers ,156.0,13.0,0.2,180.0,polycarboxylate ether-based superplasticizers (SPs),30.0,40 X 40 X 40 ,EN 196-1,143.0
2,756.0,Type I 52.5 R (C),52.5,133.2,0.0,0.0,440.0,0.0,0.0,0.0,0.0,0.0,0.0,0.0,0.0,0.0,0.0,850.0000000000001,Silica Sand ,0.6,Straight Steel Fibers ,156.0,13.0,0.2,200.0,polycarboxylate ether-based superplasticizers (SPs),30.0,40 X 40 X 40 ,EN 196-1,93.0
2,850.5,Type I 52.5 R ©,52.5,155.4,0.0,0.0,352.0,0.0,0.0,0.0,0.0,0.0,0.0,0.0,0.0,0.0,0.0,750.0,Silica Sand ,0.6,Straight Steel Fibers ,148.0,10.0,0.15,200.0,polycarboxylate ether-based superplasticizers (SPs),40.0,40 X 40 X 40 ,EN 196-1,194.0
2,787.5,Type I 52.5 R (C),52.5,177.6,0.0,0.0,264.0,0.0,0.0,0.0,0.0,0.0,0.0,0.0,0.0,0.0,0.0,900.0,Silica Sand ,0.6,Straight Steel Fibers ,148.0,10.0,0.15,180.0,polycarboxylate ether-based superplasticizers (SPs),30.0,40 X 40 X 40 ,EN 196-1,185.0
2,787.5,Type I 52.5 R ©,52.5,177.6,0.0,0.0,396.0,0.0,0.0,0.0,0.0,0.0,0.0,0.0,0.0,0.0,0.0,750.0,Silica Sand ,0.6,Straight Steel Fibers ,148.0,10.0,0.15,210.0,polycarboxylate ether-based superplasticizers (SPs),30.0,40 X 40 X 40 ,EN 196-1,174.0
2,756.0,Type I 52.5 R (C),52.5,177.6,0.0,0.0,396.0,0.0,0.0,0.0,0.0,0.0,0.0,0.0,0.0,0.0,0.0,800.0,Silica Sand ,0.6,Straight Steel Fibers ,74.0,10.0,0.15,190.0,polycarboxylate ether-based superplasticizers (SPs),30.0,40 X 40 X 40 ,EN 196-1,147.0
2,756.0,Type I 52.5 R ©,52.5,244.2,0.0,0.0,220.0,0.0,0.0,0.0,0.0,0.0,0.0,0.0,0.0,0.0,0.0,850.0000000000001,Silica Sand ,0.6,Straight Steel Fibers ,156.0,13.0,0.2,200.0,polycarboxylate ether-based superplasticizers (SPs),30.0,40 X 40 X 40 ,EN 196-1,114.0
2,756.0,Type I 52.5 R (C),52.5,155.4,0.0,0.0,396.0,0.0,0.0,0.0,0.0,0.0,0.0,0.0,0.0,0.0,0.0,825.0,Silica Sand ,0.6,Straight Steel Fibers ,148.0,10.0,0.15,180.0,polycarboxylate ether-based superplasticizers (SPs),30.0,40 X 40 X 40 ,EN 196-1,196.0
2,787.5,Type I 52.5 R ©,52.5,177.6,0.0,0.0,352.0,0.0,0.0,0.0,0.0,0.0,0.0,0.0,0.0,0.0,0.0,800.0,Silica Sand ,0.6,Straight Steel Fibers ,74.0,10.0,0.15,190.0,polycarboxylate ether-based superplasticizers (SPs),30.0,40 X 40 X 40 ,EN 196-1,201.0
2,882.0000000000001,Type I 52.5 R (C),52.5,199.79999999999998,0.0,0.0,352.0,0.0,0.0,0.0,0.0,0.0,0.0,0.0,0.0,0.0,0.0,725.0,Silica Sand ,0.6,Straight Steel Fibers ,156.0,13.0,0.2,200.0,polycarboxylate ether-based superplasticizers (SPs),30.0,40 X 40 X 40 ,EN 196-1,173.0
2,882.0000000000001,Type I 52.5 R ©,52.5,155.4,0.0,0.0,528.0,0.0,0.0,0.0,0.0,0.0,0.0,0.0,0.0,0.0,0.0,700.0000000000001,Silica Sand ,0.6,Straight Steel Fibers ,156.0,13.0,0.2,200.0,polycarboxylate ether-based superplasticizers (SPs),30.0,40 X 40 X 40 ,EN 196-1,178.0
2,819.0,Type I 52.5 R (C),52.5,199.79999999999998,0.0,0.0,484.0,0.0,0.0,0.0,0.0,0.0,0.0,0.0,0.0,0.0,0.0,650.0,Silica Sand ,0.6,Straight Steel Fibers ,156.0,13.0,0.2,210.0,polycarboxylate ether-based superplasticizers (SPs),40.0,40 X 40 X 40 ,EN 196-1,159.0
2,787.5,Type I 52.5 R ©,52.5,177.6,0.0,0.0,352.0,0.0,0.0,0.0,0.0,0.0,0.0,0.0,0.0,0.0,0.0,800.0,Silica Sand ,0.6,Straight Steel Fibers ,74.0,10.0,0.15,190.0,polycarboxylate ether-based superplasticizers (SPs),30.0,40 X 40 X 40 ,EN 196-1,171.0
2,787.5,Type I 52.5 R (C),52.5,177.6,0.0,0.0,308.00000000000006,0.0,0.0,0.0,0.0,0.0,0.0,0.0,0.0,0.0,0.0,875.0,Silica Sand ,0.6,Straight Steel Fibers ,156.0,13.0,0.2,190.0,polycarboxylate ether-based superplasticizers (SPs),30.0,40 X 40 X 40 ,EN 196-1,165.0
2,787.5,Type I 52.5 R ©,52.5,133.2,0.0,0.0,396.0,0.0,0.0,0.0,0.0,0.0,0.0,0.0,0.0,0.0,0.0,875.0,Silica Sand ,0.6,Straight Steel Fibers ,156.0,13.0,0.2,190.0,polycarboxylate ether-based superplasticizers (SPs),30.0,40 X 40 X 40 ,EN 196-1,173.0
2,724.5,Type I 52.5 R (C),52.5,177.6,0.0,0.0,396.0,0.0,0.0,0.0,0.0,0.0,0.0,0.0,0.0,0.0,0.0,875.0,Silica Sand ,0.6,Straight Steel Fibers ,74.0,10.0,0.15,180.0,polycarboxylate ether-based superplasticizers (SPs),30.0,40 X 40 X 40 ,EN 196-1,208.0
2,756.0,Type I 52.5 R ©,52.5,111.0,0.0,0.0,484.0,0.0,0.0,0.0,0.0,0.0,0.0,0.0,0.0,0.0,0.0,850.0000000000001,Silica Sand ,0.6,Straight Steel Fibers ,156.0,13.0,0.2,200.0,polycarboxylate ether-based superplasticizers (SPs),30.0,40 X 40 X 40 ,EN 196-1,104.0
2,756.0,Type I 52.5 R (C),52.5,177.6,0.0,0.0,396.0,0.0,0.0,0.0,0.0,0.0,0.0,0.0,0.0,0.0,0.0,825.0,Silica Sand ,0.6,Straight Steel Fibers ,156.0,13.0,0.2,180.0,polycarboxylate ether-based superplasticizers (SPs),30.0,40 X 40 X 40 ,EN 196-1,175.0
2,1071.0,Type I 52.5 R ©,52.5,133.2,0.0,0.0,0.0,0.0,0.0,0.0,0.0,0.0,0.0,0.0,0.0,0.0,0.0,850.0000000000001,Silica Sand ,0.6,Straight Steel Fibers ,156.0,13.0,0.2,200.0,polycarboxylate ether-based superplasticizers (SPs),30.0,40 X 40 X 40 ,EN 196-1,149.0
2,1008.0,Type I 52.5 R (C),52.5,177.6,0.0,0.0,0.0,0.0,0.0,0.0,0.0,0.0,0.0,0.0,0.0,0.0,0.0,825.0,Silica Sand ,0.6,Straight Steel Fibers ,156.0,13.0,0.2,200.0,polycarboxylate ether-based superplasticizers (SPs),30.0,40 X 40 X 40 ,EN 196-1,140.0
2,945.0,Type I 52.5 R ©,52.5,133.2,0.0,0.0,176.0,0.0,0.0,0.0,0.0,0.0,0.0,0.0,0.0,0.0,0.0,850.0000000000001,Silica Sand ,0.6,Straight Steel Fibers ,156.0,13.0,0.2,200.0,polycarboxylate ether-based superplasticizers (SPs),30.0,40 X 40 X 40 ,EN 196-1,132.0
2,693.0,Type I 52.5 R (C),52.5,133.2,0.0,0.0,396.0,0.0,0.0,0.0,0.0,0.0,0.0,0.0,0.0,0.0,0.0,975.0,Silica Sand ,0.6,Straight Steel Fibers ,156.0,13.0,0.2,180.0,polycarboxylate ether-based superplasticizers (SPs),30.0,40 X 40 X 40 ,EN 196-1,152.0
2,819.0,Type I 52.5 R ©,52.5,177.6,0.0,0.0,264.0,0.0,0.0,0.0,0.0,0.0,0.0,0.0,0.0,0.0,0.0,850.0000000000001,Silica Sand ,0.6,Straight Steel Fibers ,156.0,13.0,0.2,200.0,polycarboxylate ether-based superplasticizers (SPs),30.0,40 X 40 X 40 ,EN 196-1,149.0
2,630.0,Type I 52.5 R (C),52.5,155.4,0.0,0.0,308.00000000000006,0.0,0.0,0.0,0.0,0.0,0.0,0.0,0.0,0.0,0.0,1100.0,Silica Sand ,0.6,Straight Steel Fibers ,156.0,13.0,0.2,180.0,polycarboxylate ether-based superplasticizers (SPs),30.0,40 X 40 X 40 ,EN 196-1,138.0
2,850.5,Type I 52.5 R ©,52.5,155.4,0.0,0.0,352.0,0.0,0.0,0.0,0.0,0.0,0.0,0.0,0.0,0.0,0.0,750.0,Silica Sand ,0.6,Straight Steel Fibers ,148.0,10.0,0.15,200.0,polycarboxylate ether-based superplasticizers (SPs),40.0,40 X 40 X 40 ,EN 196-1,211.0
2,693.0,Type I 52.5 R (C),52.5,222.0,0.0,0.0,352.0,0.0,0.0,0.0,0.0,0.0,0.0,0.0,0.0,0.0,0.0,900.0,Silica Sand ,0.6,Straight Steel Fibers ,156.0,13.0,0.2,180.0,polycarboxylate ether-based superplasticizers (SPs),30.0,40 X 40 X 40 ,EN 196-1,166.0
2,693.0,Type I 52.5 R ©,52.5,222.0,0.0,0.0,352.0,0.0,0.0,0.0,0.0,0.0,0.0,0.0,0.0,0.0,0.0,900.0,Silica Sand ,0.6,Straight Steel Fibers ,156.0,13.0,0.2,180.0,polycarboxylate ether-based superplasticizers (SPs),30.0,40 X 40 X 40 ,EN 196-1,174.0
2,693.0,Type I 52.5 R (C),52.5,177.6,0.0,0.0,440.0,0.0,0.0,0.0,0.0,0.0,0.0,0.0,0.0,0.0,0.0,925.0,Silica Sand ,0.6,Straight Steel Fibers ,156.0,13.0,0.2,170.0,polycarboxylate ether-based superplasticizers (SPs),30.0,40 X 40 X 40 ,EN 196-1,179.0
2,850.5,Type I 52.5 R ©,52.5,177.6,0.0,0.0,264.0,0.0,0.0,0.0,0.0,0.0,0.0,0.0,0.0,0.0,0.0,800.0,Silica Sand ,0.6,Straight Steel Fibers ,156.0,13.0,0.2,200.0,polycarboxylate ether-based superplasticizers (SPs),30.0,40 X 40 X 40 ,EN 196-1,156.0
2,913.4999999999999,Type I 52.5 R (C),52.5,177.6,0.0,0.0,264.0,0.0,0.0,0.0,0.0,0.0,0.0,0.0,0.0,0.0,0.0,775.0,Silica Sand ,0.6,Straight Steel Fibers ,156.0,13.0,0.2,200.0,polycarboxylate ether-based superplasticizers (SPs),30.0,40 X 40 X 40 ,EN 196-1,167.0
2,787.5,Type I 52.5 R ©,52.5,177.6,0.0,0.0,396.0,0.0,0.0,0.0,0.0,0.0,0.0,0.0,0.0,0.0,0.0,775.0,Silica Sand ,0.6,Straight Steel Fibers ,74.0,10.0,0.15,200.0,polycarboxylate ether-based superplasticizers (SPs),30.0,40 X 40 X 40 ,EN 196-1,180.0
2,882.0000000000001,Type I 52.5 R (C),52.5,177.6,0.0,0.0,176.0,0.0,0.0,0.0,0.0,0.0,0.0,0.0,0.0,0.0,0.0,850.0000000000001,Silica Sand ,0.6,Straight Steel Fibers ,156.0,13.0,0.2,200.0,polycarboxylate ether-based superplasticizers (SPs),30.0,40 X 40 X 40 ,EN 196-1,135.0
2,787.5,Type I 52.5 R ©,52.5,177.6,0.0,0.0,396.0,0.0,0.0,0.0,0.0,0.0,0.0,0.0,0.0,0.0,0.0,750.0,Silica Sand ,0.6,Straight Steel Fibers ,148.0,10.0,0.15,210.0,polycarboxylate ether-based superplasticizers (SPs),30.0,40 X 40 X 40 ,EN 196-1,195.0
2,819.0,Type I 52.5 R (C),52.5,177.6,0.0,0.0,264.0,0.0,0.0,0.0,0.0,0.0,0.0,0.0,0.0,0.0,0.0,850.0000000000001,Silica Sand ,0.6,Straight Steel Fibers ,156.0,13.0,0.2,200.0,polycarboxylate ether-based superplasticizers (SPs),30.0,40 X 40 X 40 ,EN 196-1,156.0
2,756.0,Type I 52.5 R ©,52.5,199.79999999999998,0.0,0.0,308.00000000000006,0.0,0.0,0.0,0.0,0.0,0.0,0.0,0.0,0.0,0.0,850.0000000000001,Silica Sand ,0.6,Straight Steel Fibers ,156.0,13.0,0.2,200.0,polycarboxylate ether-based superplasticizers (SPs),30.0,40 X 40 X 40 ,EN 196-1,129.0
2,756.0,Type I 52.5 R (C),52.5,222.0,0.0,0.0,264.0,0.0,0.0,0.0,0.0,0.0,0.0,0.0,0.0,0.0,0.0,850.0000000000001,Silica Sand ,0.6,Straight Steel Fibers ,156.0,13.0,0.2,200.0,polycarboxylate ether-based superplasticizers (SPs),30.0,40 X 40 X 40 ,EN 196-1,130.0
2,756.0,Type I 52.5 R ©,52.5,266.4,0.0,0.0,176.0,0.0,0.0,0.0,0.0,0.0,0.0,0.0,0.0,0.0,0.0,850.0000000000001,Silica Sand ,0.6,Straight Steel Fibers ,156.0,13.0,0.2,200.0,polycarboxylate ether-based superplasticizers (SPs),30.0,40 X 40 X 40 ,EN 196-1,147.0
2,661.5,Type I 52.5 R (C),52.5,177.6,0.0,0.0,440.0,0.0,0.0,0.0,0.0,0.0,0.0,0.0,0.0,0.0,0.0,975.0,Silica Sand ,0.6,Straight Steel Fibers ,156.0,13.0,0.2,160.0,polycarboxylate ether-based superplasticizers (SPs),30.0,40 X 40 X 40 ,EN 196-1,159.0
2,756.0,Type I 52.5 R ©,52.5,155.4,0.0,0.0,396.0,0.0,0.0,0.0,0.0,0.0,0.0,0.0,0.0,0.0,0.0,850.0000000000001,Silica Sand ,0.6,Straight Steel Fibers ,156.0,13.0,0.2,200.0,polycarboxylate ether-based superplasticizers (SPs),30.0,40 X 40 X 40 ,EN 196-1,120.0
2,787.5,Type I 52.5 R (C),52.5,177.6,0.0,0.0,352.0,0.0,0.0,0.0,0.0,0.0,0.0,0.0,0.0,0.0,0.0,800.0,Silica Sand ,0.6,Straight Steel Fibers ,74.0,10.0,0.15,190.0,polycarboxylate ether-based superplasticizers (SPs),30.0,40 X 40 X 40 ,EN 196-1,163.0
2,850.5,Type I 52.5 R ©,52.5,177.6,0.0,0.0,440.0,0.0,0.0,0.0,0.0,0.0,0.0,0.0,0.0,0.0,0.0,775.0,Silica Sand ,0.6,Straight Steel Fibers ,156.0,13.0,0.2,180.0,polycarboxylate ether-based superplasticizers (SPs),30.0,40 X 40 X 40 ,EN 196-1,177.0
2,850.5,Type I 52.5 R (C),52.5,155.4,0.0,0.0,440.0,0.0,0.0,0.0,0.0,0.0,0.0,0.0,0.0,0.0,0.0,775.0,Silica Sand ,0.6,Straight Steel Fibers ,156.0,13.0,0.2,190.0,polycarboxylate ether-based superplasticizers (SPs),30.0,40 X 40 X 40 ,EN 196-1,169.0
2,787.5,Type I 52.5 R ©,52.5,177.6,0.0,0.0,396.0,0.0,0.0,0.0,0.0,0.0,0.0,0.0,0.0,0.0,0.0,825.0,Silica Sand ,0.6,Straight Steel Fibers ,156.0,13.0,0.2,190.0,polycarboxylate ether-based superplasticizers (SPs),30.0,40 X 40 X 40 ,EN 196-1,164.0
2,756.0,Type I 52.5 R (C),52.5,133.2,0.0,0.0,440.0,0.0,0.0,0.0,0.0,0.0,0.0,0.0,0.0,0.0,0.0,850.0000000000001,Silica Sand ,0.6,Straight Steel Fibers ,148.0,10.0,0.15,190.0,polycarboxylate ether-based superplasticizers (SPs),30.0,40 X 40 X 40 ,EN 196-1,210.0
2,850.5,Type I 52.5 R ©,52.5,155.4,0.0,0.0,440.0,0.0,0.0,0.0,0.0,0.0,0.0,0.0,0.0,0.0,0.0,775.0,Silica Sand ,0.6,Straight Steel Fibers ,156.0,13.0,0.2,190.0,polycarboxylate ether-based superplasticizers (SPs),30.0,40 X 40 X 40 ,EN 196-1,162.0
2,724.5,Type I 52.5 R (C),52.5,177.6,0.0,0.0,396.0,0.0,0.0,0.0,0.0,0.0,0.0,0.0,0.0,0.0,0.0,875.0,Silica Sand ,0.6,Straight Steel Fibers ,74.0,10.0,0.15,180.0,polycarboxylate ether-based superplasticizers (SPs),30.0,40 X 40 X 40 ,EN 196-1,175.0
2,661.5,Type I 52.5 R ©,52.5,177.6,0.0,0.0,440.0,0.0,0.0,0.0,0.0,0.0,0.0,0.0,0.0,0.0,0.0,975.0,Silica Sand ,0.6,Straight Steel Fibers ,156.0,13.0,0.2,160.0,polycarboxylate ether-based superplasticizers (SPs),30.0,40 X 40 X 40 ,EN 196-1,165.0
2,787.5,Type I 52.5 R (C),52.5,177.6,0.0,0.0,396.0,0.0,0.0,0.0,0.0,0.0,0.0,0.0,0.0,0.0,0.0,775.0,Silica Sand ,0.6,Straight Steel Fibers ,74.0,10.0,0.15,200.0,polycarboxylate ether-based superplasticizers (SPs),30.0,40 X 40 X 40 ,EN 196-1,185.0
2,693.0,Type I 52.5 R ©,52.5,133.2,0.0,0.0,396.0,0.0,0.0,0.0,0.0,0.0,0.0,0.0,0.0,0.0,0.0,1025.0,Silica Sand ,0.6,Straight Steel Fibers ,156.0,13.0,0.2,160.0,polycarboxylate ether-based superplasticizers (SPs),30.0,40 X 40 X 40 ,EN 196-1,181.0
2,724.5,Type I 52.5 R (C),52.5,199.79999999999998,0.0,0.0,352.0,0.0,0.0,0.0,0.0,0.0,0.0,0.0,0.0,0.0,0.0,875.0,Silica Sand ,0.6,Straight Steel Fibers ,156.0,13.0,0.2,190.0,polycarboxylate ether-based superplasticizers (SPs),30.0,40 X 40 X 40 ,EN 196-1,159.0
2,756.0,Type I 52.5 R ©,52.5,133.2,0.0,0.0,396.0,0.0,0.0,0.0,0.0,0.0,0.0,0.0,0.0,0.0,0.0,875.0,Silica Sand ,0.6,Straight Steel Fibers ,148.0,10.0,0.15,180.0,polycarboxylate ether-based superplasticizers (SPs),30.0,40 X 40 X 40 ,EN 196-1,229.0
2,724.5,Type I 52.5 R (C),52.5,177.6,0.0,0.0,396.0,0.0,0.0,0.0,0.0,0.0,0.0,0.0,0.0,0.0,0.0,900.0,Silica Sand ,0.6,Straight Steel Fibers ,156.0,13.0,0.2,180.0,polycarboxylate ether-based superplasticizers (SPs),30.0,40 X 40 X 40 ,EN 196-1,168.0
2,787.5,Type I 52.5 R ©,52.5,177.6,0.0,0.0,396.0,0.0,0.0,0.0,0.0,0.0,0.0,0.0,0.0,0.0,0.0,750.0,Silica Sand ,0.6,Straight Steel Fibers ,148.0,10.0,0.15,210.0,polycarboxylate ether-based superplasticizers (SPs),30.0,40 X 40 X 40 ,EN 196-1,195.0
2,756.0,Type I 52.5 R (C),52.5,177.6,0.0,0.0,396.0,0.0,0.0,0.0,0.0,0.0,0.0,0.0,0.0,0.0,0.0,825.0,Silica Sand ,0.6,Straight Steel Fibers ,156.0,13.0,0.2,180.0,polycarboxylate ether-based superplasticizers (SPs),30.0,40 X 40 X 40 ,EN 196-1,167.0
2,756.0,Type I 52.5 R ©,52.5,133.2,0.0,0.0,440.0,0.0,0.0,0.0,0.0,0.0,0.0,0.0,0.0,0.0,0.0,850.0000000000001,Silica Sand ,0.6,Straight Steel Fibers ,156.0,13.0,0.2,200.0,polycarboxylate ether-based superplasticizers (SPs),30.0,40 X 40 X 40 ,EN 196-1,117.0
2,850.5,Type I 52.5 R (C),52.5,155.4,0.0,0.0,352.0,0.0,0.0,0.0,0.0,0.0,0.0,0.0,0.0,0.0,0.0,750.0,Silica Sand ,0.6,Straight Steel Fibers ,148.0,10.0,0.15,200.0,polycarboxylate ether-based superplasticizers (SPs),40.0,40 X 40 X 40 ,EN 196-1,223.0
2,787.5,Type I 52.5 R ©,52.5,177.6,0.0,0.0,264.0,0.0,0.0,0.0,0.0,0.0,0.0,0.0,0.0,0.0,0.0,900.0,Silica Sand ,0.6,Straight Steel Fibers ,148.0,10.0,0.15,180.0,polycarboxylate ether-based superplasticizers (SPs),30.0,40 X 40 X 40 ,EN 196-1,214.0
2,787.5,Type I 52.5 R (C),52.5,177.6,0.0,0.0,396.0,0.0,0.0,0.0,0.0,0.0,0.0,0.0,0.0,0.0,0.0,750.0,Silica Sand ,0.6,Straight Steel Fibers ,148.0,10.0,0.15,210.0,polycarboxylate ether-based superplasticizers (SPs),30.0,40 X 40 X 40 ,EN 196-1,203.0
2,756.0,Type I 52.5 R ©,52.5,177.6,0.0,0.0,396.0,0.0,0.0,0.0,0.0,0.0,0.0,0.0,0.0,0.0,0.0,800.0,Silica Sand ,0.6,Straight Steel Fibers ,74.0,10.0,0.15,190.0,polycarboxylate ether-based superplasticizers (SPs),30.0,40 X 40 X 40 ,EN 196-1,176.0
2,756.0,Type I 52.5 R (C),52.5,244.2,0.0,0.0,220.0,0.0,0.0,0.0,0.0,0.0,0.0,0.0,0.0,0.0,0.0,850.0000000000001,Silica Sand ,0.6,Straight Steel Fibers ,156.0,13.0,0.2,200.0,polycarboxylate ether-based superplasticizers (SPs),30.0,40 X 40 X 40 ,EN 196-1,138.0
2,756.0,Type I 52.5 R ©,52.5,155.4,0.0,0.0,396.0,0.0,0.0,0.0,0.0,0.0,0.0,0.0,0.0,0.0,0.0,825.0,Silica Sand ,0.6,Straight Steel Fibers ,148.0,10.0,0.15,180.0,polycarboxylate ether-based superplasticizers (SPs),30.0,40 X 40 X 40 ,EN 196-1,225.0
M1,782.0,Type I 52.5 R ©,52.5,201.0,0.0,0.0,138.0,0.0,0.0,0.0,0.0,0.0,0.0,0.0,0.0,0.0,0.0,903.0,Silica Sand ,0.6,Straight Steel Fibers ,150.0,10.0,0.15,184.0,polycarboxylate ether-based superplasticizers (SPs),32.0,40 X 40 X 40 ,EN 196-1,156.0
M2,776.0,Type I 52.5 R ©,52.5,159.0,0.0,0.0,167.0,0.0,0.0,0.0,0.0,0.0,0.0,0.0,0.0,0.0,0.0,936.0,Silica Sand ,0.6,Straight Steel Fibers ,150.0,10.0,0.15,186.0,polycarboxylate ether-based superplasticizers (SPs),31.0,40 X 40 X 40 ,EN 196-1,150.0
M3,800.0,Type I 52.5 R ©,52.5,165.0,0.0,0.0,178.0,0.0,0.0,0.0,0.0,0.0,0.0,0.0,0.0,0.0,0.0,886.0,Silica Sand ,0.6,Straight Steel Fibers ,150.0,10.0,0.15,190.0,polycarboxylate ether-based superplasticizers (SPs),32.0,40 X 40 X 40 ,EN 196-1,151.0
M1,782.0,Type I 52.5 R ©,52.5,201.0,0.0,0.0,138.0,0.0,0.0,0.0,0.0,0.0,0.0,0.0,0.0,0.0,0.0,903.0,Silica Sand ,0.6,Straight Steel Fibers ,150.0,10.0,0.15,184.0,polycarboxylate ether-based superplasticizers (SPs),32.0,40 X 40 X 40 ,EN 196-1,210.0
M2,776.0,Type I 52.5 R ©,52.5,159.0,0.0,0.0,167.0,0.0,0.0,0.0,0.0,0.0,0.0,0.0,0.0,0.0,0.0,936.0,Silica Sand ,0.6,Straight Steel Fibers ,150.0,10.0,0.15,186.0,polycarboxylate ether-based superplasticizers (SPs),31.0,40 X 40 X 40 ,EN 196-1,205.0
M3,800.0,Type I 52.5 R ©,52.5,165.0,0.0,0.0,178.0,0.0,0.0,0.0,0.0,0.0,0.0,0.0,0.0,0.0,0.0,886.0,Silica Sand ,0.6,Straight Steel Fibers ,150.0,10.0,0.15,190.0,polycarboxylate ether-based superplasticizers (SPs),32.0,40 X 40 X 40 ,EN 196-1,193.0
UHPC-1,777.423,White cement,52.5,194.504,188.57399999999998,0.0,0.0,0.0,0.0,0.0,0.0,0.0,0.0,0.0,0.0,0.0,0.0,1165.838,Locally available sand,1.2,Straight Steel Fibers ,156.0,13.0,0.2,178.80729,polycarboxylate ether-based superplasticizers (SPs),28.464,Cylinder 150 x 300,ASTM C109,185.34099999999998
UHPC-2,751.924,White cement,52.5,187.981,182.644,0.0,0.0,0.0,0.0,0.0,0.0,0.0,0.0,0.0,0.0,0.0,0.0,1128.479,Locally available sand,1.2,Straight Steel Fibers ,156.0,13.0,0.2,180.46176,polycarboxylate ether-based superplasticizers (SPs),27.278,Cylinder 150 x 300,ASTM C109,166.049
UHPC-3,744.808,White cement,52.5,186.202,180.86499999999998,0.0,0.0,0.0,0.0,0.0,0.0,0.0,0.0,0.0,0.0,0.0,0.0,1117.212,Locally available sand,1.2,Straight Steel Fibers ,156.0,13.0,0.2,171.30584000000002,polycarboxylate ether-based superplasticizers (SPs),26.685,Cylinder 150 x 300,ASTM C109,161.915
UHPC-4,740.064,White cement,52.5,185.016,179.679,0.0,0.0,0.0,0.0,0.0,0.0,0.0,0.0,0.0,0.0,0.0,0.0,1109.503,Locally available sand,1.2,Straight Steel Fibers ,156.0,13.0,0.2,170.21472,polycarboxylate ether-based superplasticizers (SPs),26.685,Cylinder 150 x 300,ASTM C109,199.81
UHPC-5,777.423,White cement,52.5,194.504,188.57399999999998,0.0,0.0,0.0,0.0,0.0,0.0,0.0,0.0,0.0,0.0,0.0,0.0,1165.838,Locally available sand,1.2,Straight Steel Fibers ,156.0,13.0,0.2,178.80729,polycarboxylate ether-based superplasticizers (SPs),27.871,Cylinder 150 x 300,ASTM C109,181.207
UHPC-6,757.8539999999999,White cement,52.5,189.76,183.82999999999998,0.0,0.0,0.0,0.0,0.0,0.0,0.0,0.0,0.0,0.0,0.0,0.0,1136.781,Locally available sand,1.2,Straight Steel Fibers ,156.0,13.0,0.2,166.72788,polycarboxylate ether-based superplasticizers (SPs),27.278,Cylinder 150 x 300,ASTM C109,155.025
UHPC-7,744.808,White cement,52.5,186.202,180.86499999999998,0.0,0.0,0.0,0.0,0.0,0.0,0.0,0.0,0.0,0.0,0.0,0.0,1117.212,Locally available sand,1.2,Straight Steel Fibers ,156.0,13.0,0.2,171.30584000000002,polycarboxylate ether-based superplasticizers (SPs),26.685,Cylinder 150 x 300,ASTM C109,159.159
HS-ECC-Reference,800.0,PO 52.5R,52.5,150.0,0.0,0.0,0.0,0.0,0.0,0.0,750.0,0.0,0.0,0.0,0.0,0.0,0.0,500.0,silica sand,0.181, PE fiber,19.4,18.0,0.024,230.0,polycarboxylate superplasticizer,25.0,50 x 50 x 50 ,ASTM C109,143.0
HS-ECC-LP-12.5%,700.0,PO 52.5R,52.5,150.0,0.0,90.0,0.0,0.0,0.0,0.0,750.0,0.0,0.0,0.0,0.0,0.0,0.0,500.0,silica sand,0.181, PE fiber,19.4,18.0,0.024,230.0,polycarboxylate superplasticizer,20.0,50 x 50 x 50 ,ASTM C109,141.0
HS-ECC-LP-25%,600.0,PO 52.5R,52.5,150.0,0.0,180.0,0.0,0.0,0.0,0.0,750.0,0.0,0.0,0.0,0.0,0.0,0.0,500.0,silica sand,0.181, PE fiber,19.4,18.0,0.024,230.0,polycarboxylate superplasticizer,16.0,50 x 50 x 50 ,ASTM C109,138.0
HS-ECC-LP-50%,400.0,PO 52.5R,52.5,150.0,0.0,360.0,0.0,0.0,0.0,0.0,750.0,0.0,0.0,0.0,0.0,0.0,0.0,500.0,silica sand,0.181, PE fiber,19.4,18.0,0.024,230.0,polycarboxylate superplasticizer,12.0,50 x 50 x 50 ,ASTM C109,131.0
C-S0-LP0,900.0,Type I/II ordinary portland cement (OPC) ,52.5,69.0,103.0,0.0,0.0,0.0,0.0,0.0,0.0,0.0,0.0,0.0,0.0,0.0,0.0,1095.0,Locally available sand,4.75,Straight Steel Fibers ,120.0,13.0,0.2,160.0,polycarboxylate-based HRWRA,44.5,50 x 50 x 50 ,ASTM C109,147.0
C-S0-LP10,810.0,Type I/II ordinary portland cement (OPC) ,52.5,69.0,103.0,90.0,0.0,0.0,0.0,0.0,0.0,0.0,0.0,0.0,0.0,0.0,0.0,973.0,Locally available sand,4.75,Straight Steel Fibers ,120.0,13.0,0.2,160.0,polycarboxylate-based HRWRA,44.5,50 x 50 x 50 ,ASTM C109,145.0
C-S0-LP15,765.0,Type I/II ordinary portland cement (OPC) ,52.5,69.0,103.0,135.0,0.0,0.0,0.0,0.0,0.0,0.0,0.0,0.0,0.0,0.0,0.0,920.0,Locally available sand,4.75,Straight Steel Fibers ,120.0,13.0,0.2,160.0,polycarboxylate-based HRWRA,44.5,50 x 50 x 50 ,ASTM C109,143.0
C-S0-LP20,720.0,Type I/II ordinary portland cement (OPC) ,52.5,69.0,103.0,180.0,0.0,0.0,0.0,0.0,0.0,0.0,0.0,0.0,0.0,0.0,0.0,864.0,Locally available sand,4.75,Straight Steel Fibers ,120.0,13.0,0.2,160.0,polycarboxylate-based HRWRA,44.5,50 x 50 x 50 ,ASTM C109,139.0
C-S25-LP0,675.0,Type I/II ordinary portland cement (OPC) ,52.5,69.0,103.0,0.0,0.0,0.0,0.0,0.0,225.0,0.0,0.0,0.0,0.0,0.0,0.0,1080.0,Locally available sand,4.75,Straight Steel Fibers ,120.0,13.0,0.2,160.0,polycarboxylate-based HRWRA,44.5,50 x 50 x 50 ,ASTM C109,144.0
C-S25-LP10,608.0,Type I/II ordinary portland cement (OPC) ,52.5,69.0,103.0,68.0,0.0,0.0,0.0,0.0,225.0,0.0,0.0,0.0,0.0,0.0,0.0,985.0,Locally available sand,4.75,Straight Steel Fibers ,120.0,13.0,0.2,160.0,polycarboxylate-based HRWRA,44.5,50 x 50 x 50 ,ASTM C109,143.0
C-S25-LP15,574.0,Type I/II ordinary portland cement (OPC) ,52.5,69.0,103.0,101.0,0.0,0.0,0.0,0.0,225.0,0.0,0.0,0.0,0.0,0.0,0.0,944.0,Locally available sand,4.75,Straight Steel Fibers ,120.0,13.0,0.2,160.0,polycarboxylate-based HRWRA,44.5,50 x 50 x 50 ,ASTM C109,139.0
C-S25-LP20,540.0,Type I/II ordinary portland cement (OPC) ,52.5,69.0,103.0,135.0,0.0,0.0,0.0,0.0,225.0,0.0,0.0,0.0,0.0,0.0,0.0,903.0,Locally available sand,4.75,Straight Steel Fibers ,120.0,13.0,0.2,160.0,polycarboxylate-based HRWRA,44.5,50 x 50 x 50 ,ASTM C109,138.0
C-S0-LP0,900.0,Type I/II ordinary portland cement (OPC) ,52.5,69.0,103.0,0.0,0.0,0.0,0.0,0.0,0.0,0.0,0.0,0.0,0.0,0.0,0.0,1095.0,Locally available sand,4.75,Straight Steel Fibers ,120.0,13.0,0.2,160.0,polycarboxylate-based HRWRA,44.5,50 x 50 x 50 ,ASTM C109,171.0
C-S0-LP10,810.0,Type I/II ordinary portland cement (OPC) ,52.5,69.0,103.0,90.0,0.0,0.0,0.0,0.0,0.0,0.0,0.0,0.0,0.0,0.0,0.0,973.0,Locally available sand,4.75,Straight Steel Fibers ,120.0,13.0,0.2,160.0,polycarboxylate-based HRWRA,44.5,50 x 50 x 50 ,ASTM C109,168.0
C-S0-LP15,765.0,Type I/II ordinary portland cement (OPC) ,52.5,69.0,103.0,135.0,0.0,0.0,0.0,0.0,0.0,0.0,0.0,0.0,0.0,0.0,0.0,920.0,Locally available sand,4.75,Straight Steel Fibers ,120.0,13.0,0.2,160.0,polycarboxylate-based HRWRA,44.5,50 x 50 x 50 ,ASTM C109,161.0
C-S0-LP20,720.0,Type I/II ordinary portland cement (OPC) ,52.5,69.0,103.0,180.0,0.0,0.0,0.0,0.0,0.0,0.0,0.0,0.0,0.0,0.0,0.0,864.0,Locally available sand,4.75,Straight Steel Fibers ,120.0,13.0,0.2,160.0,polycarboxylate-based HRWRA,44.5,50 x 50 x 50 ,ASTM C109,154.0
C-S25-LP0,675.0,Type I/II ordinary portland cement (OPC) ,52.5,69.0,103.0,0.0,0.0,0.0,0.0,0.0,225.0,0.0,0.0,0.0,0.0,0.0,0.0,1080.0,Locally available sand,4.75,Straight Steel Fibers ,120.0,13.0,0.2,160.0,polycarboxylate-based HRWRA,44.5,50 x 50 x 50 ,ASTM C109,166.0
C-S25-LP10,608.0,Type I/II ordinary portland cement (OPC) ,52.5,69.0,103.0,68.0,0.0,0.0,0.0,0.0,225.0,0.0,0.0,0.0,0.0,0.0,0.0,985.0,Locally available sand,4.75,Straight Steel Fibers ,120.0,13.0,0.2,160.0,polycarboxylate-based HRWRA,44.5,50 x 50 x 50 ,ASTM C109,162.0
C-S25-LP15,574.0,Type I/II ordinary portland cement (OPC) ,52.5,69.0,103.0,101.0,0.0,0.0,0.0,0.0,225.0,0.0,0.0,0.0,0.0,0.0,0.0,944.0,Locally available sand,4.75,Straight Steel Fibers ,120.0,13.0,0.2,160.0,polycarboxylate-based HRWRA,44.5,50 x 50 x 50 ,ASTM C109,157.0
C-S25-LP20,540.0,Type I/II ordinary portland cement (OPC) ,52.5,69.0,103.0,135.0,0.0,0.0,0.0,0.0,225.0,0.0,0.0,0.0,0.0,0.0,0.0,903.0,Locally available sand,4.75,Straight Steel Fibers ,120.0,13.0,0.2,160.0,polycarboxylate-based HRWRA,44.5,50 x 50 x 50 ,ASTM C109,149.0
E-0,898.91,Portland cement CEM-52.5,52.5,90.99,451.2,0.0,0.0,0.0,0.0,0.0,0.0,0.0,0.0,0.0,0.0,0.0,0.0,451.0,silica sand,0.15,PE Fiber ,20.0,18.0,0.026,275.0,superplasticizer (SP),20.0,50.8 x50.8 50.8,ASTM C109,101.0
E-20-500,719.13,Portland cement CEM-52.5,52.5,90.99,451.2,179.78,0.0,0.0,0.0,0.0,0.0,0.0,0.0,0.0,0.0,0.0,0.0,451.0,silica sand,0.15,PE Fiber ,20.0,18.0,0.026,275.0,superplasticizer (SP),20.0,50.8 x50.8 50.8,ASTM C109,88.0
E-40-500,539.35,Portland cement CEM-52.5,52.5,90.99,451.2,359.56,0.0,0.0,0.0,0.0,0.0,0.0,0.0,0.0,0.0,0.0,0.0,451.0,silica sand,0.15,PE Fiber ,20.0,18.0,0.026,275.0,superplasticizer (SP),20.0,50.8 x50.8 50.8,ASTM C109,84.0
E-40-3000,539.35,Portland cement CEM-52.5,52.5,90.99,451.2,359.56,0.0,0.0,0.0,0.0,0.0,0.0,0.0,0.0,0.0,0.0,0.0,451.0,silica sand,0.15,PE Fiber ,20.0,18.0,0.026,275.0,superplasticizer (SP),20.0,50.8 x50.8 50.8,ASTM C109,91.0
M-C,718.0,CEM I-52.5 Portland cement,52.5,128.0,574.0,0.0,0.0,0.0,0.0,0.0,0.0,0.0,0.0,0.0,0.0,0.0,0.0,429.0,Silica sand,0.15,PE Fiber ,20.0,18.0,0.026,290.0,polycarboxylate superplasticizer,25.0,50.8 x50.8 50.8,ASTM C109,83.0
M-15,610.0,CEM I-52.5 Portland cement,52.5,128.0,574.0,0.0,0.0,0.0,68.0,0.0,0.0,0.0,0.0,0.0,0.0,0.0,0.0,429.0,Silica sand,0.15,PE Fiber ,20.0,18.0,0.026,290.0,polycarboxylate superplasticizer,30.0,50.8 x50.8 50.8,ASTM C109,94.67
M-25,538.0,CEM I-52.5 Portland cement,52.5,128.0,574.0,0.0,0.0,0.0,114.0,0.0,0.0,0.0,0.0,0.0,0.0,0.0,0.0,429.0,Silica sand,0.15,PE Fiber ,20.0,18.0,0.026,290.0,polycarboxylate superplasticizer,30.0,50.8 x50.8 50.8,ASTM C109,111.3
M-40,430.0,CEM I-52.5 Portland cement,52.5,128.0,574.0,0.0,0.0,0.0,182.0,0.0,0.0,0.0,0.0,0.0,0.0,0.0,0.0,429.0,Silica sand,0.15,PE Fiber ,20.0,18.0,0.026,290.0,polycarboxylate superplasticizer,30.0,50.8 x50.8 50.8,ASTM C109,90.42
0.14-18-20-2%,700.0,"Portland cement
(OPC) 52.5R",52.5,150.0,0.0,100.0,0.0,0.0,0.0,0.0,750.0,0.0,0.0,0.0,0.0,0.0,0.0,500.0,Silica sand,0.3,PE Fiber ,20.0,18.0,0.02,230.0," polycarboxylate-based high-range water reducer
(HRWR)",25.0,CYLINDER 100 X 200,ASTM C469-94,115.0
0.14-18-24-2%,700.0,"Portland cement
(OPC) 52.5R",52.5,150.0,0.0,100.0,0.0,0.0,0.0,0.0,750.0,0.0,0.0,0.0,0.0,0.0,0.0,500.0,Silica sand,0.3,PE Fiber ,20.0,18.0,0.024,230.0," polycarboxylate-based high-range water reducer
(HRWR)",25.0,CYLINDER 100 X 200,ASTM C469-94,115.0
0.14-12-24-2%,700.0,"Portland cement
(OPC) 52.5R",52.5,150.0,0.0,100.0,0.0,0.0,0.0,0.0,750.0,0.0,0.0,0.0,0.0,0.0,0.0,500.0,Silica sand,0.3,PE Fiber ,20.0,12.0,0.024,230.0," polycarboxylate-based high-range water reducer
(HRWR)",25.0,CYLINDER 100 X 200,ASTM C469-94,115.0
0.14-18-20-1%,700.0,"Portland cement
(OPC) 52.5R",52.5,150.0,0.0,100.0,0.0,0.0,0.0,0.0,750.0,0.0,0.0,0.0,0.0,0.0,0.0,500.0,Silica sand,0.3,PE Fiber ,10.0,18.0,0.02,230.0," polycarboxylate-based high-range water reducer
(HRWR)",25.0,CYLINDER 100 X 200,ASTM C469-94,115.0
0.14-18-24-1%,700.0,"Portland cement
(OPC) 52.5R",52.5,150.0,0.0,100.0,0.0,0.0,0.0,0.0,750.0,0.0,0.0,0.0,0.0,0.0,0.0,500.0,Silica sand,0.3,PE Fiber ,10.0,18.0,0.024,230.0," polycarboxylate-based high-range water reducer
(HRWR)",25.0,CYLINDER 100 X 200,ASTM C469-94,115.0
0.16-18-20-2%,687.0,"Portland cement
(OPC) 52.5R",52.5,144.0,0.0,96.0,0.0,0.0,0.0,0.0,736.0,0.0,0.0,0.0,0.0,0.0,0.0,485.0,Silica sand,0.3,PE Fiber ,20.0,18.0,0.02,267.0," polycarboxylate-based high-range water reducer
(HRWR)",20.0,CYLINDER 100 X 200,ASTM C469-94,94.0
0.16-18-24-2%,687.0,"Portland cement
(OPC) 52.5R",52.5,144.0,0.0,96.0,0.0,0.0,0.0,0.0,736.0,0.0,0.0,0.0,0.0,0.0,0.0,485.0,Silica sand,0.3,PE Fiber ,20.0,18.0,0.024,267.0," polycarboxylate-based high-range water reducer
(HRWR)",20.0,CYLINDER 100 X 200,ASTM C469-94,94.0
0.16-12-24-2%,687.0,"Portland cement
(OPC) 52.5R",52.5,144.0,0.0,96.0,0.0,0.0,0.0,0.0,736.0,0.0,0.0,0.0,0.0,0.0,0.0,485.0,Silica sand,0.3,PE Fiber ,20.0,12.0,0.024,267.0," polycarboxylate-based high-range water reducer
(HRWR)",20.0,CYLINDER 100 X 200,ASTM C469-94,94.0
0.16-18-24-1%,687.0,"Portland cement
(OPC) 52.5R",52.5,144.0,0.0,96.0,0.0,0.0,0.0,0.0,736.0,0.0,0.0,0.0,0.0,0.0,0.0,485.0,Silica sand,0.3,PE Fiber ,10.0,18.0,0.02,267.0," polycarboxylate-based high-range water reducer
(HRWR)",20.0,CYLINDER 100 X 200,ASTM C469-94,94.0
0.16-12-24-1%,687.0,"Portland cement
(OPC) 52.5R",52.5,144.0,0.0,96.0,0.0,0.0,0.0,0.0,736.0,0.0,0.0,0.0,0.0,0.0,0.0,485.0,Silica sand,0.3,PE Fiber ,10.0,18.0,0.024,267.0," polycarboxylate-based high-range water reducer
(HRWR)",20.0,CYLINDER 100 X 200,ASTM C469-94,94.0
0.16-12-24-1%,687.0,"Portland cement
(OPC) 52.5R",52.5,144.0,0.0,96.0,0.0,0.0,0.0,0.0,736.0,0.0,0.0,0.0,0.0,0.0,0.0,485.0,Silica sand,0.3,PE Fiber ,10.0,12.0,0.024,267.0," polycarboxylate-based high-range water reducer
(HRWR)",20.0,CYLINDER 100 X 200,ASTM C469-94,94.0
0.14,700.0,"Portland cement
(OPC) 52.5R",52.5,150.0,0.0,100.0,0.0,0.0,0.0,0.0,750.0,0.0,0.0,0.0,0.0,0.0,0.0,500.0,Silica sand,0.3,PE Fiber ,20.0,18.0,0.024,230.0," polycarboxylate-based high-range water reducer
(HRWR)",25.0,CYLINDER 100 X 200,ASTM C469-94,115.0
0.16,687.0,"Portland cement
(OPC) 52.5R",52.5,144.0,0.0,96.0,0.0,0.0,0.0,0.0,736.0,0.0,0.0,0.0,0.0,0.0,0.0,485.0,Silica sand,0.3,PE Fiber ,20.0,18.0,0.024,267.0," polycarboxylate-based high-range water reducer
(HRWR)",20.0,CYLINDER 100 X 200,ASTM C469-94,94.0
M-P2.0S1.0,1126.0,Type I 52.5 N Portland cement,52.5,282.0,0.0,0.0,141.0,0.0,0.0,0.0,141.0,0.0,0.0,0.0,0.0,0.0,0.0,422.0,Silica sand,0.5,Straight Steel Fibers ,78.0,13.0,0.2,245.0,Polycarboxylate ether superplasticizer,23.0,50 x 50 x 50 ,ASTM C109/C109 M,210.6
M-P1.5S1.5,1126.0,Type I 52.5 N Portland cement,52.5,282.0,0.0,0.0,141.0,0.0,0.0,0.0,141.0,0.0,0.0,0.0,0.0,0.0,0.0,422.0,Silica sand,0.5,Straight Steel Fibers ,117.0,13.0,0.2,245.0,Polycarboxylate ether superplasticizer,23.0,50 x 50 x 50 ,ASTM C109/C109 M,213.2
SS2.0,788.5,Type 1 Portland cement,52.5,197.1,0.0,0.0,0.0,0.0,0.0,0.0,0.0,0.0,0.0,0.0,0.0,0.0,236.6,867.4,Silica sand,0.3,Straight Steel Fibers ,158.0,13.0,0.2,160.3,polycarboxylate superplasticizer,52.6,50 x 50 x 50 ,ASTM C 109,197.0
",MS2.0",788.5,Type 1 Portland cement,52.5,197.1,0.0,0.0,0.0,0.0,0.0,0.0,0.0,0.0,0.0,0.0,0.0,0.0,236.6,867.4,Silica sand,0.3,Straight Steel Fibers ,158.0,19.5,0.2,160.3,polycarboxylate superplasticizer,52.6,50 x 50 x 50 ,ASTM C 109,188.8
T2.0,788.5,Type 1 Portland cement,52.5,197.1,0.0,0.0,0.0,0.0,0.0,0.0,0.0,0.0,0.0,0.0,0.0,0.0,236.6,867.4,Silica sand,0.3,twisted steel fiber,158.0,30.0,0.3,160.3,polycarboxylate superplasticizer,52.6,50 x 50 x 50 ,ASTM C 109,206.25
SS1.5-SPE0.5,788.5,Type 1 Portland cement,52.5,197.1,0.0,0.0,0.0,0.0,0.0,0.0,0.0,0.0,0.0,0.0,0.0,0.0,236.6,867.4,Silica sand,0.3,Straight Steel Fibers ,118.5,13.0,0.2,160.3,polycarboxylate superplasticizer,52.6,50 x 50 x 50 ,ASTM C 109,191.071
SS1.5-MPE0.5,788.5,Type 1 Portland cement,52.5,197.1,0.0,0.0,0.0,0.0,0.0,0.0,0.0,0.0,0.0,0.0,0.0,0.0,236.6,867.4,Silica sand,0.3,Straight Steel Fibers ,118.5,13.0,0.2,160.3,polycarboxylate superplasticizer,52.6,50 x 50 x 50 ,ASTM C 109,162.94
SS1.5-LPE0.5,788.5,Type 1 Portland cement,52.5,197.1,0.0,0.0,0.0,0.0,0.0,0.0,0.0,0.0,0.0,0.0,0.0,0.0,236.6,867.4,Silica sand,0.3,Straight Steel Fibers ,118.5,13.0,0.2,160.3,polycarboxylate superplasticizer,52.6,50 x 50 x 50 ,ASTM C 109,173.214285714285
SS1.5-LLPE0.5,788.5,Type 1 Portland cement,52.5,197.1,0.0,0.0,0.0,0.0,0.0,0.0,0.0,0.0,0.0,0.0,0.0,0.0,236.6,867.4,Silica sand,0.3,Straight Steel Fibers ,118.5,13.0,0.2,160.3,polycarboxylate superplasticizer,52.6,50 x 50 x 50 ,ASTM C 109,169.642857142857
SS1-SPE1,788.5,Type 1 Portland cement,52.5,197.1,0.0,0.0,0.0,0.0,0.0,0.0,0.0,0.0,0.0,0.0,0.0,0.0,236.6,867.4,Silica sand,0.3,Straight Steel Fibers ,79.0,13.0,0.2,160.3,polycarboxylate superplasticizer,52.6,50 x 50 x 50 ,ASTM C 109,166.517857142857
SS1-MPE1,788.5,Type 1 Portland cement,52.5,197.1,0.0,0.0,0.0,0.0,0.0,0.0,0.0,0.0,0.0,0.0,0.0,0.0,236.6,867.4,Silica sand,0.3,Straight Steel Fibers ,79.0,13.0,0.2,160.3,polycarboxylate superplasticizer,52.6,50 x 50 x 50 ,ASTM C 109,157.142857142857
SS1-LPE1,788.5,Type 1 Portland cement,52.5,197.1,0.0,0.0,0.0,0.0,0.0,0.0,0.0,0.0,0.0,0.0,0.0,0.0,236.6,867.4,Silica sand,0.3,Straight Steel Fibers ,79.0,13.0,0.2,160.3,polycarboxylate superplasticizer,52.6,50 x 50 x 50 ,ASTM C 109,150.892857142857
SS1-LLPE1,788.5,Type 1 Portland cement,52.5,197.1,0.0,0.0,0.0,0.0,0.0,0.0,0.0,0.0,0.0,0.0,0.0,0.0,236.6,867.4,Silica sand,0.3,Straight Steel Fibers ,79.0,13.0,0.2,160.3,polycarboxylate superplasticizer,52.6,50 x 50 x 50 ,ASTM C 109,162.946428571428
SS0.5-SPE1.5,788.5,Type 1 Portland cement,52.5,197.1,0.0,0.0,0.0,0.0,0.0,0.0,0.0,0.0,0.0,0.0,0.0,0.0,236.6,867.4,Silica sand,0.3,Straight Steel Fibers ,39.5,13.0,0.2,160.3,polycarboxylate superplasticizer,52.6,50 x 50 x 50 ,ASTM C 109,132.142857142857
SS0.5-MPE1.5,788.5,Type 1 Portland cement,52.5,197.1,0.0,0.0,0.0,0.0,0.0,0.0,0.0,0.0,0.0,0.0,0.0,0.0,236.6,867.4,Silica sand,0.3,Straight Steel Fibers ,39.5,13.0,0.2,160.3,polycarboxylate superplasticizer,52.6,50 x 50 x 50 ,ASTM C 109,130.357142857142
SS0.5-LPE1.5,788.5,Type 1 Portland cement,52.5,197.1,0.0,0.0,0.0,0.0,0.0,0.0,0.0,0.0,0.0,0.0,0.0,0.0,236.6,867.4,Silica sand,0.3,Straight Steel Fibers ,39.5,13.0,0.2,160.3,polycarboxylate superplasticizer,52.6,50 x 50 x 50 ,ASTM C 109,130.357142857142
SS0.5-LLPE1.5,788.5,Type 1 Portland cement,52.5,197.1,0.0,0.0,0.0,0.0,0.0,0.0,0.0,0.0,0.0,0.0,0.0,0.0,236.6,867.4,Silica sand,0.3,Straight Steel Fibers ,39.5,13.0,0.2,160.3,polycarboxylate superplasticizer,52.6,50 x 50 x 50 ,ASTM C 109,149.553571428571
SPE2,788.5,Type 1 Portland cement,52.5,197.1,0.0,0.0,0.0,0.0,0.0,0.0,0.0,0.0,0.0,0.0,0.0,0.0,236.6,867.4,Silica sand,0.3,polyethylene fibers,19.4,12.0,0.03,160.3,polycarboxylate superplasticizer,52.6,50 x 50 x 50 ,ASTM C 109,136.607142857142
MPE2,788.5,Type 1 Portland cement,52.5,197.1,0.0,0.0,0.0,0.0,0.0,0.0,0.0,0.0,0.0,0.0,0.0,0.0,236.6,867.4,Silica sand,0.3,polyethylene fibers,19.4,18.0,0.03,160.3,polycarboxylate superplasticizer,52.6,50 x 50 x 50 ,ASTM C 109,132.589285714285
LPE2,788.5,Type 1 Portland cement,52.5,197.1,0.0,0.0,0.0,0.0,0.0,0.0,0.0,0.0,0.0,0.0,0.0,0.0,236.6,867.4,Silica sand,0.3,polyethylene fibers,19.4,27.0,0.03,160.3,polycarboxylate superplasticizer,52.6,50 x 50 x 50 ,ASTM C 109,146.428571428571
LLPE2,788.5,Type 1 Portland cement,52.5,197.1,0.0,0.0,0.0,0.0,0.0,0.0,0.0,0.0,0.0,0.0,0.0,0.0,236.6,867.4,Silica sand,0.3,polyethylene fibers,19.4,36.0,0.03,160.3,polycarboxylate superplasticizer,52.6,50 x 50 x 50 ,ASTM C 109,147.767857142857
MS1.5-SPE0.5,788.5,Type 1 Portland cement,52.5,197.1,0.0,0.0,0.0,0.0,0.0,0.0,0.0,0.0,0.0,0.0,0.0,0.0,236.6,867.4,Silica sand,0.3,Straight Steel Fibers ,118.5,19.5,0.2,160.3,polycarboxylate superplasticizer,52.6,50 x 50 x 50 ,ASTM C 109,165.95744680851
MS1.5-MPE0.5,788.5,Type 1 Portland cement,52.5,197.1,0.0,0.0,0.0,0.0,0.0,0.0,0.0,0.0,0.0,0.0,0.0,0.0,236.6,867.4,Silica sand,0.3,Straight Steel Fibers ,118.5,19.5,0.2,160.3,polycarboxylate superplasticizer,52.6,50 x 50 x 50 ,ASTM C 109,165.531914893617
MS1.5-LPE0.5,788.5,Type 1 Portland cement,52.5,197.1,0.0,0.0,0.0,0.0,0.0,0.0,0.0,0.0,0.0,0.0,0.0,0.0,236.6,867.4,Silica sand,0.3,Straight Steel Fibers ,118.5,19.5,0.2,160.3,polycarboxylate superplasticizer,52.6,50 x 50 x 50 ,ASTM C 109,174.468085106383
MS1.5-LLPE0.5,788.5,Type 1 Portland cement,52.5,197.1,0.0,0.0,0.0,0.0,0.0,0.0,0.0,0.0,0.0,0.0,0.0,0.0,236.6,867.4,Silica sand,0.3,Straight Steel Fibers ,118.5,19.5,0.2,160.3,polycarboxylate superplasticizer,52.6,50 x 50 x 50 ,ASTM C 109,172.765957446808
MS1-SPE1,788.5,Type 1 Portland cement,52.5,197.1,0.0,0.0,0.0,0.0,0.0,0.0,0.0,0.0,0.0,0.0,0.0,0.0,236.6,867.4,Silica sand,0.3,Straight Steel Fibers ,79.0,19.5,0.2,160.3,polycarboxylate superplasticizer,52.6,50 x 50 x 50 ,ASTM C 109,165.95744680851
MS1-MPE1,788.5,Type 1 Portland cement,52.5,197.1,0.0,0.0,0.0,0.0,0.0,0.0,0.0,0.0,0.0,0.0,0.0,0.0,236.6,867.4,Silica sand,0.3,Straight Steel Fibers ,79.0,19.5,0.2,160.3,polycarboxylate superplasticizer,52.6,50 x 50 x 50 ,ASTM C 109,150.63829787234
MS1-LPE1,788.5,Type 1 Portland cement,52.5,197.1,0.0,0.0,0.0,0.0,0.0,0.0,0.0,0.0,0.0,0.0,0.0,0.0,236.6,867.4,Silica sand,0.3,Straight Steel Fibers ,79.0,19.5,0.2,160.3,polycarboxylate superplasticizer,52.6,50 x 50 x 50 ,ASTM C 109,160.851063829787
MS1-LLPE1,788.5,Type 1 Portland cement,52.5,197.1,0.0,0.0,0.0,0.0,0.0,0.0,0.0,0.0,0.0,0.0,0.0,0.0,236.6,867.4,Silica sand,0.3,Straight Steel Fibers ,79.0,19.5,0.2,160.3,polycarboxylate superplasticizer,52.6,50 x 50 x 50 ,ASTM C 109,166.808510638297
MS0.5-SPE1.5,788.5,Type 1 Portland cement,52.5,197.1,0.0,0.0,0.0,0.0,0.0,0.0,0.0,0.0,0.0,0.0,0.0,0.0,236.6,867.4,Silica sand,0.3,Straight Steel Fibers ,39.5,19.5,0.2,160.3,polycarboxylate superplasticizer,52.6,50 x 50 x 50 ,ASTM C 109,117.021276595744
MS0.5-MPE1.5,788.5,Type 1 Portland cement,52.5,197.1,0.0,0.0,0.0,0.0,0.0,0.0,0.0,0.0,0.0,0.0,0.0,0.0,236.6,867.4,Silica sand,0.3,Straight Steel Fibers ,39.5,19.5,0.2,160.3,polycarboxylate superplasticizer,52.6,50 x 50 x 50 ,ASTM C 109,140.0
MS0.5-LPE1.5,788.5,Type 1 Portland cement,52.5,197.1,0.0,0.0,0.0,0.0,0.0,0.0,0.0,0.0,0.0,0.0,0.0,0.0,236.6,867.4,Silica sand,0.3,Straight Steel Fibers ,39.5,19.5,0.2,160.3,polycarboxylate superplasticizer,52.6,50 x 50 x 50 ,ASTM C 109,97.0212765957446
MS0.5 -LLPE1.5,788.5,Type 1 Portland cement,52.5,197.1,0.0,0.0,0.0,0.0,0.0,0.0,0.0,0.0,0.0,0.0,0.0,0.0,236.6,867.4,Silica sand,0.3,Straight Steel Fibers ,39.5,19.5,0.2,160.3,polycarboxylate superplasticizer,52.6,50 x 50 x 50 ,ASTM C 109,139.15
T1.5-SPE0.5,788.5,Type 1 Portland cement,52.5,197.1,0.0,0.0,0.0,0.0,0.0,0.0,0.0,0.0,0.0,0.0,0.0,0.0,236.6,867.4,Silica sand,0.3,Twisted steel fiber,118.5,30.0,0.3,160.3,polycarboxylate superplasticizer,52.6,50 x 50 x 50 ,ASTM C 109,180.081300813008
T1.5-MPE0.5,788.5,Type 1 Portland cement,52.5,197.1,0.0,0.0,0.0,0.0,0.0,0.0,0.0,0.0,0.0,0.0,0.0,0.0,236.6,867.4,Silica sand,0.3,Twisted steel fiber,118.5,30.0,0.3,160.3,polycarboxylate superplasticizer,52.6,50 x 50 x 50 ,ASTM C 109,204.471544715447
T1.5-LPE0.5,788.5,Type 1 Portland cement,52.5,197.1,0.0,0.0,0.0,0.0,0.0,0.0,0.0,0.0,0.0,0.0,0.0,0.0,236.6,867.4,Silica sand,0.3,Twisted steel fiber,118.5,30.0,0.3,160.3,polycarboxylate superplasticizer,52.6,50 x 50 x 50 ,ASTM C 109,193.495934959349
