Repository: manvithadobbala-gif/AI-Assisted-UHPC-Mix-Design-System

## 🌟 Project Overview

This project combines Artificial Intelligence and Civil Engineering to automate the design of Ultra High Performance Concrete (UHPC) mixes.

Instead of relying solely on traditional trial-and-error methods, the system predicts compressive strength using Machine Learning and generates optimized mix designs using Particle Swarm Optimization (PSO).

The application also evaluates:

- 💪 Predicted Compressive Strength
- ⚙️ Engineering Feasibility
- 💰 Estimated Cost
- 🌱 CO₂ Emissions
- 🏆 AI-Based Mix Recommendations

---

File: data/Engineering_Knowledge_Base.csv (part 16 of 16)
Mix_ID,Cement Amount  (kg/m³),Cement type,Cement Grade (Mpa),Silica Fume (kg/m³),Flayash Amount   (kg/m³),Limestone Powder  (kg/m3),Quartzpowder (kg/m3),Glass powder (kg/m3),Rice husk ash (kg/m3),Metakaolin (kg/m³),GGBFS  (kg/m³),Slag Amount   (kg/m³),Nano-CaCO3 (kg/m3),Nano-Al2O3 (kg/m3),Nano-TiO2 (kg/m3),Nano Silica (kg/m3),Filler (kg/m³),Fine Aggregate (kg/m³),Sand Type,Max Size (mm),Type of Fiber,Amount / Quantity of Fiber,Length (mm),Diameter (mm),Water (kg/m³),Type of Superplasticizer,Superplasticizer (kg/m³),Specimen,Testing Standard,28-Day,Water_Binder_Ratio,Binder
SS0.5-SPE1.5,788.5,Type 1 Portland cement,52.5,197.1,0.0,0.0,0.0,0.0,0.0,0.0,0.0,0.0,0.0,0.0,0.0,0.0,236.6,867.4,Silica sand,0.3,Straight Steel Fibers ,39.5,13.0,0.2,160.3,polycarboxylate superplasticizer,52.6,50 x 50 x 50 ,ASTM C 109,132.142857142857,0.1626420454545454,985.6
SS0.5-MPE1.5,788.5,Type 1 Portland cement,52.5,197.1,0.0,0.0,0.0,0.0,0.0,0.0,0.0,0.0,0.0,0.0,0.0,0.0,236.6,867.4,Silica sand,0.3,Straight Steel Fibers ,39.5,13.0,0.2,160.3,polycarboxylate superplasticizer,52.6,50 x 50 x 50 ,ASTM C 109,130.357142857142,0.1626420454545454,985.6
SS0.5-LPE1.5,788.5,Type 1 Portland cement,52.5,197.1,0.0,0.0,0.0,0.0,0.0,0.0,0.0,0.0,0.0,0.0,0.0,0.0,236.6,867.4,Silica sand,0.3,Straight Steel Fibers ,39.5,13.0,0.2,160.3,polycarboxylate superplasticizer,52.6,50 x 50 x 50 ,ASTM C 109,130.357142857142,0.1626420454545454,985.6
SS0.5-LLPE1.5,788.5,Type 1 Portland cement,52.5,197.1,0.0,0.0,0.0,0.0,0.0,0.0,0.0,0.0,0.0,0.0,0.0,0.0,236.6,867.4,Silica sand,0.3,Straight Steel Fibers ,39.5,13.0,0.2,160.3,polycarboxylate superplasticizer,52.6,50 x 50 x 50 ,ASTM C 109,149.553571428571,0.1626420454545454,985.6
SPE2,788.5,Type 1 Portland cement,52.5,197.1,0.0,0.0,0.0,0.0,0.0,0.0,0.0,0.0,0.0,0.0,0.0,0.0,236.6,867.4,Silica sand,0.3,polyethylene fibers,19.4,12.0,0.03,160.3,polycarboxylate superplasticizer,52.6,50 x 50 x 50 ,ASTM C 109,136.607142857142,0.1626420454545454,985.6
MPE2,788.5,Type 1 Portland cement,52.5,197.1,0.0,0.0,0.0,0.0,0.0,0.0,0.0,0.0,0.0,0.0,0.0,0.0,236.6,867.4,Silica sand,0.3,polyethylene fibers,19.4,18.0,0.03,160.3,polycarboxylate superplasticizer,52.6,50 x 50 x 50 ,ASTM C 109,132.589285714285,0.1626420454545454,985.6
LPE2,788.5,Type 1 Portland cement,52.5,197.1,0.0,0.0,0.0,0.0,0.0,0.0,0.0,0.0,0.0,0.0,0.0,0.0,236.6,867.4,Silica sand,0.3,polyethylene fibers,19.4,27.0,0.03,160.3,polycarboxylate superplasticizer,52.6,50 x 50 x 50 ,ASTM C 109,146.428571428571,0.1626420454545454,985.6
LLPE2,788.5,Type 1 Portland cement,52.5,197.1,0.0,0.0,0.0,0.0,0.0,0.0,0.0,0.0,0.0,0.0,0.0,0.0,236.6,867.4,Silica sand,0.3,polyethylene fibers,19.4,36.0,0.03,160.3,polycarboxylate superplasticizer,52.6,50 x 50 x 50 ,ASTM C 109,147.767857142857,0.1626420454545454,985.6
MS1.5-SPE0.5,788.5,Type 1 Portland cement,52.5,197.1,0.0,0.0,0.0,0.0,0.0,0.0,0.0,0.0,0.0,0.0,0.0,0.0,236.6,867.4,Silica sand,0.3,Straight Steel Fibers ,118.5,19.5,0.2,160.3,polycarboxylate superplasticizer,52.6,50 x 50 x 50 ,ASTM C 109,165.95744680851,0.1626420454545454,985.6
MS1.5-MPE0.5,788.5,Type 1 Portland cement,52.5,197.1,0.0,0.0,0.0,0.0,0.0,0.0,0.0,0.0,0.0,0.0,0.0,0.0,236.6,867.4,Silica sand,0.3,Straight Steel Fibers ,118.5,19.5,0.2,160.3,polycarboxylate superplasticizer,52.6,50 x 50 x 50 ,ASTM C 109,165.531914893617,0.1626420454545454,985.6
MS1.5-LPE0.5,788.5,Type 1 Portland cement,52.5,197.1,0.0,0.0,0.0,0.0,0.0,0.0,0.0,0.0,0.0,0.0,0.0,0.0,236.6,867.4,Silica sand,0.3,Straight Steel Fibers ,118.5,19.5,0.2,160.3,polycarboxylate superplasticizer,52.6,50 x 50 x 50 ,ASTM C 109,174.468085106383,0.1626420454545454,985.6
MS1.5-LLPE0.5,788.5,Type 1 Portland cement,52.5,197.1,0.0,0.0,0.0,0.0,0.0,0.0,0.0,0.0,0.0,0.0,0.0,0.0,236.6,867.4,Silica sand,0.3,Straight Steel Fibers ,118.5,19.5,0.2,160.3,polycarboxylate superplasticizer,52.6,50 x 50 x 50 ,ASTM C 109,172.765957446808,0.1626420454545454,985.6
MS1-SPE1,788.5,Type 1 Portland cement,52.5,197.1,0.0,0.0,0.0,0.0,0.0,0.0,0.0,0.0,0.0,0.0,0.0,0.0,236.6,867.4,Silica sand,0.3,Straight Steel Fibers ,79.0,19.5,0.2,160.3,polycarboxylate superplasticizer,52.6,50 x 50 x 50 ,ASTM C 109,165.95744680851,0.1626420454545454,985.6
MS1-MPE1,788.5,Type 1 Portland cement,52.5,197.1,0.0,0.0,0.0,0.0,0.0,0.0,0.0,0.0,0.0,0.0,0.0,0.0,236.6,867.4,Silica sand,0.3,Straight Steel Fibers ,79.0,19.5,0.2,160.3,polycarboxylate superplasticizer,52.6,50 x 50 x 50 ,ASTM C 109,150.63829787234,0.1626420454545454,985.6
MS1-LPE1,788.5,Type 1 Portland cement,52.5,197.1,0.0,0.0,0.0,0.0,0.0,0.0,0.0,0.0,0.0,0.0,0.0,0.0,236.6,867.4,Silica sand,0.3,Straight Steel Fibers ,79.0,19.5,0.2,160.3,polycarboxylate superplasticizer,52.6,50 x 50 x 50 ,ASTM C 109,160.851063829787,0.1626420454545454,985.6
MS1-LLPE1,788.5,Type 1 Portland cement,52.5,197.1,0.0,0.0,0.0,0.0,0.0,0.0,0.0,0.0,0.0,0.0,0.0,0.0,236.6,867.4,Silica sand,0.3,Straight Steel Fibers ,79.0,19.5,0.2,160.3,polycarboxylate superplasticizer,52.6,50 x 50 x 50 ,ASTM C 109,166.808510638297,0.1626420454545454,985.6
MS0.5-SPE1.5,788.5,Type 1 Portland cement,52.5,197.1,0.0,0.0,0.0,0.0,0.0,0.0,0.0,0.0,0.0,0.0,0.0,0.0,236.6,867.4,Silica sand,0.3,Straight Steel Fibers ,39.5,19.5,0.2,160.3,polycarboxylate superplasticizer,52.6,50 x 50 x 50 ,ASTM C 109,117.021276595744,0.1626420454545454,985.6
MS0.5-MPE1.5,788.5,Type 1 Portland cement,52.5,197.1,0.0,0.0,0.0,0.0,0.0,0.0,0.0,0.0,0.0,0.0,0.0,0.0,236.6,867.4,Silica sand,0.3,Straight Steel Fibers ,39.5,19.5,0.2,160.3,polycarboxylate superplasticizer,52.6,50 x 50 x 50 ,ASTM C 109,140.0,0.1626420454545454,985.6
MS0.5-LPE1.5,788.5,Type 1 Portland cement,52.5,197.1,0.0,0.0,0.0,0.0,0.0,0.0,0.0,0.0,0.0,0.0,0.0,0.0,236.6,867.4,Silica sand,0.3,Straight Steel Fibers ,39.5,19.5,0.2,160.3,polycarboxylate superplasticizer,52.6,50 x 50 x 50 ,ASTM C 109,97.0212765957446,0.1626420454545454,985.6
MS0.5 -LLPE1.5,788.5,Type 1 Portland cement,52.5,197.1,0.0,0.0,0.0,0.0,0.0,0.0,0.0,0.0,0.0,0.0,0.0,0.0,236.6,867.4,Silica sand,0.3,Straight Steel Fibers ,39.5,19.5,0.2,160.3,polycarboxylate superplasticizer,52.6,50 x 50 x 50 ,ASTM C 109,139.15,0.1626420454545454,985.6
T1.5-SPE0.5,788.5,Type 1 Portland cement,52.5,197.1,0.0,0.0,0.0,0.0,0.0,0.0,0.0,0.0,0.0,0.0,0.0,0.0,236.6,867.4,Silica sand,0.3,Twisted steel fiber,118.5,30.0,0.3,160.3,polycarboxylate superplasticizer,52.6,50 x 50 x 50 ,ASTM C 109,180.081300813008,0.1626420454545454,985.6
T1.5-MPE0.5,788.5,Type 1 Portland cement,52.5,197.1,0.0,0.0,0.0,0.0,0.0,0.0,0.0,0.0,0.0,0.0,0.0,0.0,236.6,867.4,Silica sand,0.3,Twisted steel fiber,118.5,30.0,0.3,160.3,polycarboxylate superplasticizer,52.6,50 x 50 x 50 ,ASTM C 109,204.471544715447,0.1626420454545454,985.6
T1.5-LPE0.5,788.5,Type 1 Portland cement,52.5,197.1,0.0,0.0,0.0,0.0,0.0,0.0,0.0,0.0,0.0,0.0,0.0,0.0,236.6,867.4,Silica sand,0.3,Twisted steel fiber,118.5,30.0,0.3,160.3,polycarboxylate superplasticizer,52.6,50 x 50 x 50 ,ASTM C 109,193.495934959349,0.1626420454545454,985.6
T1.5-LLPE0.5,788.5,Type 1 Portland cement,52.5,197.1,0.0,0.0,0.0,0.0,0.0,0.0,0.0,0.0,0.0,0.0,0.0,0.0,236.6,867.4,Silica sand,0.3,Twisted steel fiber,118.5,30.0,0.3,160.3,polycarboxylate superplasticizer,52.6,50 x 50 x 50 ,ASTM C 109,185.365853658536,0.1626420454545454,985.6
T1.0-SPE1,788.5,Type 1 Portland cement,52.5,197.1,0.0,0.0,0.0,0.0,0.0,0.0,0.0,0.0,0.0,0.0,0.0,0.0,236.6,867.4,Silica sand,0.3,Twisted steel fiber,79.0,30.0,0.3,160.3,polycarboxylate superplasticizer,52.6,50 x 50 x 50 ,ASTM C 109,180.081300813008,0.1626420454545454,985.6
T1.0-MPE1,788.5,Type 1 Portland cement,52.5,197.1,0.0,0.0,0.0,0.0,0.0,0.0,0.0,0.0,0.0,0.0,0.0,0.0,236.6,867.4,Silica sand,0.3,Twisted steel fiber,79.0,30.0,0.3,160.3,polycarboxylate superplasticizer,52.6,50 x 50 x 50 ,ASTM C 109,173.983739837398,0.1626420454545454,985.6
T1.0-LPE1,788.5,Type 1 Portland cement,52.5,197.1,0.0,0.0,0.0,0.0,0.0,0.0,0.0,0.0,0.0,0.0,0.0,0.0,236.6,867.4,Silica sand,0.3,Twisted steel fiber,79.0,30.0,0.3,160.3,polycarboxylate superplasticizer,52.6,50 x 50 x 50 ,ASTM C 109,180.081300813008,0.1626420454545454,985.6
T1.0-LLPE1.0,788.5,Type 1 Portland cement,52.5,197.1,0.0,0.0,0.0,0.0,0.0,0.0,0.0,0.0,0.0,0.0,0.0,0.0,236.6,867.4,Silica sand,0.3,Twisted steel fiber,79.0,30.0,0.3,160.3,polycarboxylate superplasticizer,52.6,50 x 50 x 50 ,ASTM C 109,182.113821138211,0.1626420454545454,985.6
T0.5-SPE1.5,788.5,Type 1 Portland cement,52.5,197.1,0.0,0.0,0.0,0.0,0.0,0.0,0.0,0.0,0.0,0.0,0.0,0.0,236.6,867.4,Silica sand,0.3,Twisted steel fiber,39.5,30.0,0.3,160.3,polycarboxylate superplasticizer,52.6,50 x 50 x 50 ,ASTM C 109,105.691056910569,0.1626420454545454,985.6
T0.5-MPE1.5,788.5,Type 1 Portland cement,52.5,197.1,0.0,0.0,0.0,0.0,0.0,0.0,0.0,0.0,0.0,0.0,0.0,0.0,236.6,867.4,Silica sand,0.3,Twisted steel fiber,39.5,30.0,0.3,160.3,polycarboxylate superplasticizer,52.6,50 x 50 x 50 ,ASTM C 109,124.390243902439,0.1626420454545454,985.6
T0.5-LPE1.5,788.5,Type 1 Portland cement,52.5,197.1,0.0,0.0,0.0,0.0,0.0,0.0,0.0,0.0,0.0,0.0,0.0,0.0,236.6,867.4,Silica sand,0.3,Twisted steel fiber,39.5,30.0,0.3,160.3,polycarboxylate superplasticizer,52.6,50 x 50 x 50 ,ASTM C 109,119.918699186991,0.1626420454545454,985.6
T0.5-LPE1.5,788.5,Type 1 Portland cement,52.5,197.1,0.0,0.0,0.0,0.0,0.0,0.0,0.0,0.0,0.0,0.0,0.0,0.0,236.6,867.4,Silica sand,0.3,Twisted steel fiber,39.5,30.0,0.3,160.3,polycarboxylate superplasticizer,52.6,50 x 50 x 50 ,ASTM C 109,137.80487804878,0.1626420454545454,985.6
M-C,718.0,CEM I-52.5 Portland cement,52.5,128.0,574.4,0.0,0.0,0.0,0.0,0.0,0.0,0.0,0.0,0.0,0.0,0.0,0.0,429.0,Silica sand,0.15,PE Fiber ,20.0,18.0,0.026,290.0,polycarboxylate superplasticizer,25.0,50.8 x50.8 50.8,ASTM C109 ,83.0,0.2041678400450577,1420.4
M-25,718.0,CEM I-52.5 Portland cement,52.5,128.0,430.8,0.0,0.0,0.0,122.06,0.0,0.0,0.0,0.0,0.0,0.0,0.0,0.0,429.0,Silica sand,0.15,PE Fiber ,20.0,18.0,0.026,290.0,polycarboxylate superplasticizer,25.0,50.8 x50.8 50.8,ASTM C109 ,96.0,0.2271303258145363,1276.8
M-50,718.0,CEM I-52.5 Portland cement,52.5,128.0,287.2,0.0,0.0,0.0,236.94,0.0,0.0,0.0,0.0,0.0,0.0,0.0,0.0,429.0,Silica sand,0.15,PE Fiber ,20.0,18.0,0.026,290.0,polycarboxylate superplasticizer,25.0,50.8 x50.8 50.8,ASTM C109,108.0,0.2559124602894458,1133.2
M-100,718.0,CEM I-52.5 Portland cement,52.5,128.0,0.0,0.0,0.0,0.0,481.06,0.0,0.0,0.0,0.0,0.0,0.0,0.0,0.0,429.0,Silica sand,0.15,PE Fiber ,20.0,18.0,0.026,290.0,polycarboxylate superplasticizer,31.0,50.8 x50.8 50.8,ASTM C109,98.0,0.342789598108747,846.0
A0,580.0, OPC Type-1,52.5,73.95,406.0,0.0,0.0,0.0,0.0,0.0,0.0,0.0,0.0,0.0,0.0,0.0,0.0,464.0,Natural River sand,1.2,Straight Steel Fibers ,156.0,13.0,0.2,152.83,VC-2044,21.69,CYLINDER 100 X 200,ASTM C39,87.68,0.1441860465116279,1059.95
A1,580.0, OPC Type-1,52.5,73.95,406.0,0.0,0.0,0.0,0.0,0.0,0.0,0.0,0.0,0.0,0.0,0.0,0.0,464.0,Natural River sand,1.2,PVA ,6.5,18.0,0.2,152.83,VC-2044,21.69,CYLINDER 100 X 200,ASTM C39,91.93,0.1441860465116279,1059.95
A2,580.0, OPC Type-1,52.5,73.95,406.0,0.0,0.0,0.0,0.0,0.0,0.0,0.0,0.0,0.0,0.0,0.0,0.0,464.0,Natural River sand,1.2,PVA ,13.0,18.0,0.2,152.83,VC-2044,21.69,CYLINDER 100 X 200,ASTM C39,98.04,0.1441860465116279,1059.95
A3,580.0, OPC Type-1,52.5,73.95,406.0,0.0,0.0,0.0,0.0,0.0,0.0,0.0,0.0,0.0,0.0,0.0,0.0,464.0,Natural River sand,1.2,PVA ,19.5,18.0,0.2,152.83,VC-2044,21.69,CYLINDER 100 X 200,ASTM C39,102.82,0.1441860465116279,1059.95
A4,580.0, OPC Type-1,52.5,73.95,406.0,0.0,0.0,0.0,0.0,0.0,0.0,0.0,0.0,0.0,0.0,0.0,0.0,464.0,Natural River sand,1.2,PVA ,26.0,18.0,0.2,152.83,VC-2044,21.69,CYLINDER 100 X 200,ASTM C39,100.61,0.1441860465116279,1059.95
B0,580.0, OPC Type-1,52.5,73.95,406.0,0.0,24.65,0.0,0.0,0.0,0.0,0.0,0.0,0.0,0.0,0.0,0.0,464.0,Natural River sand,1.2,Straight Steel Fibers ,156.0,13.0,0.2,152.83,VC-2044,21.69,CYLINDER 100 X 200,ASTM C39,92.96,0.1441860465116279,1059.95
B1 ,580.0, OPC Type-1,52.5,73.95,406.0,0.0,24.65,0.0,0.0,0.0,0.0,0.0,0.0,0.0,0.0,0.0,0.0,464.0,Natural River sand,1.2,PVA ,6.5,18.0,0.2,152.83,VC-2044,21.69,CYLINDER 100 X 200,ASTM C39,99.82,0.1441860465116279,1059.95
B2,580.0, OPC Type-1,52.5,73.95,406.0,0.0,24.65,0.0,0.0,0.0,0.0,0.0,0.0,0.0,0.0,0.0,0.0,464.0,Natural River sand,1.2,PVA ,13.0,18.0,0.2,152.83,VC-2044,21.69,CYLINDER 100 X 200,ASTM C39,104.39,0.1441860465116279,1059.95
B3,580.0, OPC Type-1,52.5,73.95,406.0,0.0,24.65,0.0,0.0,0.0,0.0,0.0,0.0,0.0,0.0,0.0,0.0,464.0,Natural River sand,1.2,PVA ,19.5,18.0,0.2,152.83,VC-2044,21.69,CYLINDER 100 X 200,ASTM C39,110.48,0.1441860465116279,1059.95
B4,580.0, OPC Type-1,52.5,73.95,406.0,0.0,24.65,0.0,0.0,0.0,0.0,0.0,0.0,0.0,0.0,0.0,0.0,464.0,Natural River sand,1.2,PVA ,26.0,18.0,0.2,152.83,VC-2044,21.69,CYLINDER 100 X 200,ASTM C39,106.37,0.1441860465116279,1059.95
C0,580.0, OPC Type-1,52.5,73.95,406.0,0.0,0.0,0.0,0.0,0.0,0.0,0.0,0.0,0.0,0.0,0.0,0.0,464.0,Natural River sand,1.2,Straight Steel Fibers ,156.0,13.0,0.2,152.83,VC-2044,21.69,CYLINDER 100 X 200,ASTM C39,88.16,0.1441860465116279,1059.95
C1,580.0, OPC Type-1,52.5,73.95,406.0,0.0,0.0,0.0,0.0,0.0,0.0,0.0,0.0,0.0,0.0,0.0,0.0,464.0,Natural River sand,1.2,Steel: hooked-ends,39.3,20.0,0.2,152.83,VC-2044,21.69,CYLINDER 100 X 200,ASTM C39,109.68,0.1441860465116279,1059.95
C2 ,580.0, OPC Type-1,52.5,73.95,406.0,0.0,0.0,0.0,0.0,0.0,0.0,0.0,0.0,0.0,0.0,0.0,0.0,464.0,Natural River sand,1.2,Steel: hooked-ends,78.6,20.0,0.2,152.83,VC-2044,21.69,CYLINDER 100 X 200,ASTM C39,117.84,0.1441860465116279,1059.95
C3,580.0, OPC Type-1,52.5,73.95,406.0,0.0,0.0,0.0,0.0,0.0,0.0,0.0,0.0,0.0,0.0,0.0,0.0,464.0,Natural River sand,1.2,Steel: hooked-ends,117.9,20.0,0.2,152.83,VC-2044,21.69,CYLINDER 100 X 200,ASTM C39,123.19,0.1441860465116279,1059.95
C4,580.0, OPC Type-1,52.5,73.95,406.0,0.0,0.0,0.0,0.0,0.0,0.0,0.0,0.0,0.0,0.0,0.0,0.0,464.0,Natural River sand,1.2,Steel: hooked-ends,157.2,20.0,0.2,152.83,VC-2044,21.69,CYLINDER 100 X 200,ASTM C39,125.36,0.1441860465116279,1059.95
DO,580.0, OPC Type-1,52.5,73.95,406.0,0.0,24.65,0.0,0.0,0.0,0.0,0.0,0.0,0.0,0.0,0.0,0.0,464.0,Natural River sand,1.2,Straight Steel Fibers ,156.0,13.0,0.2,152.83,VC-2044,21.69,CYLINDER 100 X 200,ASTM C39,94.17,0.1441860465116279,1059.95
D1,580.0, OPC Type-1,52.5,73.95,406.0,0.0,24.65,0.0,0.0,0.0,0.0,0.0,0.0,0.0,0.0,0.0,0.0,464.0,Natural River sand,1.2,Steel: hooked-ends,39.3,20.0,0.2,152.83,VC-2044,21.69,CYLINDER 100 X 200,ASTM C39,118.24,0.1441860465116279,1059.95
D2,580.0, OPC Type-1,52.5,73.95,406.0,0.0,24.65,0.0,0.0,0.0,0.0,0.0,0.0,0.0,0.0,0.0,0.0,464.0,Natural River sand,1.2,Steel: hooked-ends,78.6,20.0,0.2,152.83,VC-2044,21.69,CYLINDER 100 X 200,ASTM C39,127.26,0.1441860465116279,1059.95
D3,580.0, OPC Type-1,52.5,73.95,406.0,0.0,24.65,0.0,0.0,0.0,0.0,0.0,0.0,0.0,0.0,0.0,0.0,464.0,Natural River sand,1.2,Steel: hooked-ends,117.9,20.0,0.2,152.83,VC-2044,21.69,CYLINDER 100 X 200,ASTM C39,132.91,0.1441860465116279,1059.95
D4,580.0, OPC Type-1,52.5,73.95,406.0,0.0,24.65,0.0,0.0,0.0,0.0,0.0,0.0,0.0,0.0,0.0,0.0,464.0,Natural River sand,1.2,Steel: hooked-ends,157.2,20.0,0.2,152.83,VC-2044,21.69,CYLINDER 100 X 200,ASTM C39,137.85,0.1441860465116279,1059.95
M₀,583.0,ordinary Portland cement (OPC),52.5,0.0,700.0,0.0,0.0,0.0,0.0,0.0,0.0,0.0,0.0,0.0,0.0,0.0,0.0,467.0,Locally available sand,0.045,Straight Steel Fibers ,156.0,13.0,0.2,187.0,Polycarboxylate based Superplasticizer,4.5,100 x 100 x 100,BS 1881-116,103.0,0.1457521434138737,1283.0
M₁,583.0,ordinary Portland cement (OPC),52.5,0.0,700.0,0.0,0.0,0.0,0.0,0.0,0.0,0.0,0.0,0.0,0.0,0.0,0.0,467.0,Locally available sand,0.045,PVA ,13.0,12.0,0.039,187.0,Polycarboxylate based Superplasticizer,4.5,100 x 100 x 100,BS 1881-116,104.0,0.1457521434138737,1283.0
M₂,583.0,ordinary Portland cement (OPC),52.5,0.0,700.0,0.0,0.0,0.0,0.0,0.0,0.0,0.0,0.0,0.0,0.0,0.0,0.0,467.0,Locally available sand,0.045,PVA ,19.55,12.0,0.039,187.0,Polycarboxylate based Superplasticizer,4.5,100 x 100 x 100,BS 1881-116,107.0,0.1457521434138737,1283.0
M₃,583.0,ordinary Portland cement (OPC),52.5,0.0,700.0,0.0,0.0,0.0,0.0,0.0,0.0,0.0,0.0,0.0,0.0,0.0,0.0,467.0,Locally available sand,0.045,PVA ,26.0,12.0,0.039,187.0,Polycarboxylate based Superplasticizer,9.5,100 x 100 x 100,BS 1881-116,97.0,0.1457521434138737,1283.0
M₄,583.0,ordinary Portland cement (OPC),52.5,0.0,700.0,0.0,0.0,0.0,0.0,0.0,0.0,0.0,0.0,0.0,0.0,0.0,0.0,467.0,Locally available sand,0.045,PVA ,32.55,12.0,0.039,187.0,Polycarboxylate based Superplasticizer,9.5,100 x 100 x 100,BS 1881-116,93.0,0.1457521434138737,1283.0
M₅,583.0,ordinary Portland cement (OPC),52.5,0.0,700.0,0.0,0.0,0.0,0.0,0.0,0.0,0.0,0.0,0.0,0.0,0.0,0.0,467.0,Locally available sand,0.045,PVA ,38.0,12.0,0.039,187.0,Polycarboxylate based Superplasticizer,9.5,100 x 100 x 100,BS 1881-116,95.0,0.1457521434138737,1283.0
M₆,583.0,ordinary Portland cement (OPC),52.5,0.0,700.0,0.0,0.0,0.0,0.0,0.0,0.0,0.0,0.0,0.0,0.0,0.0,0.0,467.0,Locally available sand,0.045,PVA ,45.55,12.0,0.039,187.0,Polycarboxylate based Superplasticizer,9.5,100 x 100 x 100,BS 1881-116,94.0,0.1457521434138737,1283.0
M₇,583.0,ordinary Portland cement (OPC),52.5,0.0,700.0,0.0,0.0,0.0,0.0,0.0,0.0,0.0,0.0,0.0,0.0,0.0,0.0,467.0,Locally available sand,0.045,PVA ,51.0,12.0,0.039,187.0,Polycarboxylate based Superplasticizer,9.5,100 x 100 x 100,BS 1881-116,92.0,0.1457521434138737,1283.0
M₈,583.0,ordinary Portland cement (OPC),52.5,0.0,700.0,0.0,0.0,0.0,0.0,0.0,0.0,0.0,0.0,0.0,0.0,0.0,0.0,467.0,Locally available sand,0.045,PVA ,58.55,12.0,0.039,187.0,Polycarboxylate based Superplasticizer,9.5,100 x 100 x 100,BS 1881-116,91.0,0.1457521434138737,1283.0
M₉,583.0,ordinary Portland cement (OPC),52.5,0.0,700.0,0.0,0.0,0.0,0.0,0.0,0.0,0.0,0.0,0.0,0.0,0.0,0.0,467.0,Locally available sand,0.045,PVA ,64.0,12.0,0.039,187.0,Polycarboxylate based Superplasticizer,9.5,100 x 100 x 100,BS 1881-116,88.0,0.1457521434138737,1283.0
M9,583.0,Type-1 ordinary Portland cement (OPC),52.5,0.0,700.0,0.0,0.0,0.0,0.0,0.0,0.0,0.0,0.0,0.0,0.0,25.66,0.0,467.0,Natural River sand,0.6,PVA ,6.5,12.0,0.04,187.0,polycarboxylate-based high-range water reducer (HRWR),18.452106,50 x 50 x 50 ,ASTM C 109/C 109M,80.0,0.1457521434138737,1283.0
M13,583.0,Type-1 ordinary Portland cement (OPC),52.5,0.0,700.0,0.0,0.0,0.0,0.0,0.0,0.0,0.0,0.0,0.0,0.0,38.49,0.0,467.0,Natural River sand,0.6,PVA ,6.5,12.0,0.04,187.0,polycarboxylate-based high-range water reducer (HRWR),22.46533,50 x 50 x 50 ,ASTM C 109/C 109M,84.0,0.1457521434138737,1283.0
M10,583.0,Type-1 ordinary Portland cement (OPC),52.5,0.0,700.0,0.0,0.0,0.0,0.0,0.0,0.0,0.0,0.0,0.0,0.0,25.66,0.0,467.0,Natural River sand,0.6,PVA ,13.0,12.0,0.04,187.0,polycarboxylate-based high-range water reducer (HRWR),19.6299,50 x 50 x 50 ,ASTM C 109/C 109M,87.0,0.1457521434138737,1283.0
M14,583.0,Type-1 ordinary Portland cement (OPC),52.5,0.0,700.0,0.0,0.0,0.0,0.0,0.0,0.0,0.0,0.0,0.0,0.0,38.49,0.0,467.0,Natural River sand,0.6,PVA ,13.0,12.0,0.04,187.0,polycarboxylate-based high-range water reducer (HRWR),26.561948999999995,50 x 50 x 50 ,ASTM C 109/C 109M,91.5,0.1457521434138737,1283.0
M18,583.0,Type-1 ordinary Portland cement (OPC),52.5,0.0,700.0,0.0,0.0,0.0,0.0,0.0,0.0,0.0,0.0,0.0,0.0,51.32,0.0,467.0,Natural River sand,0.6,PVA ,13.0,12.0,0.04,187.0,polycarboxylate-based high-range water reducer (HRWR),36.560368,50 x 50 x 50 ,ASTM C 109/C 109M,88.0,0.1457521434138737,1283.0
M3,583.0,Type-1 ordinary Portland cement (OPC),52.5,0.0,700.0,0.0,0.0,0.0,0.0,0.0,0.0,0.0,0.0,0.0,0.0,0.0,0.0,467.0,Natural River sand,0.6,PVA ,19.5,12.0,0.04,187.0,polycarboxylate-based high-range water reducer (HRWR),11.4187,50 x 50 x 50 ,ASTM C 109/C 109M,86.0,0.1457521434138737,1283.0
M7,583.0,Type-1 ordinary Portland cement (OPC),52.5,0.0,700.0,0.0,0.0,0.0,0.0,0.0,0.0,0.0,0.0,0.0,0.0,12.83,0.0,467.0,Natural River sand,0.6,PVA ,19.5,12.0,0.04,187.0,polycarboxylate-based high-range water reducer (HRWR),16.197875,50 x 50 x 50 ,ASTM C 109/C 109M,89.5,0.1457521434138737,1283.0
M11,583.0,Type-1 ordinary Portland cement (OPC),52.5,0.0,700.0,0.0,0.0,0.0,0.0,0.0,0.0,0.0,0.0,0.0,0.0,25.66,0.0,467.0,Natural River sand,0.6,PVA ,19.5,12.0,0.04,187.0,polycarboxylate-based high-range water reducer (HRWR),22.378086,50 x 50 x 50 ,ASTM C 109/C 109M,91.0,0.1457521434138737,1283.0
M15,583.0,Type-1 ordinary Portland cement (OPC),52.5,0.0,700.0,0.0,0.0,0.0,0.0,0.0,0.0,0.0,0.0,0.0,0.0,38.49,0.0,467.0,Natural River sand,0.6,PVA ,19.5,12.0,0.04,187.0,polycarboxylate-based high-range water reducer (HRWR),32.244356,50 x 50 x 50 ,ASTM C 109/C 109M,94.0,0.1457521434138737,1283.0
M19,583.0,Type-1 ordinary Portland cement (OPC),52.5,0.0,700.0,0.0,0.0,0.0,0.0,0.0,0.0,0.0,0.0,0.0,0.0,51.32,0.0,467.0,Natural River sand,0.6,PVA ,19.5,12.0,0.04,187.0,polycarboxylate-based high-range water reducer (HRWR),38.828712,50 x 50 x 50 ,ASTM C 109/C 109M,85.2,0.1457521434138737,1283.0
M4,583.0,Type-1 ordinary Portland cement (OPC),52.5,0.0,700.0,0.0,0.0,0.0,0.0,0.0,0.0,0.0,0.0,0.0,0.0,0.0,0.0,467.0,Natural River sand,0.6,PVA ,26.0,12.0,0.04,187.0,polycarboxylate-based high-range water reducer (HRWR),12.7017,50 x 50 x 50 ,ASTM C 109/C 109M,97.0,0.1457521434138737,1283.0
M8,583.0,Type-1 ordinary Portland cement (OPC),52.5,0.0,700.0,0.0,0.0,0.0,0.0,0.0,0.0,0.0,0.0,0.0,0.0,12.83,0.0,467.0,Natural River sand,0.6,PVA ,26.0,12.0,0.04,187.0,polycarboxylate-based high-range water reducer (HRWR),16.716207,50 x 50 x 50 ,ASTM C 109/C 109M,101.0,0.1457521434138737,1283.0
M12,583.0,Type-1 ordinary Portland cement (OPC),52.5,0.0,700.0,0.0,0.0,0.0,0.0,0.0,0.0,0.0,0.0,0.0,0.0,25.66,0.0,467.0,Natural River sand,0.6,PVA ,26.0,12.0,0.04,187.0,polycarboxylate-based high-range water reducer (HRWR),25.51887,50 x 50 x 50 ,ASTM C 109/C 109M,103.5,0.1457521434138737,1283.0
M16,583.0,Type-1 ordinary Portland cement (OPC),52.5,0.0,700.0,0.0,0.0,0.0,0.0,0.0,0.0,0.0,0.0,0.0,0.0,38.49,0.0,467.0,Natural River sand,0.6,PVA ,26.0,12.0,0.04,187.0,polycarboxylate-based high-range water reducer (HRWR),33.697995,50 x 50 x 50 ,ASTM C 109/C 109M,95.0,0.1457521434138737,1283.0
M20,583.0,Type-1 ordinary Portland cement (OPC),52.5,0.0,700.0,0.0,0.0,0.0,0.0,0.0,0.0,0.0,0.0,0.0,0.0,51.32,0.0,467.0,Natural River sand,0.6,PVA ,26.0,12.0,0.04,187.0,polycarboxylate-based high-range water reducer (HRWR),42.564808,50 x 50 x 50 ,ASTM C 109/C 109M,93.0,0.1457521434138737,1283.0
M-C,1400.0,Ordinary Portland cement (P�O 52.5),52.5,250.0,0.0,0.0,0.0,0.0,0.0,0.0,0.0,0.0,0.0,0.0,0.0,0.0,0.0,693.0,Silica sand,0.1556,PE,19.2,18.0,0.026,304.0,Polycarboxylate superplasticizer,40.0,40 x 40 x 160,GB/T 17671–2021 ,127.0,0.1842424242424242,1650.0
M-10,1260.0,Ordinary Portland cement (P�O 52.5),52.5,250.0,0.0,0.0,0.0,0.0,140.0,0.0,0.0,0.0,0.0,0.0,0.0,0.0,0.0,693.0,Silica sand,0.1556,PE,19.2,18.0,0.026,304.0,Polycarboxylate superplasticizer,40.0,40 x 40 x 160,GB/T 17671–2021 ,128.0,0.2013245033112582,1510.0
M-20,1120.0,Ordinary Portland cement (P�O 52.5),52.5,250.0,0.0,0.0,0.0,0.0,280.0,0.0,0.0,0.0,0.0,0.0,0.0,0.0,0.0,693.0,Silica sand,0.1556,PE,19.2,18.0,0.026,304.0,Polycarboxylate superplasticizer,40.0,40 x 40 x 160,GB/T 17671–2021,132.0,0.2218978102189781,1370.0
M-30,980.0,Ordinary Portland cement (P�O 52.5),52.5,250.0,0.0,0.0,0.0,0.0,420.0,0.0,0.0,0.0,0.0,0.0,0.0,0.0,0.0,693.0,Silica sand,0.1556,PE,19.2,18.0,0.026,304.0,Polycarboxylate superplasticizer,40.0,40 x 40 x 160,GB/T 17671–2021,114.0,0.2471544715447154,1230.0
HUHP-ECC-2.0-0,700.0,Portland cement 52.5R (OPC),52.5,230.0,0.0,0.0,0.0,0.0,0.0,0.0,750.0,0.0,0.0,0.0,0.0,0.0,0.0,500.0,Silica sand,0.3,PE,19.4,18.0,0.025,230.0,polycarboxylate-based high-range water-reducing admixture (HRWRA) from Sika Co. Ltd,45.0,40 X 40 X 40 ,ASTM C109,99.5,0.1369047619047619,1680.0
HUHP-ECC-1.5-0.5,700.0,Portland cement 52.5R (OPC),52.5,230.0,0.0,0.0,0.0,0.0,0.0,0.0,750.0,0.0,0.0,0.0,0.0,0.0,0.0,500.0,Silica sand,0.3,PE,14.55,18.0,0.025,230.0,polycarboxylate-based high-range water-reducing admixture (HRWRA) from Sika Co. Ltd,45.0,40 X 40 X 40 ,ASTM C109,110.6,0.1369047619047619,1680.0
HUHP-ECC-1.0-1.0,700.0,Portland cement 52.5R (OPC),52.5,230.0,0.0,0.0,0.0,0.0,0.0,0.0,750.0,0.0,0.0,0.0,0.0,0.0,0.0,500.0,Silica sand,0.3,PE,9.7,18.0,0.025,230.0,polycarboxylate-based high-range water-reducing admixture (HRWRA) from Sika Co. Ltd,45.0,40 X 40 X 40 ,ASTM C109,122.4,0.1369047619047619,1680.0
HUHP-ECC-0.5-1.5,700.0,Portland cement 52.5R (OPC),52.5,230.0,0.0,0.0,0.0,0.0,0.0,0.0,750.0,0.0,0.0,0.0,0.0,0.0,0.0,500.0,Silica sand,0.3,PE,4.85,18.0,0.025,230.0,polycarboxylate-based high-range water-reducing admixture (HRWRA) from Sika Co. Ltd,45.0,40 X 40 X 40 ,ASTM C109,135.5,0.1369047619047619,1680.0
HUHP-ECC-0-2.0,700.0,Portland cement 52.5R (OPC),52.5,230.0,0.0,0.0,0.0,0.0,0.0,0.0,750.0,0.0,0.0,0.0,0.0,0.0,0.0,500.0,Silica sand,0.3,Straight Steel,159.0,13.0,0.2,230.0,polycarboxylate-based high-range water-reducing admixture (HRWRA) from Sika Co. Ltd,45.0,40 X 40 X 40 ,ASTM C109,150.5,0.1369047619047619,1680.0
2,862.8,P⋅O 42.5 R Portland cement,42.5,215.7,0.0,0.0,0.0,0.0,0.0,0.0,0.0,0.0,0.0,0.0,0.0,0.0,0.0,1078.5,Natural River sand,1.12,Straight Steel Fibers ,156.0,9.0,0.2,169.5,polycarboxylate ether-based superplasticizers (SPs),32.4,40 x 40 x 160,ASTM C109,112.0,0.1571627260083449,1078.5
2,862.8,P⋅O 42.5 R Portland cement,42.5,215.7,0.0,0.0,0.0,0.0,0.0,0.0,0.0,0.0,0.0,0.0,0.0,0.0,0.0,1078.5,Natural River sand,1.12,Straight Steel Fibers ,156.0,12.0,0.2,169.5,polycarboxylate ether-based superplasticizers (SPs),32.4,40 x 40 x 160,ASTM C109,115.0,0.1571627260083449,1078.5
2,862.8,P⋅O 42.5 R Portland cement,42.5,215.7,0.0,0.0,0.0,0.0,0.0,0.0,0.0,0.0,0.0,0.0,0.0,0.0,0.0,1078.5,Natural River sand,1.12,Straight Steel Fibers ,156.0,16.0,0.2,169.5,polycarboxylate ether-based superplasticizers (SPs),32.4,40 x 40 x 160,ASTM C109,135.0,0.1571627260083449,1078.5
2,862.8,P⋅O 42.5 R Portland cement,42.5,215.7,0.0,0.0,0.0,0.0,0.0,0.0,0.0,0.0,0.0,0.0,0.0,0.0,0.0,1078.5,Natural River sand,1.12,Straight Steel Fibers ,156.0,19.0,0.2,169.5,polycarboxylate ether-based superplasticizers (SPs),32.4,40 x 40 x 160,ASTM C109,152.0,0.1571627260083449,1078.5
2,862.8,P⋅O 42.5 R Portland cement,42.5,215.7,0.0,0.0,0.0,0.0,0.0,0.0,0.0,0.0,0.0,0.0,0.0,0.0,0.0,1078.5,Natural River sand,1.12,Straight Steel Fibers ,156.0,22.0,0.2,169.5,polycarboxylate ether-based superplasticizers (SPs),32.4,40 x 40 x 160,ASTM C109,148.0,0.1571627260083449,1078.5
2,862.8,P⋅O 42.5 R Portland cement,42.5,215.7,0.0,0.0,0.0,0.0,0.0,0.0,0.0,0.0,0.0,0.0,0.0,0.0,0.0,1078.5,Natural River sand,1.12,Straight Steel Fibers ,156.0,9.0,0.16,169.5,polycarboxylate ether-based superplasticizers (SPs),32.4,40 x 40 x 160,ASTM C109,115.0,0.1571627260083449,1078.5
2,862.8,P⋅O 42.5 R Portland cement,42.5,215.7,0.0,0.0,0.0,0.0,0.0,0.0,0.0,0.0,0.0,0.0,0.0,0.0,0.0,1078.5,Natural River sand,1.12,Straight Steel Fibers ,156.0,12.0,0.16,169.5,polycarboxylate ether-based superplasticizers (SPs),32.4,40 x 40 x 160,ASTM C109,125.0,0.1571627260083449,1078.5
2,862.8,P⋅O 42.5 R Portland cement,42.5,215.7,0.0,0.0,0.0,0.0,0.0,0.0,0.0,0.0,0.0,0.0,0.0,0.0,0.0,1078.5,Natural River sand,1.12,Straight Steel Fibers ,156.0,16.0,0.16,169.5,polycarboxylate ether-based superplasticizers (SPs),32.4,40 x 40 x 160,ASTM C109,145.0,0.1571627260083449,1078.5
2,862.8,P⋅O 42.5 R Portland cement,42.5,215.7,0.0,0.0,0.0,0.0,0.0,0.0,0.0,0.0,0.0,0.0,0.0,0.0,0.0,1078.5,Natural River sand,1.12,Straight Steel Fibers ,156.0,19.0,0.16,169.5,polycarboxylate ether-based superplasticizers (SPs),32.4,40 x 40 x 160,ASTM C109,155.0,0.1571627260083449,1078.5
2,862.8,P⋅O 42.5 R Portland cement,42.5,215.7,0.0,0.0,0.0,0.0,0.0,0.0,0.0,0.0,0.0,0.0,0.0,0.0,0.0,1078.5,Natural River sand,1.12,Straight Steel Fibers ,156.0,22.0,0.16,169.5,polycarboxylate ether-based superplasticizers (SPs),32.4,40 x 40 x 160,ASTM C109,155.0,0.1571627260083449,1078.5
SF0-2,1079.0,"ASTM C150 Type
III portland cement",52.5,0.0,0.0,0.0,0.0,0.0,0.0,0.0,0.0,0.0,0.0,0.0,0.0,0.0,0.0,913.0,Natural River sand + Masonary Sand ,4.75,Straight Steel Fibers ,156.0,13.0,0.2,125.0,"polycarboxylate-based
high range water reducer (HRWR)",17.3,50 x 50 x 50 ,ASTM C109,83.0,0.1158480074142724,1079.0
SF5-2,1025.0,"ASTM C150 Type
III portland cement",52.5,54.0,0.0,0.0,0.0,0.0,0.0,0.0,0.0,0.0,0.0,0.0,0.0,0.0,0.0,913.0,Natural River sand + Masonary Sand ,4.75,Straight Steel Fibers ,156.0,13.0,0.2,159.0,"polycarboxylate-based
high range water reducer (HRWR)",8.6,50 x 50 x 50 ,ASTM C109,100.0,0.1473586654309545,1079.0
SF10-2,971.0,"ASTM C150 Type
III portland cement",52.5,108.0,0.0,0.0,0.0,0.0,0.0,0.0,0.0,0.0,0.0,0.0,0.0,0.0,0.0,913.0,Natural River sand + Masonary Sand ,4.75,Straight Steel Fibers ,156.0,13.0,0.2,159.0,"polycarboxylate-based
high range water reducer (HRWR)",8.6,50 x 50 x 50 ,ASTM C109,114.0,0.1473586654309545,1079.0
SF15-2,917.0,"ASTM C150 Type
III portland cement",52.5,162.0,0.0,0.0,0.0,0.0,0.0,0.0,0.0,0.0,0.0,0.0,0.0,0.0,0.0,913.0,Natural River sand + Masonary Sand ,4.75,Straight Steel Fibers ,156.0,13.0,0.2,159.0,"polycarboxylate-based
high range water reducer (HRWR)",8.6,50 x 50 x 50 ,ASTM C109,118.0,0.1473586654309545,1079.0
SF20-2,863.0,"ASTM C150 Type
III portland cement",52.5,216.0,0.0,0.0,0.0,0.0,0.0,0.0,0.0,0.0,0.0,0.0,0.0,0.0,0.0,913.0,Natural River sand + Masonary Sand ,4.75,Straight Steel Fibers ,156.0,13.0,0.2,151.0,"polycarboxylate-based
high range water reducer (HRWR)",10.8,50 x 50 x 50 ,ASTM C109,116.0,0.1399443929564411,1079.0
SF25-2,809.0,"ASTM C150 Type
III portland cement",52.5,270.0,0.0,0.0,0.0,0.0,0.0,0.0,0.0,0.0,0.0,0.0,0.0,0.0,0.0,913.0,Natural River sand + Masonary Sand ,4.75,Straight Steel Fibers ,156.0,13.0,0.2,142.0,"polycarboxylate-based
high range water reducer (HRWR)",12.9,50 x 50 x 50 ,ASTM C109,110.0,0.1316033364226135,1079.0
U-0,897.2,"P.I 
52.5 Portland cement",52.5,269.16,0.0,0.0,0.0,0.0,0.0,0.0,0.0,0.0,0.0,0.0,0.0,0.0,0.0,1049.724,Quartz Sand ,1.7,Straight Steel Fibers ,156.0,13.0,0.2,161.496,superplasticizer (SP) CX-8,22.430000000000003,100 x 100 x 100,Swiss standard SIA 2052–2016,135.2,0.1384615384615384,1166.3600000000001
U43-0.5,897.2,"P.I 
52.5 Portland cement",52.5,269.16,0.0,0.0,0.0,0.0,0.0,0.0,0.0,0.0,0.0,0.0,0.0,0.0,0.0,1049.724,Quartz Sand ,1.7,Straight Steel Fibers ,39.0,13.0,0.3,161.496,superplasticizer (SP) CX-8,22.430000000000003,100 x 100 x 100,Swiss standard SIA 2052–2016,137.4,0.1384615384615384,1166.3600000000001
U43-1.0,897.2,"P.I 
52.5 Portland cement",52.5,269.16,0.0,0.0,0.0,0.0,0.0,0.0,0.0,0.0,0.0,0.0,0.0,0.0,0.0,1049.724,Quartz Sand ,1.7,Straight Steel Fibers ,78.0,13.0,0.3,161.496,superplasticizer (SP) CX-8,22.43,100 x 100 x 100,Swiss standard SIA 2052–2016,139.7,0.1384615384615384,1166.3600000000001
U43-1.5,897.2,"P.I 
52.5 Portland cement",52.5,269.16,0.0,0.0,0.0,0.0,0.0,0.0,0.0,0.0,0.0,0.0,0.0,0.0,0.0,1049.724,Quartz Sand ,1.7,Straight Steel Fibers ,117.0,13.0,0.3,161.496,superplasticizer (SP) CX-8,22.43,100 x 100 x 100,Swiss standard SIA 2052–2016,149.2,0.1384615384615384,1166.3600000000001
U43-2.0,897.2,"P.I 
52.5 Portland cement",52.5,269.16,0.0,0.0,0.0,0.0,0.0,0.0,0.0,0.0,0.0,0.0,0.0,0.0,0.0,1049.724,Quartz Sand ,1.7,Straight Steel Fibers ,156.0,13.0,0.3,161.496,superplasticizer (SP) CX-8,22.43,100 x 100 x 100,Swiss standard SIA 2052–2016,157.3,0.1384615384615384,1166.3600000000001
U43-2.5,897.2,"P.I 
52.5 Portland cement",52.5,269.16,0.0,0.0,0.0,0.0,0.0,0.0,0.0,0.0,0.0,0.0,0.0,0.0,0.0,1049.724,Quartz Sand ,1.7,Straight Steel Fibers ,195.0,13.0,0.3,161.496,superplasticizer (SP) CX-8,22.43,100 x 100 x 100,Swiss standard SIA 2052–2016,156.0,0.1384615384615384,1166.3600000000001
U43-3.0,897.2,"P.I 
52.5 Portland cement",52.5,269.16,0.0,0.0,0.0,0.0,0.0,0.0,0.0,0.0,0.0,0.0,0.0,0.0,0.0,1049.724,Quartz Sand ,1.7,Straight Steel Fibers ,234.0,13.0,0.3,161.496,superplasticizer (SP) CX-8,22.43,100 x 100 x 100,Swiss standard SIA 2052–2016,158.1,0.1384615384615384,1166.3600000000001
U65-0.5,897.2,"P.I 
52.5 Portland cement",52.5,269.16,0.0,0.0,0.0,0.0,0.0,0.0,0.0,0.0,0.0,0.0,0.0,0.0,0.0,1049.724,Quartz Sand ,1.7,Straight Steel Fibers ,39.0,13.0,0.2,161.496,superplasticizer (SP) CX-8,22.43,100 x 100 x 100,Swiss standard SIA 2052–2016,138.3,0.1384615384615384,1166.3600000000001
U65-1.0,897.2,"P.I 
52.5 Portland cement",52.5,269.16,0.0,0.0,0.0,0.0,0.0,0.0,0.0,0.0,0.0,0.0,0.0,0.0,0.0,1049.724,Quartz Sand ,1.7,Straight Steel Fibers ,78.0,13.0,0.2,161.496,superplasticizer (SP) CX-8,22.43,100 x 100 x 100,Swiss standard SIA 2052–2016,145.0,0.1384615384615384,1166.3600000000001
U65-1.5,897.2,"P.I 
52.5 Portland cement",52.5,269.16,0.0,0.0,0.0,0.0,0.0,0.0,0.0,0.0,0.0,0.0,0.0,0.0,0.0,1049.724,Quartz Sand ,1.7,Straight Steel Fibers ,117.0,13.0,0.2,161.496,superplasticizer (SP) CX-8,22.43,100 x 100 x 100,Swiss standard SIA 2052–2016,152.8,0.1384615384615384,1166.3600000000001
U65-2.0,897.2,"P.I 
52.5 Portland cement",52.5,269.16,0.0,0.0,0.0,0.0,0.0,0.0,0.0,0.0,0.0,0.0,0.0,0.0,0.0,1049.724,Quartz Sand ,1.7,Straight Steel Fibers ,156.0,13.0,0.2,161.496,superplasticizer (SP) CX-8,22.43,100 x 100 x 100,Swiss standard SIA 2052–2016,162.6,0.1384615384615384,1166.3600000000001
U65-2.5,897.2,"P.I 
52.5 Portland cement",52.5,269.16,0.0,0.0,0.0,0.0,0.0,0.0,0.0,0.0,0.0,0.0,0.0,0.0,0.0,1049.724,Quartz Sand ,1.7,Straight Steel Fibers ,195.0,13.0,0.2,161.496,superplasticizer (SP) CX-8,22.43,100 x 100 x 100,Swiss standard SIA 2052–2016,164.5,0.1384615384615384,1166.3600000000001
U65-3.0,897.2,"P.I 
52.5 Portland cement",52.5,269.16,0.0,0.0,0.0,0.0,0.0,0.0,0.0,0.0,0.0,0.0,0.0,0.0,0.0,1049.724,Quartz Sand ,1.7,Straight Steel Fibers ,234.0,13.0,0.2,161.496,superplasticizer (SP) CX-8,22.43,100 x 100 x 100,Swiss standard SIA 2052–2016,168.7,0.1384615384615384,1166.3600000000001
U100-0.5,897.2,"P.I 
52.5 Portland cement",52.5,269.16,0.0,0.0,0.0,0.0,0.0,0.0,0.0,0.0,0.0,0.0,0.0,0.0,0.0,1049.724,Quartz Sand ,1.7,Straight Steel Fibers ,39.0,20.0,0.2,161.496,superplasticizer (SP) CX-8,22.43,100 x 100 x 100,Swiss standard SIA 2052–2016,145.3,0.1384615384615384,1166.3600000000001
U100-1.0,897.2,"P.I 
52.5 Portland cement",52.5,269.16,0.0,0.0,0.0,0.0,0.0,0.0,0.0,0.0,0.0,0.0,0.0,0.0,0.0,1049.724,Quartz Sand ,1.7,Straight Steel Fibers ,78.0,20.0,0.2,161.496,superplasticizer (SP) CX-8,22.43,100 x 100 x 100,Swiss standard SIA 2052–2016,157.8,0.1384615384615384,1166.3600000000001
U100-1.5,897.2,"P.I 
52.5 Portland cement",52.5,269.16,0.0,0.0,0.0,0.0,0.0,0.0,0.0,0.0,0.0,0.0,0.0,0.0,0.0,1049.724,Quartz Sand ,1.7,Straight Steel Fibers ,117.0,20.0,0.2,161.496,superplasticizer (SP) CX-8,22.43,100 x 100 x 100,Swiss standard SIA 2052–2016,165.2,0.1384615384615384,1166.3600000000001
U100-2.0,897.2,"P.I 
52.5 Portland cement",52.5,269.16,0.0,0.0,0.0,0.0,0.0,0.0,0.0,0.0,0.0,0.0,0.0,0.0,0.0,1049.724,Quartz Sand ,1.7,Straight Steel Fibers ,156.0,20.0,0.2,161.496,superplasticizer (SP) CX-8,22.43,100 x 100 x 100,Swiss standard SIA 2052–2016,172.3,0.1384615384615384,1166.3600000000001
U100-2.5,897.2,"P.I 
52.5 Portland cement",52.5,269.16,0.0,0.0,0.0,0.0,0.0,0.0,0.0,0.0,0.0,0.0,0.0,0.0,0.0,1049.724,Quartz Sand ,1.7,Straight Steel Fibers ,195.0,20.0,0.2,161.496,superplasticizer (SP) CX-8,22.43,100 x 100 x 100,Swiss standard SIA 2052–2016,179.8,0.1384615384615384,1166.3600000000001
U100-3.0,897.2,"P.I 
52.5 Portland cement",52.5,269.16,0.0,0.0,0.0,0.0,0.0,0.0,0.0,0.0,0.0,0.0,0.0,0.0,0.0,1049.724,Quartz Sand ,1.7,Straight Steel Fibers ,234.0,20.0,0.2,161.496,superplasticizer (SP) CX-8,22.43,100 x 100 x 100,Swiss standard SIA 2052–2016,192.2,0.1384615384615384,1166.3600000000001
Plain mortar,620.0,P.O. 52.5 Portland cement,52.5,114.0,165.0,0.0,0.0,0.0,0.0,0.0,0.0,0.0,0.0,0.0,0.0,0.0,0.0,1335.0,silica sand ,0.6,Straight Steel Fibers ,156.0,13.0,0.2,140.0,"Superplasticizer
(SP) was polycarboxylate-based",36.0,40 X 40 X 40 ,ASTM C109,130.0,0.1557285873192436,899.0
Mortar with 1% fibre,620.0,P.O. 52.5 Portland cement,52.5,114.0,165.0,0.0,0.0,0.0,0.0,0.0,0.0,0.0,0.0,0.0,0.0,0.0,0.0,1308.0,silica sand ,0.6,Straight Steel Fibers ,79.0,13.0,0.2,140.0,"Superplasticizer
(SP) was polycarboxylate-based",36.0,40 X 40 X 40 ,ASTM C109,146.0,0.1557285873192436,899.0
Mortar with 1.5% fibre,620.0,P.O. 52.5 Portland cement,52.5,114.0,165.0,0.0,0.0,0.0,0.0,0.0,0.0,0.0,0.0,0.0,0.0,0.0,0.0,1295.0,silica sand ,0.6,Straight Steel Fibers ,118.0,13.0,0.2,140.0,"Superplasticizer
(SP) was polycarboxylate-based",36.0,40 X 40 X 40 ,ASTM C109,158.0,0.1557285873192436,899.0
Mortar with 2.5% fibre,620.0,P.O. 52.5 Portland cement,52.5,114.0,165.0,0.0,0.0,0.0,0.0,0.0,0.0,0.0,0.0,0.0,0.0,0.0,0.0,1268.0,silica sand ,0.6,Straight Steel Fibers ,196.0,13.0,0.2,140.0,"Superplasticizer
(SP) was polycarboxylate-based",36.0,40 X 40 X 40 ,ASTM C109,169.0,0.1557285873192436,899.0
Mortar with 3% fibre,620.0,P.O. 52.5 Portland cement,52.5,114.0,165.0,0.0,0.0,0.0,0.0,0.0,0.0,0.0,0.0,0.0,0.0,0.0,0.0,1255.0,silica sand ,0.6,Straight Steel Fibers ,236.0,13.0,0.2,140.0,"Superplasticizer
(SP) was polycarboxylate-based",36.0,40 X 40 X 40 ,ASTM C109,175.0,0.1557285873192436,899.0
UM-5,729.0,Cement CEM I 42.5 R,42.5,124.0,0.0,0.0,397.0,0.0,0.0,0.0,0.0,0.0,0.0,0.0,0.0,0.0,0.0,833.0,Quartz sand,0.5,Straight Steel Fibers ,155.0,15.0,0.2,200.0, SIKA-Austria,30.0,100 x 100 x 100,ASTM C109,166.1,0.2344665885111371,853.0
UM-5-FA,401.0,Cement CEM I 42.5 R,42.5,124.0,328.0,0.0,397.0,0.0,0.0,0.0,0.0,0.0,0.0,0.0,0.0,0.0,0.0,833.0,Quartz sand,0.5,Straight Steel Fibers ,155.0,15.0,0.2,200.0, SIKA-Austria,30.0,100x 100 x 100,ASTM C109,124.7,0.2344665885111371,853.0
UM-5-GBSf,401.0,Cement CEM I 42.5 R,42.5,124.0,0.0,0.0,397.0,0.0,0.0,0.0,328.0,0.0,0.0,0.0,0.0,0.0,0.0,833.0,Quartz sand,0.5,Straight Steel Fibers ,155.0,15.0,0.2,200.0, SIKA-Austria,30.0,100 x 100 x 100,ASTM C109,139.4,0.2344665885111371,853.0
UM-5-GBSef,401.0,Cement CEM I 42.5 R,42.5,124.0,0.0,0.0,397.0,0.0,0.0,0.0,328.0,0.0,0.0,0.0,0.0,0.0,0.0,833.0,Quartz sand,0.5,Straight Steel Fibers ,155.0,15.0,0.2,200.0, SIKA-Austria,30.0,100 x 100 x 100,ASTM C109,163.5,0.2344665885111371,853.0
M0,900.0,Type I cement,52.5,220.0,0.0,0.0,0.0,0.0,0.0,0.0,0.0,0.0,0.0,0.0,0.0,0.0,0.0,1005.0,Fine dune sand,1.18,Straight Steel Fibers ,157.0,13.0,0.22,163.0,MasterGlenium51_x0003_,40.0,100x 100 x 100,ASTM C39,143.0,0.1455357142857143,1120.0
M1,900.0,Type I cement,52.5,165.0,0.0,0.0,0.0,0.0,0.0,0.0,0.0,0.0,0.0,0.0,0.0,0.0,55.0,1021.0,Fine dune sand,1.18,Straight Steel Fibers ,157.0,13.0,0.22,163.0,MasterGlenium51_x0003_,40.0,100x 100 x 100,ASTM C39,138.8,0.1530516431924882,1065.0
M2,900.0,Type I cement,52.5,110.0,0.0,0.0,0.0,0.0,0.0,0.0,0.0,0.0,0.0,0.0,0.0,0.0,110.0,1036.0,Fine dune sand,1.18,Straight Steel Fibers ,157.0,13.0,0.22,163.0,MasterGlenium51_x0003_,40.0,100x 100 x 100,ASTM C39,138.2,0.1613861386138614,1010.0
M3,810.0,Type I cement,52.5,220.0,0.0,0.0,0.0,0.0,0.0,0.0,0.0,0.0,0.0,0.0,0.0,0.0,90.0,1002.0,Fine dune sand,1.18,Straight Steel Fibers ,157.0,13.0,0.22,163.0,MasterGlenium51_x0003_,40.0,100 x 100 x 100,ASTM C39,140.4,0.158252427184466,1030.0
M4,720.0,Type I cement,52.5,220.0,0.0,0.0,0.0,0.0,0.0,0.0,0.0,0.0,0.0,0.0,0.0,0.0,180.0,998.0,Fine dune sand,1.18,Straight Steel Fibers ,157.0,13.0,0.22,163.0,MasterGlenium51_x0003_,40.0,100 x 100 x 100,ASTM C39,132.2,0.1734042553191489,940.0
M5,630.0,Type I cement,52.5,220.0,0.0,0.0,0.0,0.0,0.0,0.0,0.0,0.0,0.0,0.0,0.0,0.0,270.0,994.0,Fine dune sand,1.18,Straight Steel Fibers ,157.0,13.0,0.22,163.0,MasterGlenium51_x0003_,40.0,100x 100 x 100,ASTM C39,130.6,0.1917647058823529,850.0
LP0,794.0,PC-type I,52.5,198.0,0.0,0.0,278.0,0.0,0.0,0.0,0.0,0.0,0.0,0.0,0.0,0.0,0.0,873.0,Silica Sand ,0.85,Straight Steel Fibers ,162.0,13.0,0.2,191.0,"PCE-based
SP",10.0,50 x 50 x 50,ASTM C109,179.0,0.1925403225806451,992.0
LP25F,595.0,PC-type I,52.5,198.0,0.0,298.0,278.0,0.0,0.0,0.0,0.0,0.0,0.0,0.0,0.0,0.0,0.0,873.0,Silica Sand ,0.85,Straight Steel Fibers ,162.0,13.0,0.2,191.0,"PCE-based
SP",10.0,50 x 50 x 50,ASTM C109,165.0,0.2408575031525851,793.0
LP25C,595.0,PC-type I,52.5,198.0,0.0,298.0,278.0,0.0,0.0,0.0,0.0,0.0,0.0,0.0,0.0,0.0,0.0,873.0,Silica Sand ,0.85,Straight Steel Fibers ,162.0,13.0,0.2,191.0,"PCE-based
SP",10.0,50 x 50 x 50,ASTM C109,168.0,0.2408575031525851,793.0
LP50F,397.0,PC-type I,52.5,198.0,0.0,397.0,278.0,0.0,0.0,0.0,0.0,0.0,0.0,0.0,0.0,0.0,0.0,873.0,Silica Sand ,0.85,Straight Steel Fibers ,162.0,13.0,0.2,191.0,"PCE-based
SP",10.0,50 x 50 x 50,ASTM C109,140.0,0.3210084033613445,595.0
LP50C,397.0,PC-type I,52.5,198.0,0.0,397.0,278.0,0.0,0.0,0.0,0.0,0.0,0.0,0.0,0.0,0.0,0.0,873.0,Silica Sand ,0.85,Straight Steel Fibers ,162.0,13.0,0.2,191.0,"PCE-based
SP",10.0,50 x 50 x 50,ASTM C109,140.0,0.3210084033613445,595.0
UHPC,795.4,CEM I 52.5R,52.5,168.6,0.0,0.0,198.4,0.0,0.0,0.0,0.0,0.0,0.0,0.0,0.0,0.0,0.0,971.0,Quartz sand,0.5,Straight Steel Fibers ,156.0,13.0,0.2,188.0,Super plasticizer Sika Viscorete 2810,24.1,CYLINDER 100 X 200,DIN EN 12390-3:2009-07 and DIN 1045-1,189.1,0.1950207468879668,964.0
UHPFRC-SF1%,787.5,CEM I 52.5R,52.5,166.9,0.0,0.0,196.4,0.0,0.0,0.0,0.0,0.0,0.0,0.0,0.0,0.0,0.0,961.3,Quartz sand,0.5,Straight Steel Fibers ,78.5,13.0,0.175,186.0,Super plasticizer Sika Viscorete 2811,23.7,CYLINDER 100 X 200,DIN EN 12390-3:2009-07 and DIN 1045-1,195.53333333333333,0.1948868398994132,954.4
UHPFRC-SF2%,779.5,CEM I 52.5R,52.5,165.2,0.0,0.0,194.4,0.0,0.0,0.0,0.0,0.0,0.0,0.0,0.0,0.0,0.0,951.6,Quartz sand,0.5,Straight Steel Fibers ,157.0,13.0,0.175,184.0,Super plasticizer Sika Viscorete 2812,23.6,CYLINDER 100 X 200,DIN EN 12390-3:2009-07 and DIN 1045-1,189.46666666666667,0.1947708267174764,944.7
RS100,750.0,CEM II,52.5,144.0,200.0,0.0,0.0,0.0,0.0,0.0,0.0,0.0,0.0,0.0,0.0,0.0,0.0,990.0,Natural River sand,1.25,Straight Steel Fibers ,156.0,13.0,0.2,210.0,polycarboxylic-ether based,45.0,40 x 40 x 160,EN 196-1,118.0,0.1919561243144424,1094.0
RS10-1,750.0,CEM II,52.5,144.0,200.0,0.0,0.0,0.0,0.0,0.0,0.0,0.0,0.0,0.0,0.0,0.0,77.0,913.0,Natural River sand,1.25,Straight Steel Fibers ,156.0,13.0,0.2,210.0,polycarboxylic-ether based,45.0,40 x 40 x 160,EN 196-1,118.0,0.1919561243144424,1094.0
RS10-2,750.0,CEM II,52.5,144.0,200.0,0.0,0.0,0.0,0.0,0.0,0.0,0.0,0.0,0.0,0.0,0.0,22.0,968.0,Natural River sand,1.25,Straight Steel Fibers ,156.0,13.0,0.2,210.0,polycarboxylic-ether based,45.0,40 x 40 x 160,EN 196-1,110.0,0.1919561243144424,1094.0
RS10-3,750.0,CEM II,52.5,144.0,200.0,0.0,0.0,0.0,0.0,0.0,0.0,0.0,0.0,0.0,0.0,0.0,99.0,891.0,Natural River sand,1.25,Straight Steel Fibers ,156.0,13.0,0.2,210.0,polycarboxylic-ether based,45.0,40 x 40 x 160,EN 196-1,120.0,0.1919561243144424,1094.0
RS20-1,750.0,CEM II,52.5,144.0,200.0,0.0,0.0,0.0,0.0,0.0,0.0,0.0,0.0,0.0,0.0,0.0,176.0,836.0,Natural River sand,1.25,Straight Steel Fibers ,156.0,13.0,0.2,210.0,polycarboxylic-ether based,45.0,40 x 40 x 160,EN 196-1,120.0,0.1919561243144424,1094.0
RS20-2,750.0,CEM II,52.5,144.0,200.0,0.0,0.0,0.0,0.0,0.0,0.0,0.0,0.0,0.0,0.0,0.0,44.0,946.0,Natural River sand,1.25,Straight Steel Fibers ,156.0,13.0,0.2,210.0,polycarboxylic-ether based,45.0,40 x 40 x 160,EN 196-1,121.0,0.1919561243144424,1094.0
RS20-3,750.0,CEM II,52.5,144.0,200.0,0.0,0.0,0.0,0.0,0.0,0.0,0.0,0.0,0.0,0.0,0.0,220.0,792.0,Natural River sand,1.25,Straight Steel Fibers ,156.0,13.0,0.2,210.0,polycarboxylic-ether based,45.0,40 x 40 x 160,EN 196-1,121.0,0.1919561243144424,1094.0
RS30-1,750.0,CEM II,52.5,144.0,200.0,0.0,0.0,0.0,0.0,0.0,0.0,0.0,0.0,0.0,0.0,0.0,231.0,759.0,Natural River sand,1.25,Straight Steel Fibers ,156.0,13.0,0.2,210.0,polycarboxylic-ether based,45.0,40 x 40 x 160,EN 196-1,125.0,0.1919561243144424,1094.0
RS30-2,750.0,CEM II,52.5,144.0,200.0,0.0,0.0,0.0,0.0,0.0,0.0,0.0,0.0,0.0,0.0,0.0,66.0,924.0,Natural River sand,1.25,Straight Steel Fibers ,156.0,13.0,0.2,210.0,polycarboxylic-ether based,45.0,40 x 40 x 160,EN 196-1,115.0,0.1919561243144424,1094.0
RS30-3,750.0,CEM II,52.5,144.0,200.0,0.0,0.0,0.0,0.0,0.0,0.0,0.0,0.0,0.0,0.0,0.0,297.0,693.0,Natural River sand,1.25,Straight Steel Fibers ,156.0,13.0,0.2,210.0,polycarboxylic-ether based,45.0,40 x 40 x 160,EN 196-1,120.0,0.1919561243144424,1094.0
RS40-1,750.0,CEM II,52.5,144.0,200.0,0.0,0.0,0.0,0.0,0.0,0.0,0.0,0.0,0.0,0.0,0.0,308.0,682.0,Natural River sand,1.25,Straight Steel Fibers ,156.0,13.0,0.2,210.0,polycarboxylic-ether based,45.0,40 x 40 x 160,EN 196-1,126.0,0.1919561243144424,1094.0
RS40-2,750.0,CEM II,52.5,144.0,200.0,0.0,0.0,0.0,0.0,0.0,0.0,0.0,0.0,0.0,0.0,0.0,66.0,902.0,Natural River sand,1.25,Straight Steel Fibers ,156.0,13.0,0.2,210.0,polycarboxylic-ether based,45.0,40 x 40 x 160,EN 196-1,112.0,0.1919561243144424,1094.0
RS40-3,750.0,CEM II,52.5,144.0,200.0,0.0,0.0,0.0,0.0,0.0,0.0,0.0,0.0,0.0,0.0,0.0,396.0,594.0,Natural River sand,1.25,Straight Steel Fibers ,156.0,13.0,0.2,210.0,polycarboxylic-ether based,45.0,40 x 40 x 160,EN 196-1,130.0,0.1919561243144424,1094.0
RS50-1,750.0,CEM II,52.5,144.0,200.0,0.0,0.0,0.0,0.0,0.0,0.0,0.0,0.0,0.0,0.0,0.0,385.0,605.0,Natural River sand,1.25,Straight Steel Fibers ,156.0,13.0,0.2,210.0,polycarboxylic-ether based,45.0,40 x 40 x 160,EN 196-1,129.0,0.1919561243144424,1094.0
RS50-2,750.0,CEM II,52.5,144.0,200.0,0.0,0.0,0.0,0.0,0.0,0.0,0.0,0.0,0.0,0.0,0.0,110.0,880.0,Natural River sand,1.25,Straight Steel Fibers ,156.0,13.0,0.2,210.0,polycarboxylic-ether based,45.0,40 x 40 x 160,EN 196-1,118.0,0.1919561243144424,1094.0
RS50-3,750.0,CEM II,52.5,144.0,200.0,0.0,0.0,0.0,0.0,0.0,0.0,0.0,0.0,0.0,0.0,0.0,495.0,495.0,Natural River sand,1.25,Straight Steel Fibers ,156.0,13.0,0.2,210.0,polycarboxylic-ether based,45.0,40 x 40 x 160,EN 196-1,125.0,0.1919561243144424,1094.0
